Repository: a0082273/glaze_color_prediction

# glaze_color_prediction

I want to predict the glaze's color, surface, transparency and so on from the recipe, cone, firing, etc.

Data of this repository are from Grazy(http://help.glazy.org/about/#about-the-software)

File: database/GlazChem/data/mid.csv (part 1 of 4)
Glaze name,Cone,Color,Testing,Surface,Firing,Transparency,Recipe1,Recipe2,Recipe3,Recipe4,Recipe5,Recipe6,Recipe7,Recipe8,Recipe9,Recipe10,Recipe11,Recipe12,Recipe13,Recipe14
Aventurine Chromium Green,5,Green,,Gloss,Oxidation,Transparent,Fusion Frit F-245	52.00,Custer feldspar	20.00,Barium carbonate	16.00,Silica	12.00,Copper carbonate	1.50,Chromium oxide	1.00,Macaloid	1.00,,,,,,,
Aventurine Sparkling Mint,5,Green,,Gloss,Oxidation,Transparent,Frit 3278	52.00,Barium carbonate	16.00,Kaolin	16.00,Silica	16.00,Copper carbonate	2.00,Chromium oxide	1.50,Macaloid	1.00,,,,,,,
Aventurine Metallic Copper,5,,,Gloss,Oxidation,Transparent,Fusion Frit F-79	40.00,Barium carbonate	48.00,Silica	12.00,Sodium bicarbonate	8.00,Copper carbonate	1.00,Chromium oxide	1.50,Macaloid	1.00,,,,,,,
Aventurine Apple Green,5,,,Gloss,Oxidation,Transparent,Fusion Frit F-15	70.00,Barium carbonate	30.00,Chromium oxide	1.80,Macaloid	1.00,,,,,,,,,,
Aventurine Circular Dot,5,Brown,,Gloss,Oxidation,Transparent,Nepheline syenite	24.00,Sodium bicarbonate	29.00,Whiting	11.00,Silica	36.00,Fluorspar	2.00,Macaloid	1.00,Red iron oxide	22.00,,,,,,,
Aventurine Iron Variation,5,Brown,,Gloss,Oxidation,Transparent,Sodium bicarbonate	49.00,Bentonite	25.00,Whiting	4.00,Silica	22.00,Red iron oxide	21.00,,,,,,,,,
Aventurine Blue-Green,5,blue-green,,Gloss,Oxidation,Transparent,Fusion Frit F-496	15.00,Custer feldspar	21.00,Whiting	17.00,Strontium carbonate	15.00,Kaolin	7.00,Silica	25.00,Copper carbonate	4.50,Chromium oxide	1.50,,,,,,
Aventurine Blue Green,5,Blue-green,,Gloss,Oxidation,Transparent,Fusion Frit F-15	70.00,Barium carbonate	30.00,Copper carbonate	2.00,Chromium oxide	1.50,Macaloid	1.00,,,,,,,,,
Green Dragon Matt,6,Turquoise,,Matt,Oxidation,,Whiting	18.00,Zinc oxide	8.00,Cornwall Stone	22.00,Soda spar	44.00,EPK	3.00,Bentonite	5.00,Titanium dioxide	4.00,Copper carbonate	4.00,,,,,,
Ash Frasca,6,Turquoise,,Matt,Oxidation,,Whiting	11.00,Ash wood	56.00,Potash feldspar	11.00,Ball clay	11.00,Silica	11.00,Copper carbonate	4.00,,,,,,,,
Bronze Aqua Lana Wilson,6,,,,Oxidation,,Strontium carbonate	50.00,Nepheline syenite	50.00,Gerstley borate	2.50,Bentonite	3.00,Copper carbonate	4.00,,,,,,,,,
Lichen Bell's,6-8,,,Lichen,Oxidation,Opaque,Magnesium carbonate	31.00,Talc theoretical	8.00,Zinc oxide	6.00,Frit P-25	6.00,Soda spar	30.00,Kaolin	19.00,,,,,,,,
new glaze,,,,,,,,,,,,,,,,,,,,
Eggshell recalc,6,,,Matt,Oxidation,,Whiting	16.00,Dolomite	0.90,Zinc oxide	5.30,Frit 3195	24.80,Potash feldspar - theoretical	32.80,Kaolin - theoretical	0.30,Silica	19.90,Tin oxide	9.00,Red iron oxide	3.00,,,,,
Eggshell,6,,,Matt,Oxidation,,Whiting	9.50,Zinc oxide	5.50,Frit 3124	44.50,Custer feldspar	20.00,Bentonite	7.50,EPK	5.00,Silica	8.00,Tin oxide	9.00,Red iron oxide	3.00,,,,,
Slip Ron Meyers,02,White,,Unglazed,Ox. or Red.,Opaque,EPK	31.34,Kentucky OM #4	18.00,potspar	24.89,Flint	17.51,Zircopax Plus	7.37,Soda ash	0.23,Sodium silicate	0.23,,,,,,,
Slip #1818 Kawai,6 - 10,White,,Unglazed,Ox. or Red.,Opaque,Kaolin	80.00,Grog (150 mesh)	20.00,,,,,,,,,,,,
1213P Calcium Matte,5,,,matte,,,Wollastonite	33.90,Ferro frit 3134	21.10,Kaolin	45.00,,,,,,,,,,,
1213P Calcium Matte calc problem,5,,,matte,,,Wollastonite	36.60,Gerstley borate	10.70,Kaolin - theoretical	35.10,Custer feldspar	16.40,Silica	0.04,,,,,,,,,
2nd Edition Indian Red,6,iron red brown,,Semi-gloss,Ox. or Red.,Opaque,Potash feldspar	40.00,Zinc oxide	4.00,Dolomite	3.00,Whiting	15.00,China clay	5.00,Silica	33.00,chrome oxide	0.50,Red iron oxide	4.00,,,,,,
5-20's Tony Hansen,6 - 8,clear,,glossy,oxidation,,EPK	20.00,Custer feldspar	20.00,Wollastonite	20.00,Frit 3134	20.00,Flint	20.00,,,,,,,,,
974 Kawai Celadon,6 - 8,Translucent Green,,shiny glossy,Reduction,Transparent,Potash feldspar	62.24,Whiting	7.61,China clay	4.97,Silica	25.18,Black iron oxide	1.52,,,,,,,,,
Albany Black,5 - 6,black,Untested,Semi-gloss,Ox. or Red.,Opaque,Albany Slip	75.00,Nepheline syenite	20.00,Gerstley borate	5.00,Cobalt oxide	5.00,,,,,,,,,,
Alfred Spodumene B.J.,6,Tan/Brown/White,,Matt,Reduction,Opaque,Kona F-4 feldspar	20.00,Custer feldspar	20.00,Spodumene	20.00,Dolomite	20.00,Whiting	5.00,Kaolin	15.00,Tin oxide	4.00,,,,,,,
Almond St. Helens,6,almond yellow,,Satin matt,Oxidation,Opaque,Custer spar	40.00,Zinc oxide	8.60,Whiting	14.90,EPK	11.80,Flint	4.70,Volcanic ash - Mt. St. Helens	20.00,Rutile	8.00,,,,,,,
Amber,6-8,Amber,Untested,,Oxidation,,Custer feldspar	30.27,Whiting	25.65,Silica	36.53,EPK	7.55,Red iron oxide	11.66,,,,,,,,,
Amber Ash Glaze,6,Amber,,gloss,Oxidation,,Cedar Heights Redart	40.00,Ferro frit 3124	30.00,Ash wood	30.00,Rutile	4.00,,,,,,,,,,
Amber Brown Dark Rich,6,Brown,,,Oxidation,Translucent,Gerstley borate	46.70,EPK	22.90,Flint	30.40,Bone ash	0.20,Red iron oxide	10.00,,,,,,,,,
Amber Honey,5 - 6,Amber,,glossy,,,Dolomite	20.00,Ferro frit 3134	20.00,Spodumene	20.00,Kentucky OM #4	20.00,Flint	20.00,Bentonite	2.00,Manganese dioxide	3.00,Red iron oxide	5.00,,,,,,
Amber New Tyler,6,amber,Untested,gloss,oxidation,,Ferro Frit 3110	20.00,Red clay	60.00,Gerstley borate	20.00,,,,,,,,,,,
Amber New Tyler,6,amber,Untested,gloss,oxidation,,Ferro Frit 3110	20.00,Red clay	60.00,Gerstley borate	20.00,,,,,,,,,,,
Apricot/Beige MMI,6,apricot/beige,,Semi matt,Oxidation,,Potash feldspar	28.18,Whiting	18.18,Talc	9.09,Kaolin	26.36,Silica	9.09,Zinc oxide	9.09,chrome oxide	1.82,Cobalt carbonate	0.23,,,,,,
Apricot/Tan MMM,6,apricot/tan,Untested,Semi matt,oxidation,,Potash feldspar	28.18,Whiting	18.18,Talc	9.09,Kaolin	26.36,Silica	9.09,Zinc oxide	9.09,Iron oxide	0.45,chrome oxide	1.82,,,,,,
Aqua V.C. Karen Starshine,6,Blue Green,Untested,Glossy or shiny,Ox. or Red.,Opaque,K-200 feldspar	46.00,Soda ash	5.00,Gerstley borate	12.00,Whiting	10.00,Barium carbonate	5.00,Lithium carbonate	2.00,Flint	20.00,Macaloid	2.00,Titanium dioxide	4.00,Copper carbonate	5.00,,,,
Ash Barium Boron,6 - 8,base,,,,,Wood ash	24.07,Barnard clay	20.37,Custer feldspar	28.40,Gerstley borate	13.58,Barium carbonate	9.88,Zinc oxide	3.70,Copper carbonate	1.85,,,,,,,
Ash Behrends,6,,,,,,Volcanic ash	65.00,Gerstley borate	35.00,,,,,,,,,,,,
Ash Behrends recalc,6,,,,,,Feldspar	57.60,Gerstley borate	41.60,Dolomite	0.30,Whiting	0.50,,,,,,,,,,
Ash Behrens,6,,Untested,,oxidation,Semi-opaque,Volcanic ash	65.00,Gerstley borate	35.00,,,,,,,,,,,,
Ash Bush Fake,6,tan?,Untested,"runny, rivulet",oxidation,,Barnard clay	20.00,Ball clay	26.00,Wollastonite	30.00,Gerstley borate	24.00,Rutile	1.00,,,,,,,,,
Ash Bush Fake NO GB,6,tan?,Untested,"runny, rivulet",oxidation,,Kaolin - theoretical	3.20,Dolomite	4.40,Whiting	26.10,Frit 3195	43.20,Silica	23.10,Rutile	1.60,Manganese dioxide	0.80,Red iron oxide	3.00,,,,,,
Ash Fake,6,,,gloss,,,Gerstley borate	50.00,Barnard clay	25.00,EPK	25.00,,,,,,,,,,,
Ash Fake  - Mid Range rev.,6 - 8,Translucent Green,,Shiny or Glossy drippy texture,,,Gerstley borate	17.08,Redart clay	37.16,Nepheline syenite	2.98,Whiting	31.01,Talc	2.83,Flint	2.54,Strontium carbonate	6.39,,,,,,,
Ash Fake - Mid Range rev.,"6, 7, 8",Translucent Green,Untested,Shiny or Glossy drippy texture,Ox. or Red.,,Gerstley borate	17.10,Redart	37.20,Nepheline syenite	3.00,Whiting	31.00,Talc	2.80,Flint	2.50,Strontium carbonate	6.40,,,,,,,
Ash Fake - Mid Range rev. No GB,"6, 7, 8",Translucent Green,Untested,Shiny or Glossy drippy texture,Ox. or Red.,,Dolomite	9.20,Whiting	23.30,Strontium carbonate	6.50,Kaolin - theoretical	17.80,Silica	8.70,Frit 3134	34.30,Bone ash	0.20,Rutile	0.50,Red iron oxide	2.80,,,,,
Ash Fake 2,6,,Untested,gloss,oxidation,,Gerstley borate	50.00,Barnard clay	25.00,EPK	25.00,,,,,,,,,,,
Ash Fake 3,6,,Untested,,Ox. or Red.,,Whiting	20.00,Ferro Frit 3134	20.00,Custer feldspar	20.00,Barium carbonate	15.00,EPK	15.00,Gerstley borate	10.00,,,,,,,,
Ash Fake Clear - Mid Range rev.,6 - 8,Translucent Gray,,Shiny or Glossy drippy texture,,,Gerstley borate	17.48,Nepheline syenite	11.97,EPK	13.11,Whiting	31.74,Talc	4.81,Flint	14.35,Strontium carbonate	6.54,,,,,,,
Ash Fake Clear - Mid Range rev.,"6, 7, 8",Translucent Gray,Untested,Shiny or Glossy drippy texture,Ox. or Red.,,Gerstley borate	17.48,Nepheline syenite	11.97,EPK	13.11,Whiting	31.74,Talc	4.81,Flint	14.35,Strontium carbonate	6.54,,,,,,,
Ash Fake Glaze,6,yellow to brown,Untested,Texture rivulets,Ox. or Red.,,Cedar Heights RedArt Clay	27.15,Dolomite	23.80,Barium sulfate	12.20,Tennessee #5 ball clay	20.40,Lithium carbonate	1.71,Gerstley borate	9.64,Bone ash	5.10,,,,,,,
Ash Fake Glaze,6,yellow to brown,,Texture rivulets,,,Cedar Heights Redart	27.15,Dolomite	23.80,Barium sulfate	12.20,Tennessee #5 ball clay	20.40,Lithium carbonate	1.71,Gerstley borate	9.64,Bone ash	5.10,,,,,,,
Ash Fake Revised Galloway,6,,,,Salt - Soda,,Custer feldspar	17.00,Kona F-4 feldspar	10.00,Ball clay	12.00,Silica	18.00,Dolomite	9.00,Whiting	26.00,Barium carbonate	9.00,Rutile	4.00,Copper carbonate	2.00,,,,,
Ash Glaze,5 - 6,,Untested,?,Ox. or Red.,,Gerstley borate	13.60,Lithium carbonate	4.50,wood Ash	18.20,Whiting	18.20,Albany Slip	36.40,Kaolin	9.10,,,,,,,,
Ash Glaze cone 6,6,,Untested,gloss,oxidation,,Cedar Heights Redart clay	40.00,Ferro Frit 3124	30.00,Ash wood	30.00,Rutile	4.00,,,,,,,,,,
Ash Glaze Rhodes revised,6 - 9,,,stony/ satin matt,,,Hardwood ash (washed)	28.00,G-200 feldspar	36.00,Dolomite	10.00,Kentucky OM #4	21.00,EPK kaolin	5.00,,,,,,,,,
Ash Golden Fake,6,Amber,,,,,Cedar Heights Redart	27.20,Dolomite	23.80,Barium sulfate	12.20,Ball clay	20.40,Lithium carbonate	1.70,Gerstley borate	9.60,Bone ash	5.10,Bentonite	1.00,,,,,,
Ash Golden Fake,6,golden yellow,Untested,"runny, rivulet",oxidation,,Redart clay	27.00,Dolomite	24.00,Barium carbonate	12.00,Ball clay	20.00,Lithium carbonate	2.00,Gerstley borate	10.00,Bone ash	5.00,,,,,,,
Ash Human Glaze -Su Standing Bear,6,,,,Oxidation,,Wollastonite	10.00,Silica	15.00,EPK	20.00,G-200 feldspar	20.00,Frit 3134	30.00,Bone ash	5.00,,,,,,,,
Ash Levison,6,grey blue,Untested,Matt,oxidation,,Wood Ash	40.00,Custer feldspar	40.00,Ball clay	10.00,Silica	10.00,Rutile	4.00,Cobalt carbonate	2.00,,,,,,,,
Ash Levison,6,grey blue,,,,,Wood ash	40.00,Custer feldspar	40.00,Ball clay	10.00,Silica	10.00,Rutile	4.00,Cobalt carbonate	2.00,,,,,,,,
Ash Look,6,,Untested,,oxidation,Semi-opaque,Ferro Frit 3195	46.00,Whiting	34.00,EPK	20.00,,,,,,,,,,,
Ash V.C.  4,5 - 6,,Untested,Rivulet,Reduction,,Apple Wood Ash	50.00,Gerstley borate	20.00,Whiting	12.00,EPK	8.00,Flint	10.00,,,,,,,,,
ash Zakin's GK,5 - 6,,Untested,ash runny,Ox. or Red.,,Ferro Frit 3124	18.18,Magnesium carbonate	7.07,Nepheline syenite	10.10,Strontium carbonate	11.11,Spodumene	15.15,EPK	10.10,Whiting	13.13,ash unwashed	15.15,Opax	12.12,Bentonite	2.02,,,,
Bacia's 20-30-40,6,,Untested,,Ox. or Red.,,Kaolin	22.20,Whiting	33.30,Feldspar	44.40,,,,,,,,,,,
Ball Crawl,6,Opaque White,Untested,Texture crawl,Ox. or Red.,,Magnesium carbonate	50.00,Nepheline syenite	50.00,,,,,,,,,,,,
Barium Boron Ash,6 - 8,base,,,,,Wood ash	24.07,Barnard clay	20.37,Custer feldspar	28.40,Gerstley borate	13.58,Barium carbonate	9.88,Zinc oxide	3.70,Copper carbonate	1.85,,,,,,,
Base,6,Clear,,,Oxidation,Transparent,Nepheline syenite	47.30,Gerstley borate	14.20,Flint	27.50,Whiting	9.30,Zinc oxide	1.70,Tin oxide	1.00,Copper carbonate	0.30,,,,,,,
Base 2 Overgloss Glaze,4,,Untested,Gloss,Oxidation,Opaque,Barium carbonate	6.80,Gerstley borate	17.50,Talc	6.40,Zinc oxide	8.10,Custer feldspar	38.70,Flint	22.50,Titanium dioxide	3.00,Red iron oxide	3.00,,,,,,
Base 2 Overgloss Glaze No GB,4,,Untested,Gloss,Oxidation,Opaque,Strontium carbonate	4.90,Dolomite	10.80,Whiting	3.40,Zinc oxide	7.70,Custer feldspar	32.70,Silica	17.80,Frit 3185	19.90,Kaolin - theoretical	2.80,Titanium dioxide	2.90,Red iron oxide	2.90,,,,
Base Alec Karros,6,,,,Salt - Soda,,Kona F-4 feldspar	11.00,Nepheline syenite	21.00,EPK	10.00,Gerstley borate	12.00,Silica	40.00,Whiting	4.00,Wollastonite	8.00,Frit 3124	6.00,,,,,,
Base Ayumi/Lorio 20/80,6,,,Matt,Oxidation,,Soda ash	0.70,Dolomite	2.20,Kona F-4 feldspar	7.10,EPK	16.20,Strontium carbonate	3.90,Flint	1.00,Frit 3124	1.00,Custer feldspar	39.70,,,,,,
Base Ayumi/Lorio 20/80 no soda ash,6,,,Matt,Oxidation,,Dolomite	3.20,Whiting	0.20,Strontium carbonate	5.50,Custer feldspar	72.40,Kaolin - theoretical	14.70,Frit 3124	1.40,Alumina hydrate	2.70,,,,,,,
Base Bill Aycock's,6,Clear,Untested,shiny,Ox. or Red.,,Custer feldspar	29.60,Nepheline syenite	8.60,Strontium carbonate	4.90,Zinc oxide	3.30,Gerstley borate	20.70,Whiting	1.80,Silica	31.10,,,,,,,
Base Blend Steve's/ Lorio A 80/20,6,,,Matt,Oxidation,,Kona F-4 feldspar	30.53,Whiting	14.11,Dolomite	11.41,Magnesium carbonate	7.61,EPK	14.51,Flint	7.61,Gerstley borate	4.60,Custer feldspar	9.61,,,,,,
Base Blend Steve's/ Lorio A 80/20 no GB,6,,,Matt,Oxidation,,Nepheline syenite	24.30,Whiting	6.30,Dolomite	26.90,Kaolin - theoretical	16.80,Silica	17.30,Frit 3134	7.80,,,,,,,,
Base Clear (Cone 5-10),5 - 10,clear transparent,,glossy,,,Gerstley borate	50.00,Kaolin	17.50,Flint	32.50,,,,,,,,,,,
Base Dave's,6,Tan,,Gloss,Oxidation,Opaque,Kaolin	29.30,Flint	17.40,Frit 3134	53.30,Tin oxide	8.70,Rutile	4.00,Red iron oxide	3.00,,,,,,,,
Base F1,6,,,Satin matt,Oxidation,,Whiting	4.81,Kona F-4 feldspar	34.62,Dolomite	15.38,Soda ash	3.85,EPK	17.31,Strontium carbonate	14.42,Flint	5.77,Frit 3110	3.85,,,,,,
Base F5,6,,,Satin matt,Oxidation,,Whiting	4.80,Kona F-4 feldspar	34.60,Dolomite	15.40,Soda ash	3.90,EPK	17.30,Strontium carbonate	14.40,Flint	5.80,Lithium carbonate	3.90,,,,,,
Base F5 no soda ash,6,,,Satin matt,Oxidation,,Whiting	5.80,Lithium carbonate	3.90,Dolomite	15.60,Strontium carbonate	14.40,Nepheline syenite	39.70,Kaolin - theoretical	6.80,Silica	11.20,,,,,,,
Base Franks G18-C,6,,,Satin matt,Oxidation,,Cornwall Stone	22.68,Whiting	18.56,EPK	5.15,Zinc oxide	8.25,NC-4 feldspar	45.36,,,,,,,,,
Base Franks G18-C no NC4 spar,6,,,Satin matt,Oxidation,,Nepheline syenite	39.30,Whiting	20.40,Zinc oxide	8.30,Kaolin - theoretical	9.50,Silica	23.50,,,,,,,,,
Base Gareri,4 - 8,,Untested,,oxidation,,Nepheline syenite	34.10,EPK	1.80,Colemanite	16.30,Silica	31.80,Whiting	3.90,Zinc oxide	6.10,Barium carbonate	5.90,Bentonite	2.00,,,,,,
Base Glaze,6,base,,semi-matte,,,Spodumene	20.00,Dolomite	20.00,Ferro frit 3124	20.00,Kentucky OM #4	20.00,Silica	20.00,,,,,,,,,
Base Hamada #2,6,,,,Salt - Soda,,Custer feldspar	53.00,Kona F-4 feldspar	8.00,Ball clay	2.00,Frit 3124	15.00,Whiting	9.00,Barium carbonate	16.00,Zinc oxide	9.00,,,,,,,
Base Jamie's cone 6,6,,,Satin matt,Oxidation,,Nepheline syenite	3.30,Barium carbonate	24.00,Silica	23.00,Gerstley borate	10.00,Ball clay	6.00,Whiting	3.00,Magnesium carbonate	1.00,,,,,,,
Base Jun 5,6,White,Untested,Waxy,Oxidation,Semi-opaque,Colemanite	12.40,Nepheline syenite	6.00,Spodumene - theoretical	4.80,Dolomite	9.90,Whiting	0.80,Zinc oxide	1.10,Kaolin - theoretical	16.30,Silica	46.40,Titanium dioxide	2.40,,,,,
Base Kaplan's 3-6,3 - 6,white,Untested,,oxidation,,EPK	10.56,Whiting	17.43,Silica	22.75,Custer feldspar	39.36,Zinc oxide	9.90,Zircopax	9.90,,,,,,,,
Base Kaplan's Revised 3-5,3 - 5,white,Untested,,oxidation,,Custer feldspar	36.00,Whiting	16.00,Strontium carbonate	17.00,Kaolin	10.00,Silica	21.00,Zircopax	10.00,,,,,,,,
Base Lorio A/8-A 98/2,6,,,Matt,Oxidation,,Custer feldspar	47.10,Whiting	32.00,EPK	15.40,Gerstley borate	3.80,Frit 3110	0.90,Lithium carbonate	0.10,Barium carbonate	0.10,Flint	0.60,,,,,,
Base Lorio A/8-A 98/2 no GB,6,,,Matt,Oxidation,,Custer feldspar	45.00,Spodumene	0.60,Whiting	31.80,Kaolin - theoretical	15.40,Frit 3134	6.50,Silica	0.20,,,,,,,,
Base Lorio A/A 90/10,6,,,Matt,Oxidation,,Custer feldspar	43.30,Whiting	29.40,EPK	15.50,Gerstley borate	3.50,Frit 3110	4.40,Lithium carbonate	0.40,Barium carbonate	0.70,Flint	2.80,,,,,,
Base Lorio A/A 90/10 no GB,6,,Untested,Matt,Oxidation,,Custer feldspar	47.70,Spodumene	2.20,Whiting	29.60,Barium carbonate	0.70,Kaolin - theoretical	12.20,Frit 3134	6.50,Silica	1.00,,,,,,,
Base M-3,6,Clear,,,Oxidation,,Nepheline syenite	41.50,Barium carbonate	27.80,Lithium carbonate	4.90,Whiting	4.90,Flint	14.50,Gerstley borate	1.90,EPK	4.50,Bentonite	2.00,,,,,,
Base M-3 no GB,6,Clear,,,Oxidation,,Nepheline syenite	41.30,Spodumene	4.00,Strontium carbonate	20.80,Lithium carbonate	4.20,Whiting	5.40,Silica	13.30,Frit 3195	3.10,Bentonite	2.00,,,,,,
Base M2,6,,,,Oxidation,,Dolomite	21.00,Gerstley borate	5.25,Custer feldspar	15.75,Nepheline syenite	26.50,Ball clay	21.00,Flint	10.50,,,,,,,,
Base Rob's/G.A. Blend- Wheeler,6,,,Satin matt,Oxidation,,Cornwall Stone	34.60,Whiting	8.40,Gerstley borate	2.90,Strontium carbonate	9.30,Kona F-4 feldspar	23.20,Frit 3110	10.60,Flint	9.30,Lithium carbonate	1.70,Bentonite	3.00,,,,,
Base Steve's #2,6,,,Matt,Oxidation,,Kona F-4 feldspar	42.93,Barium carbonate	8.58,Magnesium carbonate	8.58,EPK	17.17,Wollastonite	8.58,Flint	8.49,Strontium carbonate	5.66,,,,,,,
Base U,6,,,,Oxidation,,Custer feldspar	27.20,Whiting	27.60,Zinc oxide	12.80,EPK	22.60,Flint	8.20,Colemanite	1.50,,,,,,,,
Basic,5 - 6,Variable,Untested,Variable,Ox or Red,,K-200 Feldspar	43.00,EPK	14.00,Whiting	20.00,Flint	23.00,,,,,,,,,,
Beady,5,,,,Oxidation,,Frit 3134	10.00,Nepheline syenite	35.00,Wollastonite	10.00,Magnesium carb	35.00,EPK	10.00,,,,,,,,,
Beady Eyes 2,6 - 8,white base,,texture glaze,Ox. or Red.,,Custer feldspar	25.00,Whiting	6.00,Magnesium carbonate	35.00,Kentucky OM #4	10.00,Flint	8.00,Ferro frit 3134	16.00,,,,,,,,
Beth's Shiny Green,5 - 7,light green,,,,,Nepheline syenite	46.74,Silica	25.00,Gerstley borate	10.87,Ball clay	6.52,Dolomite	10.87,Titanium dioxide	7.61,Bentonite	1.09,Copper carbonate	1.63,,,,,,
Bill Aycock's Base,6,almost clear,Untested,shiny,Ox. or Red.,,Custer feldspar	29.56,Nepheline syenite	8.62,Strontium carbonate	4.91,Zinc oxide	3.31,Gerstley borate	20.74,Whiting	1.80,Silica	31.06,,,,,,,
Bird Matt,6,silver white,Untested,,Ox. or Red.,,Nepheline syenite	71.46,Dolomite	23.71,Ball clay	4.83,Tin oxide	9.55,Bentonite	2.81,,,,,,,,,
Black,6,Black,,"more matt thin, more glossy thick",,,K-200 feldspar	78.81,Gerstley borate	10.76,Whiting	5.46,EPK	4.97,Copper carbonate	3.31,Cobalt carbonate	1.99,Manganese dioxide	4.14,,,,,,,
Black Albany,5 - 6,black,Untested,Semi-gloss,Ox. or Red.,Opaque,Albany slip	75.00,Nepheline syenite	20.00,Gerstley borate	5.00,Cobalt oxide	5.00,,,,,,,,,,
Black Bright,5,Black,,Gloss,Oxidation,Opaque,Albany slip	72.00,Spodumene	12.00,Gerstley borate	16.00,Cobalt oxide	2.40,,,,,,,,,,
Black crystal,5-6,Black,,Satin matt,Oxidation,Opaque,Dolomite	21.00,Gerstley borate	5.25,Custer feldspar	15.75,Nepheline syenite	26.50,Ball clay	21.00,Flint	10.50,Cobalt carbonate	6.00,Copper carbonate	6.00,,,,,,
Black crystal no gb,5-6,Black,,Satin matt,Oxidation,Opaque,Magnesium carbonate	11.00,Whiting	10.50,Nepheline syenite	34.20,Kaolin - theoretical	17.50,Silica	16.30,Frit 3134	10.40,Cobalt carbonate	6.00,Copper carbonate	6.00,,,,,,
Black Crystalline,6,black,Untested,matte,oxidation,Opaque,Dolomite	21.00,Gerstley borate	5.25,Custer feldspar	15.75,Nepheline syenite	26.50,Ball clay	21.00,Flint	10.50,Cobalt carbonate	6.00,Copper carbonate	6.00,,,,,,
Black Cushing,5-6,Black,,,,Opaque,Albany slip	65.00,Barium carbonate	10.00,Nepheline syenite	10.00,Talc	15.00,Chromium oxide	1.00,Manganese dioxide	2.00,Cobalt carbonate	2.00,,,,,,,
Black Granny's Shorts,5 - 6,Black,Untested,Semi-gloss,Ox. or Red.,Opaque,PV Clay	15.00,Custer spar	35.00,Flint	10.00,Whiting	10.00,Gerstley borate	30.00,Black stain	7.00,,,,,,,,
Black IE,6,black / brown,Untested,Gloss,Oxidation,Opaque,Whiting	17.00,Nepheline syenite	34.00,Kaolin	8.00,Silica	41.00,Iron oxide	13.00,,,,,,,,,
Black Larry's,6 - 7,Black,Untested,Gloss,Ox. or Red.,Opaque,Custer feldspar	46.70,Whiting	14.40,EPK	8.90,Barium carbonate	2.20,Silica	22.20,Lithium carbonate	5.60,Cobalt carbonate	3.30,Iron oxide	4.40,Manganese dioxide	2.20,,,,,
black Matt,5,black,,matt,Oxidation,Opaque,Barnard slip	90.00,Whiting	10.00,,,,,,,,,,,,
black Matt 2,5,black,Untested,matt,Oxidation,,Barnard slip	90.00,Whiting	10.00,,,,,,,,,,,,
Black Matte,6,black,Untested,matte,Ox. or Red.,Opaque,Alberta slip	70.00,Ferro Frit 3124	20.00,Wollastonite	10.00,Rutile	5.00,Mason stain 6600	5.00,Bentonite	2.00,,,,,,,,
Black Matte,6,black,Untested,matte,Ox. or Red.,Opaque,Alberta slip	70.00,Ferro Frit 3124	20.00,Wollastonite	10.00,Rutile	5.00,Mason stain 6600	5.00,Bentonite	2.00,,,,,,,,
Black Metallic,6,Black,,Metallic,Oxidation,Opaque,Gerstley borate	11.00,Whiting	5.00,Custer feldspar	79.00,EPK	5.00,Cobalt oxide	2.00,Copper carbonate	4.00,Manganese dioxide	4.00,,,,,,,
black metallic,6,metallic black,Untested,Gloss,oxidation,Opaque,Spodumene	50.00,Gerstley borate	25.00,Flint	25.00,Black iron oxide	10.00,Cobalt oxide	2.00,Copper carbonate	4.00,,,,,,,,
Black Metallic,6,Black,Untested,,oxidation,Opaque,Gerstley borate	11.00,Whiting	5.00,Custer feldspar	79.00,EPK	5.00,Cobalt oxide	2.00,Copper carbonate	4.00,Manganese dioxide	4.00,,,,,,,
BLACK METALLIC 2,6,metallic black,,shiny glossy,,,Custer feldspar	36.00,Whiting	9.00,Colemanite	5.00,Dolomite	5.00,Talc	16.00,Barium carbonate	8.00,Flint	16.00,Bentonite	5.00,Black iron oxide	3.00,Zircopax	15.00,Rutile	20.00,Cobalt oxide	3.00,,
Black Metallic 3,6,black,,matte,,Opaque,Custer feldspar	36.73,Whiting	9.18,Colemanite	5.10,Dolomite	5.10,Talc	16.33,Barium carbonate	8.16,Silica	16.33,Black iron oxide	3.06,Bentonite	5.10,Zircopax	15.31,Rutile	20.41,Cobalt oxide	3.06,,
Black Metallic 4,6,Black,Untested,,oxidation,Opaque,Gerstley borate	11.00,Whiting	5.00,Custer feldspar	79.00,EPK	5.00,Cobalt oxide	2.00,Copper carbonate	4.00,Manganese dioxide	4.00,,,,,,,
Black Metallic Matt,6 - 9,Opaque metallic Black,,Matte,,Opaque,Wood ash	25.00,Nepheline syenite	37.50,Talc	18.75,Ball clay	18.75,Iron oxide	2.50,Black copper oxide	3.75,Cobalt oxide	2.92,,,,,,,
black metallic1,6,metallic black,Untested,Gloss,oxidation,Opaque,Spodumene	50.00,Gerstley borate	25.00,Flint	25.00,Black iron oxide	10.00,Cobalt oxide	2.00,Copper carbonate	4.00,,,,,,,,
Black Mirror,6,black,Untested,Gloss,oxidation,Opaque,Potash feldspar	38.18,Silica	23.64,Whiting	13.64,Kaolin	13.64,Zinc oxide	10.91,Red iron oxide	7.27,Cobalt oxide	0.91,,,,,,,
Black Mountain,2 - 5,,Untested,Satin matt,Ox. or Red.,Semi-opaque,Bainbridge spar	30.00,Whiting	20.00,Flint	20.00,Kaolin	10.00,Talc theoretical	20.00,,,,,,,,,
Black Patty's Metallic,6,blue-black,,Gloss,Ox. or Red.,Opaque,Kaolin	5.00,Custer feldspar	79.00,Whiting	5.00,Colemanite	11.00,Copper oxide	2.00,Copper carbonate	3.00,Manganese dioxide	4.00,Cobalt oxide	2.00,,,,,,
Black Reed's Glossy,6,Black,Untested,gloss,oxidation,Opaque,Gerstley borate	11.00,EPK	5.00,Custer feldspar	79.00,Whiting	5.00,Copper carbonate	4.00,Manganese dioxide	4.00,Cobalt oxide	2.00,,,,,,,
Black Reeds Glory,6,black,Untested,glossy,oxidation,Opaque,Gerstley borate	11.00,EPK	5.00,Custer feldspar	79.00,Whiting	5.00,Copper carbonate	4.00,Manganese dioxide	6.00,Cobalt oxide	2.00,Red iron oxide	1.00,,,,,,
Black Rob Wadley's Barnard,6,Black,Untested,,Oxidation,,Barnard clay	65.00,Feldspar	15.00,Whiting	10.00,Gerstley borate	10.00,,,,,,,,,,
Black Shiny,5 - 6,Black,,Gloss,Oxidation,Opaque,Potash feldspar	43.21,Kaolin	9.88,Silica	23.46,Whiting	11.11,Gerstley borate	12.35,Iron oxide	9.88,,,,,,,,
Black Silky Matt,5 - 6,Opaque Black,Untested,matte,Ox. or Red.,,Gerstley borate	7.51,Talc	5.42,Dolomite	3.34,Kona F-4 feldspar	16.69,Neph Sye	32.93,Whiting	7.12,Zinc oxide	6.45,EPK	12.57,Flint	7.96,Cobalt oxide	0.11,Copper oxide	0.33,Red iron oxide	0.33,Bentonite	0.11,
Black Silky Matt no GB,5 - 6,Opaque Black,Untested,matte,Ox. or Red.,,Magnesium carbonate	5.40,Whiting	7.90,Zinc oxide	6.00,Nepheline syenite	40.80,Kaolin	16.80,Silica	9.60,Frit 3134	13.60,Cobalt oxide	0.09,Copper oxide	0.30,Red iron oxide	0.30,Bentonite	0.09,,,
Black Slip Glaze,2 - 5,black,Untested,,Ox. or Red.,,Barnard clay	36.40,Frit 5301	54.50,Zinc oxide	9.10,Bentonite	2.70,,,,,,,,,,
Black Tenmoku,6,jet black,Untested,semi matt,Oxidation,,Cornwall Stone	375.00,Kaolin	50.00,Whiting	50.00,Gerstley borate	25.00,Red iron oxide	45.00,,,,,,,,,
Engobe Black Vitreous,6,black,Untested,Unglazed,Ox. or Red.,Opaque,Kaolin	16.70,Calcined kaolin	38.90,Talc theoretical	5.60,Nepheline syenite	16.70,Silica	16.70,Borax	5.60,Zircopax	11.10,Red iron oxide	16.70,Manganese dioxide	16.70,Chrome oxide	16.70,,,,
Black With Gold,6,Opaque Black with metallic gold,Untested,satin matt,oxidation,,Kentucky ball clay	7.00,Redart	86.00,Silica	7.00,Copper carbonate	8.80,Cobalt carbonate	7.00,Manganese dioxide	64.00,,,,,,,,
Blue Barium Jamie's,6,Turquoise,,Matt,Oxidation,Opaque,Nepheline syenite	65.00,Barium carbonate	35.00,EPK	1.00,Copper carbonate	2.00,Bentonite	1.00,,,,,,,,,
Blue Celadon,6,Blue celadon,,,,,Volcanic ash	48.70,Wollastonite	12.17,Ball clay	10.43,Gerstley borate	8.70,Silica	6.96,Alberta slip	13.04,Cobalt carbonate	0.22,,,,,,,
Blue Cindy's,6,deep blue,Untested,,oxidation,,Nepheline syenite	20.00,Whiting	20.00,EPK	20.00,Silica	20.00,Ferro Frit 3124	20.00,Bentonite	2.00,Cobalt carbonate	5.00,,,,,,,
Blue Dark Specks,6,Blue,,Gloss,Oxidation,Transparent,Silica	35.00,EPK	16.00,Gerstley borate	50.00,Cobalt oxide	1.00,,,,,,,,,,
Blue Deep Shiny,6,deep blue,Untested,shiny glossy,oxidation,,Custer feldspar	42.31,EPK	1.92,Colemanite	19.23,Whiting	3.85,Barium Carb	4.81,Flint	24.04,Lithium Carb	3.85,Copper Carb	5.77,Cobalt oxide	0.87,,,,,
Blue Deep Shiny,6,Blue,Untested,,Oxidation,,Custer feldspar	44.00,EPK	2.00,Gerstley borate	20.00,Whiting	4.00,Barium carbonate	5.00,Flint	25.00,Copper carbonate	6.00,Cobalt carbonate	9.00,Lithium carbonate	4.00,,,,,
Blue Deep Shiny-Valerie's,6,Blue,Tested,Gloss,Oxidation,Opaque,Custer feldspar	22.00,Gerstley borate	10.00,Whiting	2.00,Barium carbonate	2.50,Flint	16.30,Frit 3124	8.00,Nepheline syenite	11.80,Dolomite	4.10,Wollastonite	12.30,EPK	11.00,Copper carbonate	4.00,Cobalt carbonate	4.80,Lithium carbonate	2.00,
Blue Deep Shiny-Valerie's-no gb,6,Blue,Tested,Gloss,Oxidation,Opaque,Custer feldspar	21.90,EPK	11.50,Lithium carbonate	3.90,Whiting	2.30,Strontium carbonate	3.60,Silica	23.90,Frit 3134	32.80,Copper carbonate	5.80,Cobalt carbonate	8.80,,,,,
Blue Emily's,6,,Untested,?,reduction,,Custer feldspar	36.56,Gerstley borate	19.35,OM-4 Ball Clay	11.83,Talc	15.05,Silica	10.75,Dolomite	6.45,Zircopax	4.30,Cobalt carbonate	3.23,,,,,,
Blue Green,6,,,gloss,,,Gerstley borate	30.00,Silica	30.00,Dolomite	20.00,EPK	20.00,Chrome oxide	2.50,Cobalt oxide	0.30,,,,,,,,
Blue Green IE 30 O Matt,6,blue green?,Untested,Dry matte,Oxidation,Opaque,Strontium carbonate	27.50,Nepheline syenite	59.20,Ball clay	4.10,Titanium dioxide	3.60,Cobalt carbonate	0.50,,,,,,,,,
Blue Green Slip glaze,2 - 5,blue green,Untested,,Ox. or Red.,,Albany slip	60.00,Frit 5301	40.00,Copper carbonate	3.00,Rutile	4.00,,,,,,,,,,
Blue Julie's Water,5,Turquoise,Untested,Gloss,Oxidation,Transparent,Frit 3110	3.00,Nepheline syenite	18.00,Whiting	2.00,Strontium carbonate	25.00,EPK	14.00,Flint	38.00,Copper carbonate	3.00,,,,,,,
Blue matt,6,blue,,matte,,,Volcanic ash	55.00,Whiting	25.00,Barium carbonate	10.00,Kentucky OM #4	10.00,Cobalt oxide	0.50,,,,,,,,,
Blue matt,6,blue,,matte,,,Volcanic ash	55.00,Whiting	25.00,Barium carbonate	10.00,Kentucky OM #4	10.00,Cobalt oxide	0.50,,,,,,,,,
Blue Midnight,5 - 8,Blue,Untested,Gloss,Ox. or Red.,Opaque,Feldspar	44.00,Whiting	17.00,Ball clay	8.00,China clay	9.00,Silica	22.00,,,,,,,,,
Blue Opal,5-7,Blue,,Gloss,Oxidation,Opaque,Strontium carbonate	4.00,Gerstley borate	20.80,Whiting	1.50,Custer feldspar	44.30,EPK	2.10,Flint	24.90,Zinc oxide	3.30,Tin oxide	7.10,Rutile	3.10,Cobalt carbonate	2.60,,,,
Blue Pale Rutile,6,pale blue,,,oxidation,,Gerstley borate	8.50,Magnesium carbonate	1.90,Whiting	15.30,Wood ash	14.50,Nepheline syenite	15.60,Kaolin	10.90,Flint	33.40,Rutile	1.70,,,,,,
Blue Slip glaze,2 - 5,blue,Untested,,Ox. or Red.,,Albany slip	60.00,Frit 5301	40.00,Cobalt carbonate	3.00,,,,,,,,,,,
Blue Spot Glaze,5,tan with blue spots,,Gloss,Oxidation,Opaque,Gerstley borate	20.50,Sodium bicarbonate	18.00,Zinc oxide	19.00,Kaolin	8.00,Flint	34.50,Nickel carbonate	2.00,,,,,,,,
Blue Spruce,6,blue-green,,semi-gloss to gloss,,,Whiting	18.18,Ferro frit 3124	22.73,Nepheline syenite	22.73,Kaolin	13.64,Flint	13.64,Zircopax (or Ultrox)	9.09,Copper carbonate	1.82,Cobalt carbonate	1.82,Rutile	4.55,,,,,
Blue St. Helens,6,blue,,Satin matt,Oxidation,Opaque,Custer spar	39.60,Flint	5.40,Whiting	14.10,EPK	11.60,Zinc oxide	8.20,Dolomite	0.40,Colemanite	0.90,Volcanic ash - Mt. St. Helens	19.90,Cobalt oxide	0.10,,,,,
Blue Tamaras,6,blue,Untested,?,oxidation,,Custer feldspar	39.00,Silica	9.00,EPK	7.00,Whiting	17.00,Zinc oxide	8.00,Mount St. Helens Volcanic Ash	20.00,Cobalt oxide	1.50,,,,,,,
Blue Yellow slip glaze,2 - 5,"blue, yellow streaks?",Untested,,Ox. or Red.,,Albany slip	60.00,Frit 5301	40.00,Cobalt carbonate	3.00,Manganese dioxide	2.00,,,,,,,,,,
blue-grey speckled Gloss,6 - 8,speckled blue-grey,Untested,Gloss,Oxidation,,Albany slip	47.37,Potash feldspar	28.42,Flint	9.47,Zinc oxide	9.47,Whiting	5.26,Rutile	5.26,,,,,,,,
Bob Wicks Base,6,see comments,Untested,?,oxidation,,Nepheline syenite	47.00,Colemanite	27.00,EPK	6.00,Silica	20.00,,,,,,,,,,
BQ Matt,6,,Untested,matt,oxidation,,Dolomite	10.87,Wollastonite	18.12,Nepheline syenite	36.23,EPK	18.12,Gerstley borate	16.67,,,,,,,,,
Bright Pink,6,mauve,,Semi matt,,,Nepheline syenite	43.33,Whiting	20.00,Lithium carbonate	16.67,Barium carbonate	5.00,Gerstley borate	8.33,Silica	6.67,Tin oxide	8.33,Chrome oxide	0.42,,,,,,
Brilliant Matt Purple,6,purple,,matt,,,Nepheline syenite	20.43,Silica	10.75,Barium carbonate	43.01,Lithium carbonate	5.38,Kaolin	20.43,Copper carbonate	7.53,,,,,,,,
Brilliant Matt Turquoise,6,turquoise,,matt,,,Nepheline syenite	57.29,Silica	7.29,Barium carbonate	27.08,Lithium carbonate	2.08,Kaolin	6.25,Copper carbonate	4.17,,,,,,,,
Broken gloss/matt broken dark browns,5,dark brown,,gloss to matt,,,Barnard slip	60.00,Whiting	20.00,Gerstley borate	20.00,,,,,,,,,,,
Bronze cone 2-6,2-6,bronze metallic,,Waxy,Oxidation,Opaque,Manganese dioxide	60.00,Copper oxide	10.00,Redart	20.00,EPK	10.00,,,,,,,,,,
Bronze Metallic Gold Luster,6,bronze metallic,,Satin matt,Oxidation,Opaque,China clay	100.00,Cobalt oxide	33.00,Copper oxide	33.00,Manganese dioxide	266.00,,,,,,,,,,
Bronze Ogden,6,bronze metallic,,Matt,Oxidation,Opaque,Red clay	66.67,China clay	33.33,Manganese dioxide	200.00,Black copper oxide	33.33,,,,,,,,,,
Bronze Sandy,6,Bronze metallic,Untested,Semi-gloss,Oxidation,Opaque,Ball clay	100.00,Manganese dioxide	400.00,Copper carbonate	100.00,,,,,,,,,,,
BROWN BUTTER,6,dark brown w/ black flecks,,waxy,,,Volcanic ash	44.79,Spodumene	19.47,Dolomite	9.74,Talc	9.74,Ball clay	9.74,Borax	3.89,Iron chromate	2.63,Rutile	2.63,Ilmenite	2.63,,,,,
Brown Matt,6,brown,Untested,Matt,oxidation,Opaque,Whiting	18.35,Custer feldspar	51.38,EPK	16.51,Flint	5.50,Zinc oxide	8.26,Rutile	6.42,Red iron oxide	2.13,Nickel oxide	3.19,,,,,,
Brown Persimmon,6,deep brown,Untested,Semi-gloss,reduction,Opaque,Silica	37.63,Nepheline syenite	21.51,Whiting	16.13,EPK	13.98,Gerstley borate	10.75,Red iron oxide	16.13,,,,,,,,
Brown Pleasant,6,brown,Untested,Gloss,oxidation,,Alberta slip	62.50,Gerstley borate	20.83,Potash feldspar	8.33,EPK	8.33,Tin oxide	3.33,,,,,,,,,
brown Rowe,6,brown,Untested,semi-gloss,oxidation,,Colemanite	50.00,EPK	20.00,Flint	30.00,Manganese dioxide	5.00,Red iron oxide	10.00,,,,,,,,,
Bullfrog Green,5,green,,stoney matte,oxidation,,Custer feldspar	47.00,Whiting	7.50,Barium carbonate	10.50,Zinc oxide	6.00,Kentucky OM #4	5.00,EPK	5.00,Flint	19.00,Copper carbonate	4.00,,,,,,
Burgundy,6,,,,,,Kona F-4 feldspar	53.00,Silica	20.00,Whiting	15.00,Barium carbonate	6.00,EPK	6.00,Mason Deep Crimson Stain	10.00,,,,,,,,
Burgundy Ozona,6,deep brick red,,stony slip or engobe,,,A.P. Green fireclay	80.00,GoldArt	20.00,Chrome oxide	1.00,Iron oxide	2.00,,,,,,,,,,
Bush Fake Ash,6,tan?,,"runny, rivulet",,,Barnard clay	20.00,Ball clay	26.00,Wollastonite	30.00,Gerstley borate	24.00,Rutile	1.00,,,,,,,,,
Butterscotch,2 - 5,butterscotch yellow,Untested,satin matte?,Ox. or Red.,,Nepheline syenite	80.00,Whiting	15.00,Barium carbonate	12.00,Zinc oxide	12.00,Kaolin	10.00,Ball clay	8.00,Silica	36.00,Rutile	10.40,Ochre	5.20,,,,,
BUTTERSCOTCH GLOSSY,6,orangey tinted clear,,glossy shiny,,,Custer feldspar	29.47,Nepheline syenite	20.00,Flint	20.00,Gerstley borate	17.89,Zinc oxide	5.26,Whiting	4.21,Lithium carbonate	3.16,Manganese dioxide	3.16,Red iron oxide	2.11,Zircopax	4.21,,,,
C. Gareri Base,4 - 8,,,,,,Nepheline syenite	34.13,EPK	1.80,Gerstley borate	16.32,Silica	31.83,Whiting	3.90,Zinc oxide	6.11,Barium carbonate	5.91,Bentonite	2.00,,,,,,
Calcium Alumina Transparent Matte,5 - 6,translucent clear,Untested,transparent semi-matte,Ox. or Red.,,Wollastonite	30.00,Ferro Frit 3134	21.50,Kaolin	25.50,Calcined kaolin	19.00,Silica	4.00,,,,,,,,,
CDG Base 1 Peach,4,,Untested,,Oxidation,Opaque,Strontium carbonate	5.18,Whiting	9.60,Zinc oxide	10.41,Custer feldspar	73.08,Copper carbonate	0.99,Rutile	6.02,,,,,,,,
Celadon,6,translucent green,,Gloss,Reduction,,Colemanite	61.22,EPK	8.16,Whiting	2.04,Silica	28.57,Red iron oxide	2.04,Bentonite	2.04,,,,,,,,
Celadon 974 Kawai,6 - 8,Green,Untested,Gloss,reduction,Translucent,Potash feldspar	62.24,Whiting	7.61,China clay	4.97,Silica	25.18,Black iron oxide	1.52,,,,,,,,,
Celadon 974 Kawai,6 - 8,Green,,shiny glossy,Reduction,Translucent,Potash feldspar	62.24,Whiting	7.61,China clay	4.97,Silica	25.18,Black iron oxide	1.52,,,,,,,,,
Celadon Blue,6,celadon Blue,Untested,Gloss,reduction,Transparent,Volcanic ash	48.70,Wollastonite	12.17,Ball clay	10.43,Gerstley borate	8.70,Silica	6.96,Alberta slip	13.04,Cobalt carbonate	0.22,,,,,,,
Celadon Faux,6,Green,Untested,Gloss,oxidation,Transparent,Soda feldspar	50.00,Wollastonite	20.00,China clay	10.00,Silica	10.00,Gerstley borate	10.00,Copper carbonate	0.50,Black Stain	0.20,,,,,,,
Celadon Faux,6,Green,,Gloss,Oxidation,Transparent,Soda feldspar	50.00,Wollastonite	20.00,China clay	10.00,Silica	10.00,Gerstley borate	10.00,Copper carbonate	0.50,Black Stain	0.20,,,,,,,
Celadon Glossy,6,Green,,Gloss,Reduction,Translucent,Colemanite	61.22,EPK	8.16,Whiting	2.04,Silica	28.57,Red iron oxide	2.04,Bentonite	2.04,,,,,,,,
Celadon Kawaii Revised,5 - 6,Blue,Untested,Satin,Reduction,Transparent,Nepheline Sye	4357.00,Whiting	792.00,EPK	475.00,Flint	1822.00,Talc	554.00,,,,,,,,,
Celadon to Teal,6,,,,,,Gerstley borate	21.00,Wollastonite	8.00,Nepheline syenite	30.00,Kaolin	10.00,Silica	31.00,,,,,,,,,
Celedon Satin,6,,Untested,,Oxidation,,Custer feldspar	46.30,Flint	19.70,EPK	2.40,Whiting	8.20,Gerstley borate	13.60,Zinc oxide	3.90,Dolomite	5.90,,,,,,,
Chappel Boron Lithium,6,green,,glassy,,,Spodumene	51.00,Gerstley borate	26.00,Silica	23.00,Copper carbonate	5.00,Red iron oxide	0.50,Bentonite	1.00,,,,,,,,
Charcoal,5 - 6,greenish charcoal gray,Untested,matte,oxidation,,Lithium carbonate	1.00,Strontium carbonate	20.00,Nepheline syenite	60.00,OM-4 Ball Clay	10.00,"Flint,325 mesh	9.00",Manganese dioxide	2.00,Copper carbonate	5.00,,,,,,,
Chartreuse Elyse's Matt,6,Chartreuse,,Matt,Oxidation,Semi-opaque,Gerstley borate	3.00,Magnesium carb	3.00,Whiting	22.00,Nepheline syenite	23.00,Kaolin	20.00,Flint	29.00,,,,,,,,
Chartreuse Matt Elyse's,6,Chartreuse,,Waxy,Oxidation,Opaque,Gerstley borate	3.00,Magnesium carbonate	3.00,Whiting	22.00,Nepheline syenite	23.00,Kaolin	20.00,Flint	29.00,,,,,,,,
Chartreuse Matt Elyse's no GB,6,chartreuse,,Waxy,Oxidation,Opaque,Dolomite	6.63,Whiting	19.13,Nepheline syenite	23.01,Kaolin - theoretical	16.74,Silica	28.78,Frit 3195	5.71,,,,,,,,
Chartreuse Matt Elyse's no GB,6,Chartreuse,,Waxy,Oxidation,Opaque,Talc	5.00,Whiting	21.00,Custer feldspar	28.00,Kaolin - theoretical	18.00,Silica	18.00,Frit 3124	10.00,Bone ash	0.10,Rutile	0.08,Iron oxide	0.10,,,,,
Chocolate Super-Hiway,6 - 8,brown,,textured (w/added clay),oxidation,,Custer feldspar	50.72,Gerstley borate	24.64,Barium carbonate	17.39,Zinc oxide	7.25,,,,,,,,,,
Cindy's Blue,6,deep blue,,,,,Nepheline syenite	20.00,Whiting	20.00,EPK	20.00,Silica	20.00,Ferro frit 3124	20.00,Bentonite	2.00,Cobalt carbonate	5.00,,,,,,,
Clay Black VC,5-6,Black,,Unglazed,Ox. or Red.,,Ocmulgee	50.00,Pine Lake	15.00,GoldArt	15.00,Ball clay	10.00,Barnard clay	10.00,Grog	6.00,Red iron oxide	3.00,,,,,,,
Clay Casting Slip,6,Tan,,unglazed,Ox. or Red.,Opaque,Custer feldspar	4000.00,GoldArt	3000.00,Redart	1000.00,Kaolin	5800.00,Ball clay	3000.00,Flint	3200.00,Darvan 7	140.00,,,,,,,
Clay casting Wally's wonderslip,5-9,White,,,Ox. or Red.,,GoldArt	21.00,Tennessee ball clay	10.00,EPK	12.00,Custer feldspar	26.00,Whiting	1.00,Flint	30.00,,,,,,,,
Clay Casting White Rozman,2-4,White,,,Oxidation,Opaque,Talc	5.00,Nepheline syenite	30.00,EPK	23.00,Kentucky OM #4	22.00,Flint	20.00,Barium carbonate	0.03,Soda ash	0.03,Sodium silicate	0.25,,,,,,
Clay Don's Porcellaneous,5-7,White,,,Ox. or Red.,,Tennessee ball clay	22.00,Tile 6 clay	10.00,EPK	10.00,Nepheline syenite	33.00,G-200 feldspar	9.00,Silica	9.00,,,,,,,,
clay Pinnell porcelain,6,White,,,Ox. or Red.,,Tennessee ball clay	25.00,Tile 6 clay	25.00,Silica	25.00,Custer feldspar	25.00,Bentonite	1.00,,,,,,,,,
Clay Red Rozman Throwing,2-4,Red,,Unglazed,Oxidation,Opaque,Wollastonite	3.00,Nepheline syenite	14.00,Ball clay	25.00,GoldArt	25.00,Redart	25.00,Flint	8.00,,,,,,,,
clay VC Off-White dense stoneware,6,White,,,Ox. or Red.,,Tile 6 clay	20.00,EPK	15.00,Kentucky OM #4	20.00,GoldArt	25.00,Nepheline syenite	10.00,Flint	10.00,Bentonite	2.00,,,,,,,
Clay VC Orange-Brown Throwing,5-6,Brown-orange,,Lichen,Ox. or Red.,Opaque,GoldArt	30.00,Pine Lake	30.00,Ocmulgee	40.00,,,,,,,,,,,
Clay Warm Brown RISD 96,6,brown,,unglazed,Oxidation,Opaque,Ocmulgee	15.00,GoldArt	14.00,Redart	14.00,XX Sagger	13.00,Flint	12.00,Kentucky OM #4	11.00,Custer feldspar	11.00,Tile 6 clay	10.00,Bentonite	3.00,,,,,
Clay White Casting c6,5-6,White,,,Oxidation,,Nepheline syenite	12.50,Custer feldspar	25.00,Flint	17.50,EPK	20.00,Kentucky OM #4	25.00,,,,,,,,,
Clay White Plastic VC,5-6,White,,Unglazed,Ox. or Red.,Opaque,Tile 6 clay	20.00,EPK	10.00,XX Sagger	20.00,Kentucky ball clay	10.00,Kona F-4 feldspar	20.00,Flint	20.00,Bentonite	2.00,Macaloid	1.00,,,,,,
Clay White Throwing,5-6,White,,Unglazed,Reduction,Opaque,Grolleg	50.00,Kona F-4 feldspar	25.00,Pyrax	13.00,Flint	12.00,Bentonite	2.00,Macaloid	2.00,,,,,,,,
Clay: Revised Steve's White,5-6,White,,Unglazed,Ox. or Red.,Opaque,EPK	20.00,Tile 6 clay	20.00,GoldArt	14.00,XX Sagger	10.00,A.P. Green	10.00,Custer feldspar	14.00,Talc	3.00,Flint	10.00,Bentonite	3.00,,,,,
Clear,6,"clear in oxidation, greyish in",,gloss,,,Silica	31.00,Nepheline syenite	30.00,Gerstley borate	21.00,EPK	10.00,Wollastonite	8.00,,,,,,,,,
Clear,4 - 8,,Untested,,Ox. or Red.,,Gerstley borate	21.00,Wollastonite	8.00,Nepheline syenite	30.00,Kaolin	10.00,Silica	31.00,,,,,,,,,
Clear,6,"clear in oxidation, greyish in",Untested,gloss,reduction,,Silica	31.00,Nepheline syenite	30.00,Gerstley borate	21.00,EPK	10.00,Wollastonite	8.00,,,,,,,,,
Clear (Huddleston),5 - 6,transparent clear,Untested,"glossy, shiny",oxidation,,Ferro Frit 3134	50.00,EPK	30.00,Silica	20.00,,,,,,,,,,,
Clear (Ian Begg),5 - 6,,,"glossy, shiny",,,Flint	26.00,Kona F-4 spar	32.00,Wollastonite	6.00,Kentucky OM #4	10.00,Pemco frit P-54	16.00,Whiting	10.00,,,,,,,,
Clear 184 Gloss Bowes,5,Transparent Clear,Untested,Glossy or shiny,Oxidation,,F-4 feldspar	45.50,Flint	20.00,Gerstley borate	13.30,Whiting	8.30,Dolomite	6.40,Zinc oxide	4.00,EPK	2.50,,,,,,,
Clear 184 Gloss Bowes NO GB,5,Transparent Clear,Untested,Glossy or shiny,Oxidation,,Custer feldspar	28.20,Silica	15.10,Dolomite	8.30,Whiting	5.50,Zinc oxide	3.90,Tile 6 clay	13.00,Frit 3134	25.90,,,,,,,
Clear 184 Gloss Bowes NO GB No Crazing,5,Transparent Clear,Untested,Glossy or shiny,Oxidation,,Custer feldspar	39.00,Dolomite	12.00,Whiting	8.00,Zinc oxide	5.00,Frit 3134	36.00,Flint	3.00,Lithium carbonate	1.00,,,,,,,
clear 3 part,5 - 6,Clear,,glossy,oxidation,Transparent,Gerstley borate	50.00,EPK	15.00,Flint	35.00,,,,,,,,,,,
Clear 5-6,5 - 6,Clear,Untested,Gloss,Ox. or Red.,Transparent,F-4 spar	40.00,Gerstley borate	30.00,Ball clay	20.00,Silica	10.00,,,,,,,,,,
clear absolutely,6,"clear, transparent",,glossy,oxidation,,Custer feldspar	40.00,Gerstley borate	30.00,Kentucky OM #4	20.00,Flint	10.00,,,,,,,,,,
