Repository: a0082273/glaze_color_prediction

Data of this repository are from Grazy(http://help.glazy.org/about/#about-the-software)

File: database/GlazChem/data/raku.csv
Glaze name,Cone,Color,Testing,Surface,Firing,Transparency,Recipe1,Recipe2,Recipe3,Recipe4,Recipe5,Recipe6,Recipe7,Recipe8,Recipe9,Recipe10,Recipe11,Recipe12,Recipe13,Recipe14
1 2 3 Clear,08 - 06,Transparent Clear,Untested,Shiny or Glossy,Raku,,Gerstley borate	50.00,EPK	33.33,Silica	16.67,,,,,,,,,,,
Alligator Raku,06-04,,,,Raku,Opaque,Gerstley borate	80.00,Bone ash	20.00,Copper carbonate	5.00,Cobalt oxide	2.00,,,,,,,,,,
Alligator Raku Variation,06-04,,,,Raku,Opaque,Gerstley borate	57.00,Bone ash	29.00,Nepheline syenite	14.00,Copper carbonate	14.00,,,,,,,,,,
Andy's Blue Pharoah,08 - 06,Transparent Blue Green,Untested,Glossy or shiny,Raku,,Sodium bicarbonate	26.30,Soda ash	26.30,Gerstley borate	31.60,Frit 5301	15.80,Ultrox	10.00,Copper carbonate	3.00,Cobalt carbonate	0.20,,,,,,,
Base Glaze,06,Yellow,,,Raku,,Colemanite	80.00,Nepheline syenite	20.00,,,,,,,,,,,,
Black Raku,08 - 04,Black,Untested,,Raku,,EPK	400.00,Colemanite	6400.00,Nepheline Sye	800.00,Flint	400.00,Zircopax	80.00,Iron oxide	240.00,Cobalt oxide	160.00,Copper oxide	160.00,,,,,,
Blue Hawaiian Copper,06,blue-green,,,Raku,,Bone ash	20.00,Gerstley borate	80.00,Tin oxide	1.30,Copper carbonate	5.00,Cobalt oxide	2.50,,,,,,,,,
Blue Black Purple,08 - 06,silver blue to silver bronze,Untested,,Raku,,Gerstley borate	50.00,Nepheline syenite	50.00,Copper carbonate	50.00,Rutile	50.00,,,,,,,,,,
Blue Black Purple,08 - 06,silver blue to silver bronze,Untested,,Raku,,Gerstley borate	250.00,Nepheline syenite	250.00,Copper carbonate	250.00,Rutile	250.00,,,,,,,,,,
Blue Raku,08 - 04,Blue,Untested,Shiny or Glossy,Raku,,EPK	400.00,Frit 3110	5200.00,Colemanite	1600.00,Flint	400.00,Soda ash	400.00,Copper carbonate	240.00,,,,,,,,
burgundy red Very dry matt,08 - 06,burgandy red,,dry matte,Raku,Opaque,Gerstley borate	50.00,Nepheline syenite	20.00,Talc	30.00,Copper carbonate	3.00,,,,,,,,,,
Carole's Perfect White,08 - 06,,Untested,?,Raku,,Colemanite	263.10,Lithium carbonate	52.70,Nepheline syenite	157.90,EPK	26.30,Tin oxide	26.30,,,,,,,,,
Carole's Perfect White,08 - 06,,Untested,?,Raku,,Colemanite	52.63,Lithium carbonate	10.53,Nepheline syenite	31.58,EPK	5.26,Tin oxide	5.26,,,,,,,,,
Clay Raku Timock,06-04,,,Unglazed,Raku,,Fire clay	40.00,Ball clay	10.00,Talc	20.00,GoldArt	15.00,"Grog, med	25.00",nylon fiber	0.05,,,,,,,,
Clear (Soldner's),08 - 06,,Untested,,Raku,,Colemanite	80.00,Nepheline syenite	20.00,,,,,,,,,,,,
Clear Raku,08 - 04,Clear,Untested,Shiny or Glossy,Raku,,Frit 3110	842.00,Nepheline Sye	842.00,Colemanite	4210.00,Borax	2106.00,,,,,,,,,,
Copper Blue Hawaiian,08 - 06,turquoise blue,,,,,Bone ash	20.00,Gerstley borate	80.00,Tin oxide	1.30,Copper carbonate	5.00,Cobalt oxide	2.50,,,,,,,,,
Copper Crap Patty's,08 - 06,,Untested,?,Raku,,Gerstley borate	75.00,C-6 Soda Feldspar	20.00,Borax	5.00,Copper carbonate	5.00,,,,,,,,,,
Copper Matt Hasselle,08 - 06,varied,,matte,,,Ball clay	20.00,Copper oxide	80.00,Bentonite	3.00,,,,,,,,,,,
Copper Matte,08 - 06,varies,,matte,,,Ferro frit 3110	100.00,Copper carbonate	400.00,Bentonite	25.00,,,,,,,,,,,
Copper Multi Colored Sand Patina,08 - 06,,Untested,Matt,Raku,Opaque,Gerstley borate	80.00,Bone ash	20.00,Copper carbonate	5.00,Cobalt carbonate	2.50,,,,,,,,,,
Copper Penny,012 - 06,opaque copper metallic,Untested,Shiny or Glossy,Raku,,Gerstley borate	80.00,Potash feldspar	20.00,Copper carbonate	2.00,Cobalt carbonate	1.00,Yellow Ochre	7.00,,,,,,,,,
Copper Rainbow Sand Yukio's,08 - 06,varies,,matte,,,Colemanite	68.00,Bone ash	19.40,Nepheline syenite	9.70,Lithium carbonate	2.90,Copper carbonate	4.90,Cobalt carbonate	0.50,,,,,,,,
Copper Razzle Dazzle Phil's,06,,,,Raku,Opaque,Gerstley borate	46.50,Borax	46.50,Ball clay	7.00,Red iron oxide	9.20,Black copper oxide	4.80,,,,,,,,,
Copper Reynold's Rap,08 - 06,,Untested,,Raku,,Gerstley borate	63.60,Custer feldspar	12.10,Silica	12.10,Ball clay	6.10,Barium carbonate	6.10,Copper carbonate	12.10,,,,,,,,
Copper Sand Carl's,08 - 06,rainbow,,matte,,,Gerstley borate	80.00,Bone ash	20.00,Copper carbonate	5.00,Cobalt oxide	2.50,Tin oxide	1.20,,,,,,,,,
Copper Sand Modified,08 - 06,varies,,matte,,,Gerstley borate	75.10,Bone ash	25.00,Copper carbonate	4.80,Cobalt oxide	2.40,,,,,,,,,,
Copper Sand Raku,08 - 06,,Untested,Matt,Raku,Opaque,Gerstley borate	80.00,Bone ash	20.00,Copper carbonate	5.00,Cobalt oxide	2.50,Tin oxide	1.25,,,,,,,,,
Crackle Clear Phil's Adjusted,06,Clear,,Gloss,Raku,Transparent,Frit 3134	91.00,Kentucky OM #4	9.00,Bentonite	4.00,,,,,,,,,,,
Crackle CR's Clear,06-01,,,,Raku,Transparent,Gillespie borate	67.00,Frit 3124	17.00,Nepheline syenite	16.00,,,,,,,,,,,
Crackle Keator,08-06,Clear,,Gloss,Raku,Transparent,Gerstley borate	76.20,Nepheline syenite	19.00,Kaolin	4.80,,,,,,,,,,,
CRACKLE RAKU,08 - 06,light blue,,shiny glossy,,,Pemco frit P-25	80.00,Custer feldspar	20.00,Copper carbonate	1.00,,,,,,,,,,,
Crusty Rusty,08 - 06,,Untested,Matt,Ox. or Red.,Opaque,Colemanite	80.00,Bone ash	20.00,Copper carbonate	5.00,Cobalt	2.50,,,,,,,,,,
Del Favero,08 - 06,turquoise to copper penny,Untested,Gloss,Ox. or Red.,,Gerstley borate	80.00,Cornwall Stone	20.00,Copper carbonate	2.00,,,,,,,,,,,
Del Favero,08 - 06,turquoise to copper penny,Untested,,Ox. or Red.,,Gerstley borate	400.00,Cornwall Stone	100.00,Copper carbonate	10.00,,,,,,,,,,,
Dragonfly,08 - 06,,Untested,,Ox. or Red.,,Ferro frit 3134	225.00,Colemanite	200.00,EPK	40.00,Silica	35.00,Copper carbonate	30.00,,,,,,,,,
Dragonfly c08-06,08 - 06,,Untested,,Raku,,Ferro frit 3134	45.00,Colemanite	40.00,EPK	8.00,Silica	7.00,Copper carbonate	6.00,,,,,,,,,
Eggshell Blue Raku,06-04,Mottled blue to gold orange peel,,Gloss,Raku,Semi-opaque,Borax	50.00,Gerstley borate	50.00,Red iron oxide	0.50,Copper carbonate	1.00,Cobalt carbonate	1.60,,,,,,,,,
Faux Celadon,08,greenish blue,,Shiny or Glossy,,,Gerstley borate	75.00,EPK	10.00,Silica	15.00,Red iron oxide	2.00,,,,,,,,,,
Flame Drops,,,,,Raku,,Magnesium carbonate	30.80,Lithium carbonate	15.40,Gerstley borate	53.90,Copper carbonate	4.60,Chromium oxide	0.30,,,,,,,,,
Fools Gold,08 - 06,gold luster,,shiny glossy,,,Ferro frit 3110	49.26,Gerstley borate	19.70,EPK	7.88,Nepheline syenite	21.67,Silver nitrate	1.48,Tin oxide	1.97,Rutile	1.97,Yellow ochre	1.97,,,,,,
GLASS RED,08 - 06,coppery red,Untested,shiny,Raku,,Iron oxide	14.40,Copper Carbonate	10.00	1	13.00,,,,,,,,,,,,
Gun Metal,08 - 06,gun metal gray?,,,,,Gerstley borate	75.00,Nepheline syenite	25.00,Copper carbonate	75.00,Red iron oxide	75.00,,,,,,,,,,
Hawaiian Blue,06-01,Blue,,,Raku,Opaque,Gillespie borate	80.00,Synthetic bone ash	20.00,Copper carbonate	5.00,Cobalt carbonate	2.50,Tin oxide	1.30,,,,,,,,,
Kansas City Red.,08 - 06,orange brown,,matte,,,Colemanite	50.00,Borax	50.00,Rutile	50.00,,,,,,,,,,,
Large Crackle,08 - 06,white,,crackle,,,Gerstley borate	60.00,Spodumene	35.00,Kentucky Ball Clay	5.00,,,,,,,,,,,
Lori's Suprise Purple,08,,Untested,,raku,,Ferro Frit 3110	100.00,Copper carbonate	600.00,Red iron oxide	66.67,Cobalt oxide	33.33,,,,,,,,,,
Mecham White,08,,Untested,,raku,,Colemanite	80.00,Cornwall Stone	20.00,,,,,,,,,,,,
Moondust,08 - 06,,Untested,,Raku,,Magnesium carbonate	37.00,Borax	28.00,EPK	14.00,Lithium carbonate	7.00,Colemanite	14.00,Copper carbonate	10.00,,,,,,,,
Opaque Gloss Crackle,06-01,,,,Raku,Opaque,Gillespie borate	419.00,Potash feldspar	324.00,Frit 3289	149.00,Flint	108.00,,,,,,,,,,
Piepenburg Patina (lizzardo),08 - 06,varied,,matte,,,Bone ash	33.33,Gerstley borate	44.44,Nepheline syenite	22.22,Copper carbonate	11.11,,,,,,,,,,
Piepenburg Red Bronze,08 - 06,,,,,,Gerstley borate	50.00,Ferro frit 3134	50.00,Black copper oxide	2.50,Tin oxide	3.01,,,,,,,,,,
Post Pac Man,08 - 06,,,,,,Bone ash	14.29,Gerstley borate	71.42,Nepheline syenite	14.29,Copper carbonate	14.29,Red iron oxide	1.86,,,,,,,,,
Raku #1,08,,Untested,,raku,,Gerstley borate	62.66,Potash feldspar	12.66,Flint	12.03,Ball clay	6.33,Barium carb	6.33,,,,,,,,,
Raku #2,08,,Untested,,raku,,Frit 3195	65.00,Feldspar	20.00,Kaolin	5.00,Whiting	10.00,,,,,,,,,,
Raku 4,08 - 04,,Untested,Shiny or Glossy,Raku,,Colemanite	5600.00,Clay	2400.00,,,,,,,,,,,,
Raku White Crackle (A.N.),08 - 06,Opaque White,Untested,Satin Matte,Raku,,Frit 5301	40.00,Gerstley borate	60.00,Ulrox	20.00,,,,,,,,,,,
Razzle Dazzle Phil's,08-06,,,,Raku,Opaque,Gerstley borate	46.50,Borax	46.50,Ball clay	7.00,Red iron oxide	9.20,Black copper oxide	4.80,,,,,,,,,
Red Green Raku,08 - 06,red or green,,glossy shiny,,,Gerstley borate	80.00,Custer feldspar	20.00,Copper carbonate	3.00,,,,,,,,,,,
Red Lustre Buck #7,07 - 06,red,,matt,,,Borax	35.00,Ferro frit 3278	34.00,Gerstley borate	23.00,Kaolin	8.00,Red copper oxide	10.00,Red iron oxide	10.00,,,,,,,,
Red Lustre Buck #7,06 - 07,red,Untested,matt,raku,,Borax	35.00,Ferro Frit 3278	34.00,Gerstley borate	23.00,Kaolin	8.00,Red copper oxide	10.00,Red iron oxide	10.00,,,,,,,,
Red Lustre Buck #8,07 - 06,red,,matt,,,Gerstley borate	38.00,Ferro frit 3134	31.00,Ferro frit 3195	31.00,Red copper oxide	10.00,Red iron oxide	10.00,,,,,,,,,
Red Lustre Buck #8,06 - 07,red,Untested,matt,raku,,Gerstley borate	38.00,Ferro Frit 3134	31.00,Ferro Frit 3195	31.00,Red copper oxide	10.00,Red iron oxide	10.00,,,,,,,,,
Red Raku,05,,,Gloss,Oxidation,,Colemanite	60.00,Borax	60.00,Copper carbonate	12.00,Rutile	60.00,,,,,,,,,,
Rick's,07 - 06,"white, mostly opaque",Untested,shiny,Raku,,Gerstley Borate	53.34	9	10.00,Nepheline Syenite	13.33	2	6.00,Frit 3124	30.00	5	6.00,EPK	9.60,Zircopax	6.67	1	3.00,,,,,,,,,
Rusty Velvet,07-04,,,Matt,Raku,Opaque,Lithium carbonate	70.00,Borax	10.00,Bentonite	15.00,Feldspar	5.00,Chrome oxide	8.00,,,,,,,,,
Shadow Slip,08 - 06,resist slip,,slip or engobe,,,Fire clay	50.00,EPK	30.00,Alumina hydrate	20.00,,,,,,,,,,,
Silver luster,08 - 06,silvery luster,Untested,glossy luster,raku,,Pemco frit P-25	42.07,Ferro frit 3134	27.13,Lithium carbonate	9.71,EPK	6.24,Silica	13.86,Soda ash	0.99,Bentonite	1.98,Silver nitrate	2.08,,,,,,
Silver Luster Raku,016 - 010,silvery,Untested,luster,Ox. or Red.,,pemco Frit P-25	42.50,Ferro frit 3134	27.40,Lithium carbonate	9.80,"Kaolin, (EPK)	6.30",Silica	14.00,Bentonite	2.00,,,,,,,,
Silver Nitrate Glaze,08 - 06,luster,,shiny glossy,,,Gerstley borate	74.26,Nepheline syenite	19.80,EPK	4.95,Silver nitrate	0.99,,,,,,,,,,
Silver Raku luster,08 - 06,silvery luster,,glossy luster,,,Pemco frit P-25	42.07,Ferro frit 3134	27.13,Lithium carbonate	9.71,EPK	6.24,Silica	13.86,Soda ash	0.99,Bentonite	1.98,Silver nitrate	2.08,,,,,,
Slip (w/Glaze) Jacobsons',08 - 06,resist slip,,slip or engobe,,,Lincoln 60 Clay	40.00,#6 Tile clay	30.00,Grog (Ione 412)	20.00,Custer feldspar	10.00,,,,,,,,,,
Soldner Raku,06,,,,,,Gerstley borate	80.00,Kona F-4 feldspar	20.00,Iron chromate	10.00,Copper carbonate	5.00,,,,,,,,,,
Sunday Copper Matt,08 - 06,,,,,,Ferro frit 3110	100.00,Copper carbonate	900.00,Bentonite	20.00,,,,,,,,,,,
Takihara  Raku,06-04,White,,Gloss,Raku,Opaque,Frit 3134	79.40,Silica	4.80,Kaolin	7.90,Zircopax	7.90,Bentonite	1.60,,,,,,,,,
Tomato Red,08,Opaque coppery Red,Untested,Shiny or Glossy,raku,,Gerstley borate	250.00,Borax	250.00,Copper oxide	100.00,Red iron oxide	25.00,,,,,,,,,,
Variable Clear Raku,08 - 06,clear crackle,,shiny glossy,,,Colemanite	54.00,Custer spar	20.00,Barium carbonate	10.00,Flint	6.00,Plastic vitrox	6.00,Ball clay	4.00,,,,,,,,
White Carole's Perfect,08 - 06,,,,Raku,,Colemanite	52.63,Lithium carbonate	10.53,Nepheline syenite	31.58,EPK	5.26,Tin oxide	5.26,,,,,,,,,
White Crackle Phil's,06,White,,Gloss,Raku,Semi-opaque,Frit 5301	9.60,Frit 3195	80.90,EPK	9.60,Ultrox	8.60,,,,,,,,,,
White Crackle Phil's,06,White,,Gloss,Raku,Semi-opaque,Frit 5301	9.60,Frit 3195	80.90,EPK	9.60,Ultrox	8.60,,,,,,,,,,
White crackle- Piepenburg,08 - 06,white,,shiny crackle,,,Gerstley borate	45.00,Wood ash	35.00,Flint	15.00,Zinc oxide	5.00,,,,,,,,,,

File: database/GlazChem/data/mid.csv (part 2 of 4)
Glaze name,Cone,Color,Testing,Surface,Firing,Transparency,Recipe1,Recipe2,Recipe3,Recipe4,Recipe5,Recipe6,Recipe7,Recipe8,Recipe9,Recipe10,Recipe11,Recipe12,Recipe13,Recipe14
Clear Base,6,Transparent Clear,,shiny glossy,,,Gerstley borate	20.00,Wollastonite	10.00,Nepheline syenite	30.00,EPK	10.00,Silica (325m)	30.00,,,,,,,,,
Clear Base (Cone 5-10),5 - 10,clear transparent,,glossy,Oxidation,Transparent,Gerstley borate	50.00,Kaolin	17.50,Flint	32.50,,,,,,,,,,,
Clear Base Bob Wicks,6,Clear,Untested,Gloss,oxidation,,Nepheline syenite	47.00,Colemanite	27.00,EPK	6.00,Silica	20.00,,,,,,,,,,
Clear Buttery Grandey,6,Clear,,Waxy,Oxidation,Transparent,F-4 spar	50.00,Dolomite	15.50,Magnesium carb	6.80,EPK	15.00,Flint	9.30,Frit 3124	3.50,Tin oxide	3.50,,,,,,,
Clear Dinah's,5,Clear,Untested,gloss,Ox. or Red.,Transparent,Ferro frit 3292	39.90,Frit 3124	39.90,Kentucky OM #4	9.98,Silica	9.98,Magnesium carbonate	0.25,Epsom salts	0.50,,,,,,,,
Clear Dinah's  Transparent,5,Clear,,gloss,Oxidation,Transparent,Ferro frit 3292	39.90,Ferro frit 3124	39.90,Kentucky OM #4	10.00,Silica (325m)	10.00,Magnesium carbonate	0.30,CMC	0.30,Epsom salts	0.50,,,,,,,
Clear Glaze,5 - 6,Clear,,Gloss,Oxidation,Transparent,Minspar Soda Feldspar	40.00,Gerstley borate	30.00,Ball clay	20.00,Silica	10.00,,,,,,,,,,
Clear Glaze,5 - 6,Clear,,Gloss,Oxidation,Transparent,Minspar Soda Feldspar	40.00,Gerstley borate	30.00,Ball clay	20.00,Silica	10.00,,,,,,,,,,
Clear Glaze 5-6,5 - 6,clear transparent,,"glossy, shiny",,Transparent,Minspar Soda Feldspar	40.00,Gerstley borate	30.00,Ball clay	20.00,Silica	10.00,,,,,,,,,,
Clear Glaze 5-6 recalc,5 - 6,clear transparent,,"glossy, shiny",,Transparent,Dolomite	4.70,Whiting	2.00,Silica	2.70,Kona F-4 feldspar	33.60,Frit 3195	56.90,Bentonite	2.00,,,,,,,,
Clear Gloss,5-7,Clear,,Gloss,Oxidation,Transparent,Gerstley borate	50.00,Flint	32.50,EPK	17.50,,,,,,,,,,,
Clear Gronborg,5,clear transparent,Untested,gloss,Ox. or Red.,Transparent,Custer feldspar	39.00,Gerstley borate	20.00,Zinc oxide	3.00,Barium carbonate	6.00,Whiting	2.00,EPK	8.00,Silica	22.00,,,,,,,
Clear Gronborg,5,Clear,,gloss,,Transparent,Custer feldspar	39.00,Gerstley borate	20.00,Zinc oxide	3.00,Barium carbonate	6.00,Whiting	2.00,EPK	8.00,Silica	22.00,,,,,,,
Clear GTB,6,Clear,Untested,,Ox. or Red.,Transparent,Nepheline syenite	39.00,Gerstley borate	27.00,Silica	18.00,Whiting	8.00,EPK	8.00,,,,,,,,,
Clear Katherine's 6,6,Clear,,Gloss,Oxidation,Transparent,Nepheline syenite	30.00,Wollastonite	8.00,Gerstley borate	21.00,EPK	10.00,Strontium carbonate	15.00,Flint	41.00,,,,,,,,
Clear Kitten's,5-6,Clear,,Gloss,Oxidation,Transparent,Nepheline syenite	24.00,Wollastonite	6.40,Gerstley borate	16.80,EPK	8.00,Flint	32.80,Strontium carbonate	12.00,,,,,,,,
Clear kitten's,6,Clear,Untested,Gloss,Oxidation,Transparent,Kona F-4 feldspar	10.01,Dolomite	2.40,Whiting	0.40,Strontium carbonate	11.70,EPK	18.10,Silica	25.00,Frit 3134	32.20,,,,,,,
Clear Kitten's No GB,5-6,Clear,,Gloss,Oxidation,Transparent,Kona F-4 feldspar	10.10,Dolomite	2.40,Whiting	0.40,Strontium carbonate	11.70,EPK	18.10,Silica	25.00,Frit 3134	32.20,,,,,,,
Clear Kitten's Sally's,6,Clear,,Gloss,Oxidation,Transparent,Nepheline syenite	26.00,Wollastonite	7.00,Gerstley borate	18.00,EPK	9.00,Flint	27.00,Strontium carbonate	13.00,,,,,,,,
Clear Kona Gloss,6,Clear,,Gloss,Reduction,Transparent,Kona F-4 feldspar	30.00,Gerstley borate	24.00,Wollastonite	15.00,EPK	8.00,Silica	23.00,,,,,,,,,
Clear Les Lawrence,6,clear,Untested,,oxidation,Transparent,Gerstley borate	44.64,EPK	26.79,Silica	28.57,,,,,,,,,,,
Clear Les Lawrence,6,clear,,,Oxidation,Transparent,Gerstley borate	44.64,EPK	26.79,Silica	28.57,,,,,,,,,,,
Clear Parker Gloss 5,5,Clear,Untested,gloss,Ox. or Red.,Transparent,Custer feldspar	43.00,Gerstley borate	20.00,Whiting	2.00,Zinc oxide	3.00,Barium carbonate	6.00,EPK	2.00,Silica	24.00,,,,,,,
Clear Patti's Crystal,5 - 7,Clear,,Gloss,,Transparent,Gerstley borate	21.00,Whiting	8.00,Nepheline syenite	30.00,Kaolin	10.00,Flint	31.00,,,,,,,,,
Clear Patti's Crystal 5-7,5 - 7,Clear,Untested,glossy shiny,Ox. or Red.,Transparent,Gerstley borate	21.00,Whiting	8.00,Nepheline syenite	30.00,Kaolin	10.00,Flint	31.00,,,,,,,,,
Clear Patty's Crystal 2,5,Clear,Untested,Shiny or Glossy,Oxidation,Transparent,gerstley  borate	10.50,Whiting	4.00,neph sy	15.00,Kaolin	5.00,Flint	15.50,Bentonite	2.00,,,,,,,,
Clear semi-mat Glaze,6,Clear,,Satin matt,,Transparent,Pemco frit P-626	20.60,Nepheline syenite	23.90,Wollastonite	13.90,Whiting	4.60,EPK	6.80,Silica	30.30,Bentonite	1.90,,,,,,,
Clear Tracy Wilson's,5 - 6,clear,Untested,shiny,Ox. or Red.,Transparent,Nepheline syenite	45.00,Colemanite	25.00,Kaolin	15.00,Silica	15.00,Bentonite	3.00,,,,,,,,,
Clear Transparent Dinah's,5,Clear,,gloss,,Transparent,Ferro frit 3292	39.90,Ferro frit 3124	39.90,Kentucky OM #4	9.98,Silica (325m)	9.98,Magnesium carbonate	0.25,CMC	0.25,Epsom salts	0.50,,,,,,,
Clear V.C.  2,5 - 6,White,Untested,Glossy,Ox or Red,Transparent,Cornwall Stone	47.40,Gerstley borate	47.40,Ball clay	5.30,Zircopax	5.30,,,,,,,,,,
Colemanite White Glaze,5,mottled cream,Untested,Gloss,oxidation,,Colemanite	31.00,Dolomite	14.00,Kaolin	19.00,Silica	36.00,,,,,,,,,,
cone 6 Ash Glaze,6,,,gloss,,,Cedar Heights Redart	40.00,Ferro frit 3124	30.00,Ash	30.00,Rutile	4.00,,,,,,,,,,
Copper Red,6,,,,,,Kona F-4 feldspar	43.90,Flint	16.30,Whiting	14.30,Ferro frit 3134	13.30,EPK	5.10,Zinc oxide	4.10,Talc	3.10,Tin oxide	2.00,Black copper oxide	1.00,,,,,
Copper Red,6,Opaque Red,Tested,Shiny or Glossy,Reduction,,Potash feldspar	59.81,Frit 3110	11.34,Zinc oxide	5.15,Talc	4.12,Whiting	16.49,EPK	3.09,Copper carbonate	1.03,Tin oxide	2.06,,,,,,
Cornball White,6,white,,,oxidation,,Cornwall Stone	49.23,Kentucky OM #4	22.96,Talc	7.26,Whiting	7.72,Barium carbonate	12.82,,,,,,,,,
Crater glaze,6,,,"texture, craters",,,Talc	25.00,Cryolite	15.00,Silica	30.00,EPK	30.00,Bentonite	2.00,,,,,,,,,
Craters test,6,,,Crater,Oxidation,,Cornwall Stone	25.81,Gerstley borate	1.56,Lithium carbonate	4.75,Dolomite	16.36,Fluorspar	31.73,EPK	1.59,Flint	18.19,,,,,,,
Crawl Bone Ash,6,,,Matt,Oxidation,Opaque,Bone ash	74.40,Cryolite	13.20,Barium carbonate	4.10,F-4 spar	8.30,,,,,,,,,,
Crawl CM Ball,6,White,Untested,Texture,Ox. or Red.,Opaque,Magnesium carbonate	50.00,Nepheline syenite	50.00,,,,,,,,,,,,
Crawl Jamie's,6,,,,Oxidation,,Nepheline syenite	70.00,Magnesium carbonate	30.00,,,,,,,,,,,,
CREAM BREAKING RED,6,buff stoneware,Untested,Semi-gloss,Oxidation,,Gerstley borate	46.70,Kona F-4 feldspar	20.00,Whiting	13.30,Barium carbonate	6.70,Flint	13.30,Tin oxide	17.30,Red iron oxide	4.00,,,,,,,
,,,,,,,Glaze name: Cream Breaking Red,Cone: 6,Color: cream,Testing: ,Surface: ,Firing: ,Recipe:,Gerstley borate	46.70,Kona F-4 feldspar	20.00,Whiting	13.30,Barium carbonate	6.70,Silica	13.30,Tin oxide	17.30,Red iron oxide	2.70
Cream Breaking Red,6,cream,,,,,Gerstley borate	46.70,Kona F-4 feldspar	20.00,Whiting	13.30,Barium carbonate	6.70,Silica	13.30,Tin oxide	17.30,Red iron oxide	2.70,,,,,,,
Creme of Mushroom,6,semi trans light tan,,very glossy,,,Spodumene	10.70,Nepheline syenite	40.70,Whiting	9.60,Flint	23.30,Gerstley borate	7.60,Dolomite	4.80,Zinc oxide	3.40,Rutile	4.00,Red iron oxide	1.00,Bentonite	1.50,Zircopax	10.20,,,
Crystal Matt,5-8,,,Matt,Oxidation,Opaque,Feldspar	36.00,Whiting	9.00,Dolomite	22.00,Flint	28.00,Bentonite	5.00,,,,,,,,,
Crystalline Black,6,black,,matte,,,Dolomite	21.00,Gerstley borate	5.25,Custer feldspar	15.75,Cobalt carbonate	6.00,Copper carbonate	6.00,,,,,,,,,
Crystalline Manganese,5-6,Black,,Metallic,Ox. or Red.,Opaque,Feldspar	51.10,EPK	15.60,Flint	15.60,Whiting	17.80,Red iron oxide	4.40,Manganese dioxide	6.70,,,,,,,,
cullet glaze,2 - 6,green,,glossy,oxidation,,Cullet (container glass)	49.01,Redart clay	6.24,EPK	9.47,Dolomite	2.68,Whiting	21.19,Silica	11.42,,,,,,,,
Cyndi's Revision 5-A,5-6,,,Satin matt,Oxidation,Translucent,Gerstley borate	7.00,Nepheline syenite	19.00,Dolomite	5.00,EPK	12.00,Wollastonite	34.00,Flint	23.00,,,,,,,,
Cyndi's Revision 5-C,5-6,Clear,,Satin matt,Oxidation,Transparent,Gerstley borate	5.00,Nepheline syenite	18.00,EPK	14.00,Dolomite	13.00,Wollastonite	23.00,Flint	28.00,,,,,,,,
D.K. 11,5 - 6,white,Untested,Semi-gloss,Ox. or Red.,Opaque,Custer feldspar	63.00,Whiting	18.00,Zinc oxide	5.00,Talc	5.00,EPK	9.00,Zircopax	12.00,,,,,,,,
D.K. 11 Revised,5 - 6,white,Untested,Semi-gloss,Ox. or Red.,Opaque,Custer feldspar	62.00,Whiting	14.00,Zinc oxide	6.00,Talc	8.00,EPK	10.00,Zircopax	8.00,,,,,,,,
Darby 1,6,,Untested,,Oxidation,,Gerstley borate	17.00,Nepheline syenite	29.00,Barnard clay	54.00,,,,,,,,,,,
Darby 2,6,,Untested,,Oxidation,,Gerstley borate	17.96,Nepheline syenite	22.26,Barnard clay	35.73,Flint	23.85,Soda ash	0.20,,,,,,,,,
Dark Brown Gloss,6,dark brown,Untested,"glossy, shiny",oxidation,,Flint	21.35,Potash feldspar	39.33,Whiting	16.85,Ball clay	11.24,Volcanic ash	11.24,Red iron oxide	12.36,Bentonite	2.25,Titanium dioxide	2.25,,,,,,
Dark Brown Matt,6,dark brown,Untested,matte,oxidation,,Custer feldspar	24.88,Nepheline syenite	17.91,Colemanite	6.97,Whiting	14.93,Kaolin	22.39,Flint	12.94,Manganese dioxide	7.96,Black copper oxide	1.49,,,,,,
DR,6,dark blue to turquoise,,Semi matt,,,Potash feldspar	20.43,Barium carbonate	43.01,Lithium carbonate	5.38,Silica	10.75,Kaolin	20.43,Copper carbonate	7.53,,,,,,,,
Eggshell David Hewitt's,6,White,,satin matt,Oxidation,Translucent,Potash feldspar	48.00,China clay	16.00,Dolomite	15.00,Whiting	10.00,Silica	5.00,PotteryCrafts Frit P2960	5.50,Zinc oxide	0.50,,,,,,,
Ellen's Halloween,5 - 7,Yellow brown green,Untested,Satin to Matt/Soft Matt,Reduction,,Custer feldspar	4240.00,Whiting	1760.00,Barium carbonate	1280.00,EPK	720.00,Yellow ochre	400.00,Rutile	160.00,,,,,,,,
Floating Blue (Clayart),6,blue to green,,,,,Nepheline syenite	47.30,Gerstley borate	27.00,Silica	20.30,EPK	5.40,Red iron oxide	2.00,Cobalt oxide	1.00,Milled rutile	4.00,,,,,,,
Floating Blue (RISD),6,blue to green,Untested,,oxidation,,Nepheline syenite	47.30,Colemanite	27.00,Flint	20.30,Kaolin	5.40,Red iron oxide	2.00,Cobalt oxide	1.00,Rutile	4.00,,,,,,,
Floating Blue (RISD) test question,6,blue to green,Untested,,oxidation,,Nepheline syenite	47.30,Colemanite	27.00,Flint	20.30,Kaolin	5.40,Red iron oxide	2.00,Cobalt oxide	1.00,Rutile	4.00,,,,,,,
Floating Blue Glaze,6,,,,,,Nepheline syenite	47.31,Gerstley borate	27.00,Silica	20.30,EPK	5.40,Red iron oxide	2.00,Cobalt oxide	1.00,CMC	1.00,Rutile (milled)	4.00,,,,,,
Frit 25,5 - 7,clear,,gloss,,,Potash feldspar	34.90,Pemco frit P-25	25.30,Silica	25.30,Whiting	5.80,Gerstley borate	5.10,Kentucky Ball Clay	3.60,,,,,,,,
G 1,5,,Untested,Semi-matt,Ox or Red,,Buckingham feldspar	34.78,Barium	17.39,Frit Pb	8.70,Frit	8.70,Zinc	4.35,,,,,,,,,
G-200 Matt,5,Translucent White,Untested,Matte,Oxidation,,Potash spar	150.00,Zinc oxide	150.00,Flint	90.00,Whiting	40.00,barium carb	36.50,EPK	27.00,Dolomite	6.50,,,,,,,
GDR6,6,Translucent white,,,,,Custer feldspar	32.00,Whiting	14.00,Talc	6.00,Ferro frit 3134	6.00,Kentucky OM #4	17.00,Silica	25.00,,,,,,,,
Gibby's Rutile,6,tan/yellow,,matte,,,Lithium carbonate	10.50,Bone ash	10.50,Nepheline syenite	61.50,#6 Tile clay	17.50,Rutile	10.00,,,,,,,,,
Gloss broken cool browns,6 - 8,broken cool browns,,Gloss,,,Albany slip	50.00,Spodumene	50.00,,,,,,,,,,,,
Gloss Clear,6,,Untested,gloss,oxidation,,Kona Feldspar	18.56,Dolomite	0.36,Gerstley borate	39.56,EPK	22.29,Silica	19.24,,,,,,,,,
Gloss Off-White,6,,,Gloss,Oxidation,Opaque,F-4 spar	45.00,Flint	24.00,Gerstley borate	13.30,Whiting	8.30,Dolomite	6.40,Zinc oxide	4.00,EPK	2.50,,,,,,,
Gloss Parker,5,Clear,,gloss,Oxidation,Transparent,Custer feldspar	43.00,Gerstley borate	20.00,Whiting	2.00,Zinc oxide	3.00,Barium carbonate	6.00,EPK	2.00,Silica	24.00,,,,,,,
Gloss speckled blue-grey,6 - 8,speckled blue-grey,Untested,Gloss,Oxidation,,Albany Slip	47.37,Potash feldspar	28.42,Flint	9.47,Zinc oxide	9.47,Whiting	5.26,Rutile	5.26,,,,,,,,
GLOSS TRANSPARENT,6,clear transparent,Untested,"gloss, shiny",oxidation,,Gerstley borate	50.00,EPK Kaolin	17.50,Flint	32.50,,,,,,,,,,,
Gloss White,4 - 5 - 6 - 7 - 8,white,Untested,"glossy, shiny",oxidation,,Spodumene	12.59,Nepheline syenite	29.95,Whiting	11.37,Flint	27.51,Gerstley borate	8.93,Dolomite	5.69,Zinc oxide	3.96,Bentonite	1.52,Zircopax	10.15,,,,,
Glossy,5 - 6,Opaque White,Untested,Satin,Ox or Red,,Kona F-4 Spar	19.00,Custer feldspar	19.00,Nepheline syenite	19.00,Dolomite	25.00,Whiting	6.00,Kaolin	12.00,Tin oxide	7.50,,,,,,,
GNB11,6,pale blue w/ darker flecks,,dry matt,,,Potash feldspar	55.56,Barium carbonate	41.41,Zinc oxide	3.03,Cobalt carbonate	0.25,Chrome oxide	0.25,,,,,,,,,
GNB7,6,cornflower blue/green,Untested,dry,oxidation,,Potash feldspar	55.56,Barium carbonate	41.41,Zinc oxide	3.03,Titanium dioxide	4.04,Cobalt carbonate	0.51,,,,,,,,,
GNB9,6,mid grey/blue,Untested,dry matt,oxidation,,Potash feldspar	55.56,Barium carbonate	41.41,Zinc oxide	3.03,Cobalt carbonate	1.01,Rutile	5.05,Copper carbonate	2.02,,,,,,,,
Gold Klinesville (Jeff Dietrich),6 - 7,Amber,Untested,Satin matt,Ox. or Red.,,Magnesium carbonate	4.50,Whiting	20.20,Wollastonite	5.60,Nepheline syenite	56.20,Cedar Heights Redart Clay	13.50,Red iron oxide	6.70,Zircopax	12.40,,,,,,,
Gold Metallic,6,"black thin, crinkled gold thick",Untested,matt,Oxidation,Opaque,Red clay	86.70,Ball clay	6.70,Silica	6.70,Manganese dioxide	65.00,Copper oxide	6.70,Cobalt oxide	4.20,,,,,,,,
Gold Metallic Reynold's,6-10,Metallic Bronze,Tested,Satin matt,Ox. or Red.,Opaque,Redart	60.00,Ball clay	5.00,Flint	5.00,Manganese dioxide	45.00,Copper oxide	5.00,Cobalt oxide	5.00,,,,,,,,
Gray Gunmetal,6,Metallic grey,,Gloss,,Opaque,Potash feldspar	42.90,Flint	27.80,EPK	8.00,Whiting	13.90,Zinc oxide	7.40,Cobalt oxide	2.80,Red iron oxide	4.00,Manganese dioxide	2.80,,,,,,
Green Beth's Shiny,5 - 7,light green,Untested,,oxidation,,Nepheline syenite	46.70,Silica	25.00,Gerstley borate	10.90,Ball clay	6.50,Dolomite	10.90,Titanium dioxide	7.60,Bentonite	1.10,Copper carbonate	1.60,,,,,,
Green black matt - Brandeis,6 - 10,green black,,Waxy,Oxidation,Opaque,Nepheline syenite	74.26,Zinc oxide	1.98,Dolomite	4.95,Whiting	2.97,EPK	6.93,Flint (325m)	8.91,Copper carbonate	3.96,Cobalt oxide	2.97,Rutile	9.90,,,,,
,,,,,,,"typewritten pages without an notation of author, found at the student",pottery center at Brandeis University.,Glaze name: Green Bullfrog,Cone: 5,Color: green,Testing: ,Surface: stoney matte,Firing: oxidation,Recipe:,Custer feldspar	47.00,Whiting	7.50,Barium carbonate	10.50,Zinc oxide	6.00,Kentucky OM #4	5.00
Green Bullfrog,5,green,,stoney matte,oxidation,,Custer feldspar	47.00,Whiting	7.50,Barium carbonate	10.50,Zinc oxide	6.00,Kentucky OM #4	5.00,EPK	5.00,Flint	19.00,Copper carbonate	4.00,,,,,,
Green Emerald,6,Green,,gloss,Oxidation,Opaque,Gerstley borate	48.00,EPK	18.60,Silica	31.40,Soda ash	2.00,Chrome oxide	2.00,Cobalt oxide	1.00,,,,,,,,
Green Forrest,6,Green,Untested,satin matt,oxidation,Opaque,Dolomite	19.00,Whiting	3.00,Nepheline syenite	35.00,Ball clay	24.00,Silica	19.00,Chrome oxide	2.00,Cobalt carbonate	1.00,,,,,,,
Green Forrest,6,Green,Untested,satin matt,oxidation,Opaque,Dolomite	19.00,Whiting	3.00,Nepheline syenite	35.00,Ball clay	24.00,Silica	19.00,chrome oxide	2.00,Cobalt carbonate	1.00,,,,,,,
Green Glaze,5,Green,,Satin matt,Oxidation,Opaque,Custer feldspar	60.00,Calcium carbonate	8.00,Zinc oxide	16.00,Flint	16.00,Macaloid	1.00,Nickel carbonate	2.00,Rutile	4.00,,,,,,,
Green Hunter,6,Green,,Satin matt,,Opaque,Silica	8.00,Nepheline syenite	46.00,Spodumene	10.00,Kaolin	12.00,Dolomite	10.00,Gerstley borate	10.00,Zinc oxide	4.00,Copper carbonate	2.50,,,,,,
Green IE4E,6,Green,Untested,Gloss,Ox. or Red.,Opaque,Nepheline syenite	29.70,Silica	29.70,Barium carbonate	17.80,Gerstley borate	9.90,Ball clay	5.90,Whiting	4.00,Zinc oxide	0.50,Lithium carbonate	2.50,Copper carbonate	3.00,Rutile	5.00,Zirconium silicate	8.90,,,
GREEN MANNING,6,dark green,,matte,,,Volcanic ash	34.91,Gerstley borate	7.55,Nepheline syenite	18.87,Whiting	16.04,Kaolin	16.98,Flint	5.66,Copper oxide	3.77,,,,,,,
Green Matt,5,green,,matt,,,Nepheline syenite	40.00,Wollastonite	25.00,Spodumene	12.00,EPK	12.00,Silica	11.00,Copper carbonate	4.00,Bentonite	2.00,,,,,,,
Green Metal Patina Reynolds,6,Green metallic,,,Oxidation,Opaque,Lithium carbonate	39.02,Frit 3124	29.27,Flint	9.76,Superpax	19.51,Copper carbonate	2.00,,,,,,,,,
Green Mexico Point,6,green,Untested,matt,Ox. or Red.,Opaque,Soda feldspar	42.50,Spodumene	17.50,Pioneer kaolin	7.50,Dolomite	17.50,Gerstley borate	15.00,Zircopax	25.00,Copper carbonate	3.12,Bentonite	1.25,,,,,,
Green Mexico Point,6,green,Untested,matt,Ox. or Red.,Opaque,Soda feldspar	42.50,Spodumene	17.50,Pioneer kaolin	7.50,Dolomite	17.50,Gerstley borate	15.00,Zircopax	25.00,Copper carbonate	3.12,Bentonite	1.25,,,,,,
Green Phila,6,green pools black,Untested,matte,reduction,,Nepheline syenite	58.00,Strontium carbonate	26.00,Ball clay	10.00,Silica	5.00,Lithium carbonate	1.00,Rutile	4.00,Copper carbonate	4.00,Bentonite	4.00,Epsom salts	1.00,,,,,
Green Phila,6,green pools black,,Matt,,Opaque,Nepheline syenite	58.00,Strontium carbonate	26.00,Ball clay	10.00,Silica	5.00,Lithium carbonate	1.00,Rutile	4.00,Copper carbonate	4.00,Bentonite	4.00,Epsom salts	1.00,,,,,
Green Randy's,5 - 6,dark green,,glossy,oxidation,,F-4 feldspar	19.08,Potash feldspar	22.76,Kentucky OM #4	10.91,Silica	17.45,Strontium carbonate	13.63,Whiting	9.54,Dolomite	6.62,Tin oxide	4.00,Copper carbonate	6.00,,,,,
Green Sana (C6 revision),6,yellowish green,,satin matte,Oxidation,Opaque,Feldspar	30.00,Whiting	10.00,Gerstley borate	12.00,Strontium carbonate	8.00,Magnesium carbonate	3.00,EPK	5.00,Silica	32.00,Tin oxide	3.00,Copper carbonate	5.00,Rutile	5.00,Bentonite	2.00,,,
Green Sana's (original formula),6 - 10,green,,Satin matt,Oxidation,Opaque,Potash feldspar	30.01,Whiting	9.99,Colemanite	12.00,Barium carbonate	8.00,Magnesium carbonate	3.00,EPK	5.00,Silica	32.00,Tin oxide	3.00,Copper carbonate	5.00,Rutile	5.00,Bentonite	2.06,,,
Green Sana's rev.,4 - 7,green,Untested,matte,ox. or red.,,Potash feldspar	30.90,Whiting	10.30,Colemanite	12.40,Strontium carbonate	5.30,Magnesium carbonate	3.10,EPK	5.10,Silica	32.90,Tin oxide	3.10,Copper carbonate	5.10,Rutile	5.10,Bentonite	2.10,,,
Green Soft with Pink Flecks,6,light green,Untested,gloss,oxidation,,Nepheline syenite	67.00,Dolomite	10.00,EPK	8.00,Silica	9.00,Zinc oxide	6.00,Copper carbonate	3.00,,,,,,,,
Green Sombright 3,6,Green,,Satin matt,Oxidation,Semi-opaque,Custer feldspar	42.45,Whiting	6.60,Strontium carbonate	29.25,Ball clay	12.26,Zinc oxide	9.43,,,,,,,,,
Green Translucent Deep,5 - 6,deep green,Untested,,oxidation,Translucent,Custer feldspar	50.24,Silica	25.12,Whiting	9.05,Dolomite	5.03,Gerstley borate	7.54,Zinc oxide	3.02,Copper carbonate	7.04,,,,,,,
"Green, Randy's",5 - 6,dark green,,glossy,oxidation,,F-4 feldspar	19.08,Potash feldspar	22.76,Kentucky OM #4	10.91,Silica	17.45,Strontium carbonate	13.63,Whiting	9.54,Dolomite	6.62,Tin oxide	4.00,Copper carbonate	6.00,,,,,
Green-Black Pete's,6,Green,,Satin matt,Oxidation,Opaque,Frit 3134	4.30,Nepheline syenite	29.30,Spodumene	27.20,Strontium carbonate	17.80,Grolleg	12.00,Silica	8.00,Lithium carbonate	1.40,Copper carbonate	5.00,Titanium dioxide	5.00,,,,,
Grey,2 - 5,grey,Untested,,Ox. or Red.,,G-200 feldspar	47.90,Whiting	7.20,Barium carbonate	9.00,Zinc oxide	7.20,Talc	2.40,Ball clay	4.80,Silica	21.60,,,,,,,
GTB Clear,6,,Untested,,Ox. or Red.,,Nepheline syenite	39.00,Gerstley borate	27.00,Silica	18.00,Whiting	8.00,EPK	8.00,,,,,,,,,
Gun Metal,6,grey metallic,,metallic,?,opaque,Frit P-25	27.00,Gerstley borate	15.00,Spodumene	40.00,EPK	18.00,Tin oxide	6.80,Copper carbonate	4.80,,,,,,,,
Happy,5,White,,Gloss,Oxidation,Translucent,Cornwall Stone	50.00,Ball clay	12.00,Dolomite	20.00,Bone ash	10.00,Lithium carbonate	8.00,Rutile	4.00,Zircopax	4.00,,,,,,,
Honey Amber,5 - 6,clear yellow,,glossy,,,Dolomite	20.00,Ferro frit 3134	20.00,Spodumene	20.00,Kentucky OM #4	20.00,Flint	20.00,Bentonite	2.00,Manganese dioxide	3.00,Red iron oxide	5.00,,,,,,
Honey Lucas,6,Brown,,,Salt - Soda,,Custer feldspar	11.80,Ball clay	29.40,Silica	29.40,Whiting	29.40,Red iron oxide	17.60,,,,,,,,,
HOPS #2,6,varies,,,,,Custer feldspar	30.00,Silica (325m)	20.00,Whiting (Hubercarb)	15.00,EPK	10.00,Gerstley borate	25.00,Superpax (Tam)	10.00,,,,,,,,
IE 13 A,6,"pale green/tan, darker",Untested,"Shiny, glossy",Oxidation,,Nepheline syenite	36.36,Dolomite	18.18,Silica	18.18,Kaolin	18.18,Bone ash	5.45,Zinc oxide	3.64,Copper carbonate	1.82,,,,,,,
IE 130 D,6,pale blue w/speckles,Untested,dry matt,Oxidation,,Barium carbonate	36.73,Nepheline syenite	59.19,Ball clay	4.08,Tin oxide	10.20,Cobalt oxide	0.51,,,,,,,,,
IE 149,6,brilliant pale yellow,,Dry matt,,,Potash feldspar	34.69,Silica	41.84,Whiting	17.35,Ball clay	6.12,Praseodymium oxide	10.20,Zircon	5.10,,,,,,,,
IE 149,6,brilliant pale yellow,,Dry matt,,,Potash feldspar	34.69,Silica	41.84,Whiting	17.35,Ball clay	6.12,Praseodymium oxide	10.20,Zircon	5.10,,,,,,,,
IE 157 PINK,6,"red/pink, purple/mauve",Untested,,Oxidation,,Gerstley borate	21.00,Nepheline syenite	16.00,Kaolin	11.00,Whiting	20.00,Silica	32.00,Tin oxide	5.00,Chrome Oxide	0.15,,,,,,,
IE 157 PINK,6,"red/pink, purple/mauve",Untested,,Oxidation,,Gerstley borate	21.00,Nepheline syenite	16.00,Kaolin	11.00,Whiting	20.00,Silica	32.00,Tin oxide	5.00,Chrome Oxide	0.15,,,,,,,
IE 2 A,6,"cornflower blue, speckles",,semi matt,,,Nepheline syenite	35.99,Barium carbonate	22.62,Silica	14.40,Gerstley borate	10.28,Zirconium silicate	9.25,Kaolin	5.14,Lithium carbonate	2.06,Zinc oxide	0.26,Cobalt oxide	1.54,Rutile	0.51,,,,
IE 30 B,6,pale blue w/ speckles,Untested,dry matt,Oxidation,,Barium carbonate	36.73,Nepheline syenite	59.19,Ball clay	4.08,Cobalt oxide	0.51,,,,,,,,,,
IE 30 F,6,off white to pale turquoise,,dry matt,,,Barium carbonate	36.73,Nepheline syenite	59.19,Ball clay	4.08,Copper carbonate	2.04,,,,,,,,,,
IE 30 O,6,blue green?,,Dry matte,,,Barium carbonate	36.73,Nepheline syenite	59.19,Ball clay	4.08,Titanium dioxide	3.57,Cobalt carbonate	0.51,,,,,,,,,
IE 30M,6,"grey, green / orange yellow if",,Dry matte,,,Barium carbonate	36.73,Nepheline syenite	59.19,Ball clay	4.08,Copper carbonate	3.06,Rutile	3.06,,,,,,,,,
IE 30N,6,mid blue to dark blue,Untested,Dry matte,Oxidation,,Barium carbonate	38.00,Nepheline syenite	58.00,Ball clay	4.00,Titanium dioxide	3.50,Cobalt oxide	1.50,,,,,,,,,
IE 35,6,cream white,Untested,,Oxidation,,Potash feldspar	45.00,Whiting	10.00,Zinc oxide	10.00,Kaolin	10.00,Silica	25.00,,,,,,,,,
IE 4,6,with 0.25 Cobalt Carbonate = st,Untested,"shiny, glossy",oxidation,,Nepheline syenite	27.40,Gerstley borate	9.13,Barium carbonate	16.44,Ball clay	5.48,Whiting	3.65,Lithium carbonate	1.83,Silica	27.40,Zinc oxide	0.46,Zirconium silicate	8.22,,,,,
IE 4 E,6,"frosty, pastel, pale blue",Untested,semi matt,oxidation,,Nepheline syenite	38.46,Gerstley borate	9.62,Whiting	3.85,Lithium carbonate	1.92,Barium carbonate	17.31,Silica	28.85,Copper carbonate	1.92,Tin oxide	7.69,Zirconium silicate	11.54,,,,,
IE 4 E,6,"frosty, pastel, pale blue",Untested,semi matt,oxidation,,Nepheline syenite	38.46,Gerstley borate	9.62,Whiting	3.85,Lithium carbonate	1.92,Barium carbonate	17.31,Silica	28.85,Copper carbonate	1.92,Tin oxide	7.69,Zirconium silicate	11.54,,,,,
IE 40,6,white,,Semi matt,,,Nepheline syenite	25.45,Zinc oxide	13.64,Gerstley borate	11.82,Kaolin	7.27,Silica	32.73,Magnesium carbonate	9.09,,,,,,,,
IE 40,6,white,Untested,Semi matt,Oxidation,,Nepheline syenite	25.45,Zinc oxide	13.64,Gerstley borate	11.82,Kaolin	7.27,Silica	32.73,Magnesium carbonate	9.09,,,,,,,,
IE 41,6,very white,Untested,"shiny, glossy",Oxidation,,Nepheline syenite	38.46,Magnesium carbonate	4.40,Zinc oxide	14.29,Kaolin	3.30,Silica	39.56,,,,,,,,,
IE 42,6,white,Untested,"shiny, glossy",Oxidation,,Potash feldspar	49.00,Lithium carbonate	3.00,Zinc oxide	11.00,Whiting	5.00,Kaolin	16.00,Silica	16.00,,,,,,,,
IE 43,6,pale coffee brown,Untested,Semi matt,Oxidation,,Potash feldspar	26.32,Barium carbonate	41.05,Zinc oxide	15.79,Lithium carbonate	2.11,Silica	14.74,Nickel Oxide	4.21,,,,,,,,
IE 44,6,dark blue with paler blue,Untested,"Shiny, glossy",Oxidation,,Potash feldspar	27.37,Barium carbonate	25.26,Zinc oxide	28.42,Lithium carbonate	2.11,Silica	16.84,Nickel Oxide	4.21,,,,,,,,
IE 45,6,beige/blue w/dark red/brown,Untested,Semi matt,Oxidation,,Potash feldspar	21.88,Zinc oxide	21.88,Barium carbonate	31.25,Lithium carbonate	4.17,Kaolin	3.12,Silica	17.71,Nickel Oxide	4.17,,,,,,,
IE 49,6,white,,"Shiny, glossy",,,Potash feldspar	34.69,Whiting	17.35,Ball clay	6.12,Silica	41.84,,,,,,,,,,
IE 50,6,"clear, transparent",,"Shiny, glossy",,,Potash feldspar	38.18,Zinc oxide	10.91,Kaolin	13.45,Silica	24.09,Whiting	13.36,,,,,,,,,
IE 52,6,dark green/blue,,semi matt,,,Dolomite	19.00,Whiting	3.00,Nepheline syenite	35.00,Ball clay	24.00,Silica	19.00,Chromium oxide	2.00,Cobalt carbonate	1.00,,,,,,,
IE 6,6,"pale blue with darker flecks, da",Untested,semi matt,oxidation,,Nepheline syenite	33.15,Wollastonite	22.10,Gerstley borate	19.89,Ball clay	11.05,Barium carbonate	11.05,Lithium carbonate	2.76,Zirconium silicate	9.94,Cobalt oxide	1.10,,,,,,
IE 68,6,"nice coffee, pale brown with cr",Untested,semi matt,oxidation,,Nepheline syenite	56.18,Red clay	13.48,Wollastonite	5.62,Whiting	20.23,Magnesium carbonate	4.49,Zirconium silicate	12.36,Red iron oxide	6.74,,,,,,,
IE 76,6,very pale pink,,semi matt,,,Nepheline syenite	46.43,Whiting	21.43,Gerstley borate	8.93,Lithium carbonate	17.86,Barium carbonate	5.36,Silica	78.55,Tin oxide	7.14,Rutile	5.36,,,,,,
IE 77,6,dark orange brown.,Untested,shiny,oxidation,,Potash feldspar	40.00,Zinc oxide	4.00,Dolomite	3.00,Whiting	15.00,Kaolin	5.00,Silica	33.00,Red iron oxide	4.00,Chrome Oxide	0.50,,,,,,
IE 78,6,Cream white,Untested,semi matt,oxidation,,Potash feldspar	46.67,Whiting	20.00,Zinc oxide	11.11,Dolomite	5.56,Kaolin	11.11,Silica	5.56,Tin oxide	4.44,,,,,,,
IE 8,6,"pale blue with darker flecks, t",Untested,semi matt,oxidation,,Nepheline syenite	32.26,Ball clay	21.51,Wollastonite	19.35,Gerstley borate	10.75,Barium carbonate	10.75,Zinc oxide	3.23,Lithium carbonate	2.15,Zirconium silicate	7.53,Copper carbonate	2.15,,,,,
IE 82,6,"dark blue, even darker where th",,semi matt,,,Soda feldspar	39.00,Kaolin	5.00,Zinc oxide	18.00,Barium carbonate	28.00,Silica	10.00,Nickel oxide	1.50,,,,,,,,
IE 84,6,off white with a faint hint of,,"shiny, glossy",,,Potash feldspar	38.18,Kaolin	13.64,Whiting	13.64,Zinc oxide	10.91,Silica	23.64,Tin oxide	9.09,Chrome oxide	0.45,,,,,,,
IE 9,6,"very pale off white-tan, orange",,semi matt/ matt,,,Nepheline syenite	33.33,Wollastonite	22.22,Ball clay	22.22,Gerstley borate	10.00,Barium carbonate	8.89,Zinc oxide	0.56,Lithium carbonate	2.78,Zirconium silicate	11.11,Copper carbonate	2.22,,,,,
IE Black,6,black / brown,,"shiny, glossy",,,Whiting	17.00,Nepheline syenite	34.00,Kaolin	8.00,Silica	41.00,Iron oxide	13.00,,,,,,,,,
IE Red,6,"pale yellow, green yellow",Untested,Semi matt,Oxidation,,Potash feldspar	55.57,Whiting	24.44,Zinc oxide	4.44,Kaolin	11.11,Silica	4.44,Iron Oxide	3.33,Rutile	3.33,,,,,,,
IE105H,6,duck egg blue,,Semi matt,,,Nepheline syenite	60.00,Barium carbonate	24.00,Lithium carbonate	5.00,Kaolin	6.00,Silica	5.00,Cobalt carbonate	0.25,Tin oxide	8.00,,,,,,,
IE170,6,white,,semi matt,,,Nepheline syenite	33.90,Dolomite	16.95,Bone ash	5.08,Zinc oxide	3.39,Kaolin	8.47,Silica	19.49,Whiting	4.24,Zirconium silicate	8.47,,,,,,
IE27A/H,6,"very pale, warm green w/pink flecks",Untested,?,Ox. or Red.,,Nepheline syenite	67.00,Dolomite	10.00,Kaolin	8.00,Silica	9.00,Zinc oxide	6.00,Iron Oxide	2.00,Copper carbonate	1.50,,,,,,,
IE27A/I,6,medium tan,Untested,shiny,Ox. or Red.,,Nepheline syenite	67.00,Dolomite	10.00,Kaolin	8.00,Silica	9.00,Zinc oxide	6.00,Iron Oxide	2.00,Chrome Oxide	1.00,,,,,,,
IE27A/O,6,medium blue w/ pink flecks,,,,,Nepheline syenite	67.00,Dolomite	10.00,Kaolin	8.00,Silica	9.00,Zinc oxide	6.00,Copper carbonate	1.50,Cobalt oxide	0.25,,,,,,,
IE3,6,variable (see comments),Untested,semi-matt,Ox. or Red.,,Potash feldspar	38.72,Whiting	29.04,Barium carbonate	13.55,Kaolin	11.62,Ball clay	4.84,Zinc oxide	0.29,Lithium carbonate	1.94,Zirconium silicate	8.71,,,,,,
IE30K,6,pink,Untested,"dry, matte",Ox. or Red.,,Barium carbonate	37.50,Nepheline syenite	58.33,Ball clay	4.17,Blythe Red Glaze Stain	10.42,,,,,,,,,,
IE4C,6,pale yellow,,shiny,,,Nepheline syenite	29.70,Silica	29.70,Barium carbonate	17.82,Gerstley borate	9.90,Ball clay	5.94,Whiting	3.96,Zinc oxide	0.50,Lithium carbonate	2.48,Praseodymium oxide	9.90,Zirconium silicate	8.91,,,,
IE81,6,"tan/brown with blue flecks, som",,Satin matt,Oxidation,Opaque,Nepheline syenite	26.00,Barium carbonate	41.70,Lithium carbonate	3.10,Zinc oxide	12.50,Silica	16.70,Bentonite	4.20,,,,,,,,
Indian Red,6,brown,Untested,"Shiny, glossy",Oxidation,,Potash feldspar	40.00,Zinc oxide	4.00,Dolomite	3.00,Whiting	15.00,Kaolin	5.00,Silica	33.00,Chrome Oxide	0.50,Iron Oxide	4.00,,,,,,
Indian Red 2nd Edition,6,iron red brown,Untested,,ox. or red.,,Potash feldspar	40.00,Zinc oxide	4.00,Dolomite	3.00,Whiting	15.00,China clay	5.00,Silica	33.00,chrome oxide	0.50,Red iron oxide	4.00,,,,,,
Indian Red 2nd Edition,6,iron red brown,,,Oxidation,Opaque,Potash feldspar	40.00,Zinc oxide	4.00,Dolomite	3.00,Whiting	15.00,China clay	5.00,Silica	33.00,chrome oxide	0.50,Red iron oxide	4.00,,,,,,
Iron Red,6,iron red opaque,,gloss,Oxidation,Opaque,Gerstley borate	54.88,Talc	14.63,Flint	30.49,Red iron oxide	21.95,,,,,,,,,,
Jade Green,4,Green,,Gloss,Oxidation,,Barium carbonate	20.00,Gerstley borate	10.00,Talc	10.00,Whiting	10.00,Custer feldspar	40.00,Flint	10.00,Copper carbonate	5.00,,,,,,,
Jade Green Base cone 5,5-6,Clear,Untested,,Oxidation,,Potash feldspar	41.00,Strontium carbonate	20.00,EPK	10.00,Flint	10.00,Gerstley borate	10.00,Zinc oxide	9.00,,,,,,,,
Jade Green Matt,5,Opaque Blue Green,Untested,Matte,Oxidation,,Potash spar	40.10,barium carb	20.00,Kaolin	10.10,Flint	10.00,Gerstley borate	10.00,Zinc oxide	9.90,,,,,,,,
Jade Matte,6,Green,Untested,Satin matt,Oxidation,Opaque,Kona F-4 feldspar	40.40,Strontium carbonate	19.90,EPK	10.00,Silica	9.90,Gerstley borate	9.90,Zinc oxide	9.80,,,,,,,,
JDB73,6,orange brown to light tan if thick,,shiny,,,Ferro frit 3110	30.00,Soda feldspar	35.00,Whiting	10.00,Kaolin	10.00,Silica	10.00,Zinc oxide	5.00,Tin oxide	10.00,Iron oxide	4.00,,,,,,
JDB81,6,black,Untested,shiny to semi-matt?,Ox. or Red.,,Potash feldspar	47.06,Dolomite	17.65,Kaolin	11.76,Silica	23.53,Manganese dioxide	3.53,Cobalt carbonate	4.71,Chrome Oxide	1.18,Iron Oxide	1.18,,,,,,
JDB84,6,blue,Untested,shiny,Ox. or Red.,,Potash feldspar	35.71,Whiting	12.24,Zinc oxide	24.49,Silica	22.45,Kaolin	5.10,Cobalt carbonate	1.53,,,,,,,,
JDB84A,6,"dark blue green, darker blue thicker",Untested,"glossy, shiny",Ox. or Red.,,Potash feldspar	35.71,Whiting	12.24,Zinc oxide	24.49,Silica	22.45,Kaolin	5.10,Cobalt carbonate	1.53,Nickel (ox or carb?)	1.53,,,,,,,
Karen's cone 6,6,,,Gloss,Oxidation,,Flint	25.30,Strontium carbonate	4.90,Gerstley borate	21.10,Whiting	1.50,Custer spar	45.00,Grolleg clay	2.10,,,,,,,,
Karen's Glaze,6,Turquoise,,Satin matt,,,Nepheline syenite	40.00,Dolomite	20.00,Flint	20.00,Kaolin	10.00,Bone ash	6.00,Zinc oxide	4.00,Copper carbonate	2.00,,,,,,,
Karen't Starshine Cone 6,6,,,,Oxidation,,K-200 feldspar	46.00,Soda ash	5.00,Gerstley borate	12.00,Whiting	10.00,Barium carbonate	5.00,Lithium carbonate	2.00,Flint	20.00,Bentonite	2.00,Titanium dioxide	4.00,Copper carbonate	5.00,,,,
Karen't Starshine Cone 6 no GB,6,,Untested,,Oxidation,,Soda ash	10.76,Lithium carbonate	2.00,Wollastonite	10.58,Barium carbonate	5.00,Silica	39.42,Frit 3134	20.25,Alumina	8.21,Bentonite	2.00,Titanium dioxide	4.00,Copper carbonate	5.00,,,,
Kemp 1,6 - 7,cream white,Untested,Shiny or Glossy,Ox. or Red.,,Potash feldspar	45.00,Whiting	10.00,Zinc oxide	10.00,Kaolin	10.00,Silica	25.00,,,,,,,,,
Kemp 10,6 - 7,Tan / orange,Untested,Shiny or Glossy,Ox. or Red.,,Potash feldspar	38.18,Zinc oxide	10.91,Kaolin	13.64,Silica	23.64,Whiting	13.64,Chrome Oxide	0.91,Rutile	0.91,,,,,,,
Kemp 11,6 - 7,Turquoise green,Untested,Semi-Matte or Satin,Ox. or Red.,,Barium carbonate	50.00,Spodumene	40.00,Gerstley borate	10.00,Bentonite	3.00,Copper carbonate	3.00,,,,,,,,,
Kemp 12,6 - 7,white,Untested,Semi-Matte or Satin,Ox. or Red.,,Nepheline syenite	37.74,Dolomite	18.87,Bone ash	5.66,Zinc oxide	3.77,Kaolin	12.26,Silica	21.70,,,,,,,,
Kemp 13,6 - 7,Yellow green,Untested,Shiny or Glossy,Ox. or Red.,,Nepheline syenite	38.18,Zinc oxide	10.91,Kaolin	13.64,Silica	23.64,Whiting	13.64,Titanium dioxide	5.00,Chrome Oxide	1.00,,,,,,,
Kemp 14,6 - 7,almost iron red to orange,Untested,,Ox. or Red.,,Soda feldspar	32.50,Silica	24.17,Zinc oxide	8.33,Gerstley borate	8.33,Dolomite	15.83,Bone ash	10.83,Red iron oxide	10.83,,,,,,,
Kemp 15,6 - 7,Pale blue w/ speckles,Untested,dry matt,Ox. or Red.,,Barium carbonate	36.73,Nepheline syenite	59.19,Ball clay	4.08,Cobalt oxide	0.51,,,,,,,,,,
Kemp 16,6 - 7,white breaking to orange,Untested,Shiny or Glossy,Ox. or Red.,,Soda feldspar	45.45,Silica	33.33,Whiting	4.04,Talc	7.07,Kaolin	5.05,Soda ash	5.05,Tin oxide	10.10,,,,,,,
Kemp 17,6 - 7,red / pink to Purple/mauve,,shiny glossy,,,Gerstley borate	21.00,Nepheline syenite	16.00,Kaolin	11.00,Whiting	20.00,Silica	32.00,Tin oxide	5.00,Chrome oxide	0.15,,,,,,,
Kemp 18,6 - 7,pale blue to a turquoise,Untested,dry matt,Ox. or Red.,,Potash feldspar	55.56,Barium carbonate	41.41,Zinc oxide	3.03,Copper carbonate	2.02,,,,,,,,,,
Kemp 19,6 - 7,Mid grey/blue w/ yellow green flecks,Untested,Dry Matte,Ox. or Red.,,Potash feldspar	55.56,Barium carbonate	41.41,Zinc oxide	3.03,Copper carbonate	2.02,Cobalt carbonate	1.01,Rutile	5.05,,,,,,,,
Kemp 2,6 - 7,white,Untested,Semi-Matte or Satin,Ox. or Red.,,Nepheline syenite	25.45,Magnesium carbonate	9.09,Zinc oxide	13.64,Gerstley borate	11.82,Kaolin	7.27,Silica	32.73,,,,,,,,
Kemp 20,6 - 7,pale blue where thin,Untested,Shiny or Glossy,Ox. or Red.,,Barium carbonate	5.05,Gerstley borate	10.10,Magnesium carbonate	5.05,Whiting	11.11,Potash feldspar	16.16,Soda feldspar	16.16,Ball clay	5.05,Silica	31.31,Cobalt carbonate	0.51,Rutile	3.03,,,,
Kemp 3,6 - 7,white w/ yellow patches,Untested,stoney Matte,Ox. or Red.,,Nepheline syenite	33.33,Whiting	33.33,Ball clay	33.33,,,,,,,,,,,
Kemp 4,6 - 7,orange / tan,Untested,Semi-Matte or Satin,Ox. or Red.,,Nepheline syenite	50.00,Dolomite	22.50,Kaolin	15.00,Bone ash	7.50,Lithium carbonate	2.50,Zinc oxide	2.50,Iron Oxide	2.50,Chromium oxide	1.25,,,,,,
Kemp 5,6 - 7,soft green w/ pink flecks,Untested,Shiny or Glossy,Ox. or Red.,,Nepheline syenite	67.00,Dolomite	10.00,Kaolin	8.00,Silica	9.00,Zinc oxide	6.00,Copper carbonate	3.00,,,,,,,,
Kemp 6,6 - 7,Green/ble breaking to pale blue,Untested,Semi-Matte or Satin,Ox. or Red.,,Potash feldspar	35.62,Whiting	26.71,Barium carbonate	12.47,Zinc oxide	0.27,Kaolin	10.69,Zirconium silicate	8.01,Ball clay	4.45,Lithium carbonate	1.78,Copper carbonate	1.34,Manganese dioxide	1.34,Cobalt oxide	0.22,,,
Kemp 7,6 - 7,Pale blue with darker flecks,Untested,Semi-Matte or Satin,Ox. or Red.,,Nepheline syenite	22.35,Wollastonite	22.35,Gerstley borate	20.11,Ball clay	11.17,Barium carbonate	11.17,Zirconium silicate	10.06,Lithium carbonate	2.79,Cobalt oxide	1.12,,,,,,
Kemp 8,6 - 7,dark orange/brown,,Shiny or Glossy,,,Potash feldspar	40.00,Zinc oxide	4.00,Dolomite	3.00,Whiting	15.00,Kaolin	5.00,Silica	33.00,Red iron oxide	4.00,,,,,,,
Kemp 9,6 - 7,strong pink,,Shiny or Glossy,,,Nepheline syenite	34.00,Silica	41.00,Whiting	17.00,Kaolin	8.00,Tin oxide	10.00,Chrome oxide	0.50,,,,,,,,
Kendall Matt,6,tan/orange,,matt,,,Nepheline syenite	66.09,Lithium carbonate	2.91,Whiting	8.74,Talc	11.65,Magnesium carbonate	3.85,Gerstley borate	6.76,Bentonite	3.85,,,,,,,
Klinesville Gold (Jeff Dietrich),6 - 7,,Untested,,Ox. or Red.,,Magnesium carbonate	4.49,Whiting	20.23,Wollastonite	5.62,Nepheline syenite	56.18,Cedar Heights Redart Clay	13.48,Red iron oxide	6.74,Zircopax	12.36,,,,,,,
Lavender Satin,6 - 7,lavender,,satin,,,Flint	29.59,Gerstley borate	21.11,Nepheline syenite	12.32,Talc	11.83,Dolomite	11.83,Kentucky OM #4	8.28,Spodumene	5.03,Cobalt carbonate	2.00,,,,,,
Lewing 5CL,5,clear transparent,Untested,gloss,Ox. or Red.,,Custer feldspar	26.18,Silica	25.28,EPK	14.04,Frit 3134	14.04,Whiting	10.23,Dolomite	5.62,Barium carbonate	4.61,,,,,,,
Lichen Glaze,6,Opaque White,Untested,Texture,Ox. or Red.,,Soda feldspar	30.00,Magnesium carbonate	30.00,Ferro Frit 3134	10.00,Talc	10.00,Kaolin	20.00,,,,,,,,,
Light Blue,"5, 6, 7, 8",,Untested,gloss,Ox. or Red.,,Ferro Frit 3124	75.00,EPK	12.50,Potash feldspar	12.50,Zircopax	25.00,Cobalt carbonate	0.62,,,,,,,,,
Light Peach,6,"pale pink, peach",Untested,?,Ox. or Red.,,Gerstley borate	46.00,EPK	16.00,Silica	38.00,Rutile	10.00,,,,,,,,,,
Lisa's Favorite,6,,Untested,?,Ox. or Red.,,Nepheline syenite	47.30,Gerstley borate	27.00,Silica	20.30,EPK	5.40,Red iron oxide	2.00,Cobalt oxide	1.00,Rutile	4.00,,,,,,,
Lois Marcet,4 - 5,White,Untested,Smooth Satin,Oxidation,,Lepidolite	1200.00,Oxford spar	4000.00,Calcined kaolin	800.00,Whiting	1200.00,Flint	800.00,,,,,,,,,
Lydahl 1,5,,Untested,Satin matt,Ox or Red,,Kona F-4 Spar	53.00,Whiting	6.00,Strontium carbonate	19.00,Frit 3124	5.00,Clay	5.00,Flint	11.00,Copper Carb	2.00,,,,,,,
Lydahl 2,5,white base,Untested,Matt,Oxidation,,Kona F-4 Spar	1778.00,Whiting	445.00,White Lead	3555.00,Kaolin	1334.00,Flint	889.00,,,,,,,,,
Lydahl 2 LEAD,5,white base,Untested,Matt,Oxidation,,Kona F-4 spar	22.20,Whiting	5.60,White lead	44.40,Kaolin	16.70,Flint	11.10,,,,,,,,,
Lydahl 3,5,,Untested,Smooth Dry Matt,Ox or Red,Opaque,Nepheline Sye	50.00,Dolomite	15.00,Whiting	2.00,Zinc oxide	8.00,Clay	15.00,Flint	10.00,,,,,,,,
Majolica c5 version H,5,White,,Waxy,Oxidation,Opaque,Gerstley borate	10.00,Frit 3134	14.00,Custer spar	28.00,Wollastonite	20.00,EPK	28.00,Zircopax	18.07,Bentonite	2.41,,,,,,,
Majolica Cone 5 VersionA,5-6,White,,Semi-gloss,Oxidation,Opaque,Gerstley borate	10.00,Frit 3134	10.00,Custer spar	25.00,Silica	19.00,EPK	18.00,Dolomite	6.00,Wollastonite	12.00,Zircopax	15.00,,,,,,
Majolica cone 6,6,White,,Gloss,Oxidation,Opaque,Gerstley borate	16.50,Nepheline syenite	13.00,EPK	9.10,Whiting	15.60,Flint	25.70,Zircopax	20.00,,,,,,,,
Majolica cone 6 No GB,6,White,,Gloss,Oxidation,Opaque,Whiting	13.40,Custer feldspar	3.50,EPK	7.40,Flint	13.90,Zircopax	20.00,Frit 3124	32.60,,,,,,,,
Majolica Midrange 2,5 - 6,White,Tested,Semi-Gloss,Oxidation,Opaque,Pemco frit P-54	27.30,Nepheline syenite	4.10,Calcined kaolin	8.60,EPK	10.10,Whiting	19.70,Flint	30.10,Zircopax	25.00,,,,,,,
Majolica Midrange 96,5-7,White,Tested,Gloss,Oxidation,Opaque,Gerstley borate	5.30,Nepheline syenite	33.10,EPK	4.60,Dolomite	2.30,Whiting	9.40,Flint	45.30,Zircopax	10.10,Bentonite	3.30,Epsom salts	0.60,,,,,
Majolica Vina's,6,White,,Gloss,Oxidation,Opaque,Kona F-4 feldspar	34.00,Wollastonite	20.00,Kentucky OM #4	10.00,Gerstley borate	16.00,Flint	20.00,Zircopax Plus	15.00,,,,,,,,
Majolica Midrange 96 Revised,5-7,White,Tested,Gloss,Oxidation,Opaque,Dolomite	2.30,Whiting	8.70,Feldspar	35.80,EPK	5.80,Flint	35.70,Frit 3124	10.50,Zircopax	12.00,Bentonite	2.00,Epsom salts	0.60,,,,,
Majolica Rozman,2-4,Clear,,Gloss,Oxidation,Opaque,Whiting	5.00,Frit 3124	40.00,Kona F-4 feldspar	15.00,Nepheline syenite	15.00,EPK	12.00,Flint	13.00,Superpax	12.00,CMC	10.00,,,,,,
Maroon Cyndi's Satin,6,Maroon,,Satin matt,Oxidation,Opaque,Ball clay	20.00,F-4 spar	50.00,Gerstley borate	10.00,Whiting	15.00,Flint	5.00,,,,,,,,,
Mason Stain Mixture,5 - 6,Varies,Untested,Varies,Ox. or Red.,,Mason Stain	60.00,Frit 3124	40.00,,,,,,,,,,,,
Matt Alkaline Base,5-6,White,,Matt,Ox. or Red.,Semi-opaque,Nepheline syenite	30.00,Frit 3110	25.00,Barium carbonate	10.00,Whiting	15.00,EPK	10.00,Flint	10.00,,,,,,,,
Matt base,6,,Untested,waxy matte,ox. or red.,,Neph Syenite	60.00,Barium carbonate	24.00,Lithium carbonate	5.00,EPK	6.00,Flint	5.00,,,,,,,,,
Matt Base 5,5 - 6,SemiOpaque White,Untested,Satin Matte,Ox or Red,,Custer feldspar	40.00,Frit 3124	9.00,Talc	9.00,Whiting	16.00,EPK	10.00,Flint	16.00,,,,,,,,
Matt Base Hatch,6,,,Matt,,,Potash feldspar	40.00,Zinc oxide	15.00,China clay	20.00,Whiting	25.00,,,,,,,,,,
Matt BQ,6,,Untested,matt,oxidation,,Dolomite	10.90,Wollastonite	18.10,Nepheline syenite	36.20,EPK	18.10,Gerstley borate	16.70,,,,,,,,,
Matt Clear,6 - 9,translucent clear,,semi-matte,,,Cornwall Stone	45.05,EPK	19.82,Dolomite	20.72,Whiting	5.41,Talc	9.01,,,,,,,,,
