Repository: a0082273/glaze_color_prediction

Data of this repository are from Grazy(http://help.glazy.org/about/#about-the-software)

File: database/GlazChem/data/glz_hg_midrange.txt (part 1 of 12)
Glaze name: Aventurine Chromium Green
Cone: 5
Color: Green
Testing: 
Surface: Gloss
Firing: Oxidation
Glaze type: Aventurine
Transparency: Transparent
Crystals: Small
Recipe:
Fusion Frit F-245	52.00
Custer feldspar	20.00
Barium carbonate	16.00
Silica	12.00
Copper carbonate	1.50
Chromium oxide	1.00
Macaloid	1.00
Comments:
From Robert and Beatric Pearson in Clay Times Mar/Apr 07.NOT for food.
Glaze name: Aventurine Sparkling Mint
Cone: 5
Color: Green
Testing: 
Surface: Gloss
Firing: Oxidation
Glaze type: Aventurine
Transparency: Transparent
Crystals: Small
Recipe:
Frit 3278	52.00
Barium carbonate	16.00
Kaolin	16.00
Silica	16.00
Copper carbonate	2.00
Chromium oxide	1.50
Macaloid	1.00
Comments:
From Robert and Beatric Pearson in Clay Times Mar/Apr 07.NOT for food.
Glaze name: Aventurine Metallic Copper
Cone: 5
Color: 
Testing: 
Surface: Gloss
Firing: Oxidation
Glaze type: Aventurine
Transparency: Transparent
Crystals: Small
Recipe:
Fusion Frit F-79	40.00
Barium carbonate	48.00
Silica	12.00
Sodium bicarbonate	8.00
Copper carbonate	1.00
Chromium oxide	1.50
Macaloid	1.00
Comments:
From Robert and Beatric Pearson in Clay Times Mar/Apr 07.NOT for food.
Glaze name: Aventurine Apple Green
Cone: 5
Color: 
Testing: 
Surface: Gloss
Firing: Oxidation
Glaze type: Aventurine
Transparency: Transparent
Crystals: Small
Recipe:
Fusion Frit F-15	70.00
Barium carbonate	30.00
Chromium oxide	1.80
Macaloid	1.00
Comments:
From Robert and Beatric Pearson in Clay Times Mar/Apr 07.NOT for food.
Glaze name: Aventurine Circular Dot
Cone: 5
Color: Brown
Testing: 
Surface: Gloss
Firing: Oxidation
Glaze type: Aventurine
Transparency: Transparent
Crystals: Small
Recipe:
Nepheline syenite	24.00
Sodium bicarbonate	29.00
Whiting	11.00
Silica	36.00
Fluorspar	2.00
Macaloid	1.00
Red iron oxide	22.00
Comments:
From Robert and Beatric Pearson in Clay Times Mar/Apr 07. Calls for Spanish Red Iron
Oxide. Due to soluble sodium bicarb, mix just before using and do not store.NOT for food.
Glaze name: Aventurine Iron Variation
Cone: 5
Color: Brown
Testing: 
Surface: Gloss
Firing: Oxidation
Glaze type: Aventurine
Transparency: Transparent
Crystals: Small
Recipe:
Sodium bicarbonate	49.00
Bentonite	25.00
Whiting	4.00
Silica	22.00
Red iron oxide	21.00
Comments:
From Robert and Beatric Pearson in Clay Times Mar/Apr 07. Calls for Spanish Red Iron
Oxide.Due to soluble sodium bicarb, mix just before using and do not store.NOT for food.
Glaze name: Aventurine Blue-Green
Cone: 5
Color: blue-green
Testing: 
Surface: Gloss
Firing: Oxidation
Glaze type: Aventurine
Transparency: Transparent
Crystals: Small
Recipe:
Fusion Frit F-496	15.00
Custer feldspar	21.00
Whiting	17.00
Strontium carbonate	15.00
Kaolin	7.00
Silica	25.00
Copper carbonate	4.50
Chromium oxide	1.50
Comments:
From Robert and Beatric Pearson in Clay Times Mar/Apr 07. Calls for Spanish Red Iron
Oxide.NOT for food.
Glaze name: Aventurine Blue Green
Cone: 5
Color: Blue-green
Testing: 
Surface: Gloss
Firing: Oxidation
Glaze type: Aventurine
Transparency: Transparent
Crystals: Small
Recipe:
Fusion Frit F-15	70.00
Barium carbonate	30.00
Copper carbonate	2.00
Chromium oxide	1.50
Macaloid	1.00
Comments:
From Robert and Beatric Pearson in Clay Times Mar/Apr 07. Rare, minimally-crazed
aventurine glaze. Apply thinly. Must be seen in bright light to see aventurine
spangles.NOT for food.
Glaze name: Green Dragon Matt
Cone: 6
Color: Turquoise
Testing: 
Surface: Matt
Firing: Oxidation
Glaze type: Zinc matt
Crystals: None
Flow: Extreme
Recipe:
Whiting	18.00
Zinc oxide	8.00
Cornwall Stone	22.00
Soda spar	44.00
EPK	3.00
Bentonite	5.00
Titanium dioxide	4.00
Copper carbonate	4.00
Comments:
Good with Ash Fresca over Green Dragon.
Glaze name: Ash Frasca
Cone: 6
Color: Turquoise
Testing: 
Surface: Matt
Firing: Oxidation
Glaze type: Ash
Visual texture: Rivulet
Recipe:
Whiting	11.00
Ash wood	56.00
Potash feldspar	11.00
Ball clay	11.00
Silica	11.00
Copper carbonate	4.00
Comments:
Works best dipped or sprayed over another glaze. Alone very dry.
Variations --
blue = cobalt carb 2%
Glaze name: Bronze Aqua Lana Wilson
Cone: 6
Color: 
Testing: 
Surface: 
Firing: Oxidation
Recipe:
Strontium carbonate	50.00
Nepheline syenite	50.00
Gerstley borate	2.50
Bentonite	3.00
Copper carbonate	4.00
Comments:
Thin application = aqua, thick = bronze. Runs if thick, so make thin toward bottom. For a better bronze, apply over a thin application of Lichen Bell's glaze.
Glaze name: Lichen Bell's
Cone: 6-8
Color: 
Testing: 
Surface: Lichen
Firing: Oxidation
Glaze type: Lichen
Transparency: Opaque
Recipe:
Magnesium carbonate	31.00
Talc theoretical	8.00
Zinc oxide	6.00
Frit P-25	6.00
Soda spar	30.00
Kaolin	19.00
Comments:
To achieve a cracked-earth effect, some cracks should show before firing.
Glaze name: new glaze
Cone: 
Color: 
Testing: 
Surface: 
Firing: 
Recipe:
Comments:
Glaze name: Eggshell recalc
Cone: 6
Color: 
Testing: 
Surface: Matt
Firing: Oxidation
Glaze type: Zinc matt
Recipe:
Whiting	16.00
Dolomite	0.90
Zinc oxide	5.30
Frit 3195	24.80
Potash feldspar - theoretical	32.80
Kaolin - theoretical	0.30
Silica	19.90
Tin oxide	9.00
Red iron oxide	3.00
Comments:
From Central Carolina CC via Ceramics Mo.07 Buyer's Guide supplement. Recalculated to
use less frit and be cheaper. Untested.
Glaze name: Eggshell
Cone: 6
Color: 
Testing: 
Surface: Matt
Firing: Oxidation
Glaze type: Zinc matt
Recipe:
Whiting	9.50
Zinc oxide	5.50
Frit 3124	44.50
Custer feldspar	20.00
Bentonite	7.50
EPK	5.00
Silica	8.00
Tin oxide	9.00
Red iron oxide	3.00
Comments:
From Central Carolina CC via Ceramics Mo.07 Buyer's Guide supplement.
Glaze name: Slip Ron Meyers
Cone: 02
Color: White
Testing: 
Surface: Unglazed
Firing: Ox. or Red.
Glaze type: Slip
Transparency: Opaque
Recipe:
EPK	31.34
Kentucky OM #4	18.00
potspar	24.89
Flint	17.51
Zircopax Plus	7.37
Soda ash	0.23
Sodium silicate	0.23
Comments:
Glaze name: Slip #1818 Kawai
Cone: 6 - 10
Color: White
Testing: 
Surface: Unglazed
Firing: Ox. or Red.
Glaze type: Slip
Transparency: Opaque
Recipe:
Kaolin	80.00
Grog (150 mesh)	20.00
Comments:
Add color to taste. I promised a while back to list this when I found
it! Kawai used a lot of thick slip trailing in his work and this was
given to me by one of his apprentices, Doug Lawrie. submitted by:
June M. Perry e-mail: GURUSHAKTI@aol.com
Glaze name: 1213P Calcium Matte
Cone: 5
Color: 
Testing: 
Surface: matte
Firing: 
Recipe:
Wollastonite	33.90
Ferro frit 3134	21.10
Kaolin	45.00
Comments:
Smooth, beautiful matte surface submitted by: Michelle Campbell
e-mail: Lackacreek@ccinet.ab.ca source for original recipe: Plainsman
Clays
Glaze name: 1213P Calcium Matte calc problem
Cone: 5
Color: 
Testing: 
Surface: matte
Firing: 
Recipe:
Wollastonite	36.60
Gerstley borate	10.70
Kaolin - theoretical	35.10
Custer feldspar	16.40
Silica	0.04
Comments:
Smooth, beautiful matte surface submitted by: Michelle Campbell
e-mail: Lackacreek@ccinet.ab.ca source for original recipe: Plainsman
Clays
Glaze name: 2nd Edition Indian Red
Cone: 6
Color: iron red brown
Testing: 
Surface: Semi-gloss
Firing: Ox. or Red.
Glaze type: Iron Saturate
Transparency: Opaque
Recipe:
Potash feldspar	40.00
Zinc oxide	4.00
Dolomite	3.00
Whiting	15.00
China clay	5.00
Silica	33.00
chrome oxide	0.50
Red iron oxide	4.00
Comments:
In oxidation at cone 6 a deep red iron oxide red. In reduction at
cone 6 a deep brown with a slight green tint at close inspection.
source for the original recipe: Emmanuel Coopers Glaze books
submitted by: J.D. e-mail: CLAYJUNKIE@AOL.COM
Glaze name: 5-20's Tony Hansen
Cone: 6 - 8
Color: clear
Testing: 
Surface: glossy
Firing: oxidation
Recipe:
EPK	20.00
Custer feldspar	20.00
Wollastonite	20.00
Frit 3134	20.00
Flint	20.00
Comments:
Chemical Analysis Na2O 0.14 Al2O3 0.38 SiO2 3.44 K2O 0.07 B2O3 0.22
MgO 0.02 CaO 0.76 Alumina:Silica ratio is 1.00 : 9.08 Neutral:Acid
ratio is 1.00 : 5.75 Alkali:Neutral:Acid ratio is 1.00 : 0.60 : 3.44
Expansion coefficient: 69.2 x 10e-7 per degree C Oxides causing
abnormal expansion effects: B2O3 John Post jp6mchp@moa.net Sterling
Heights, Michigan
Glaze name: 974 Kawai Celadon
Cone: 6 - 8
Color: Translucent Green
Testing: 
Surface: shiny glossy
Firing: Reduction
Glaze type: Celadon
Transparency: Transparent
Recipe:
Potash feldspar	62.24
Whiting	7.61
China clay	4.97
Silica	25.18
Black iron oxide	1.52
Comments:
Original recipe called for limestone, substituted whiting, although
using dolomite might be better. Add 2% Barium Carbonate for bluish
celadon. Also can substitute red iron oxide for the black to get a
yellow green celadon. submitted by: GURUSHAKTI@aol.com
Glaze name: Albany Black
Cone: 5 - 6
Color: black
Testing: Untested
Surface: Semi-gloss
Firing: Ox. or Red.
Glaze type: Ca Mg SlipGlaze
Transparency: Opaque
Source: Val Cushing  VC ed.  via GlazeBase
Recipe:
Albany Slip	75.00
Nepheline syenite	20.00
Gerstley borate	5.00
Cobalt oxide	5.00
Comments:
Albany sub.= Yellow Banks Red #101 + Whiting 14% approx. + Dolomite
2-3% approx.
Glaze name: Alfred Spodumene B.J.
Cone: 6
Color: Tan/Brown/White
Testing: 
Surface: Matt
Firing: Reduction
Glaze type: Ca Mg AlMatt
Transparency: Opaque
Source: Val Cushing  VC ed.  via GlazeBase
Recipe:
Kona F-4 feldspar	20.00
Custer feldspar	20.00
Spodumene	20.00
Dolomite	20.00
Whiting	5.00
Kaolin	15.00
Tin oxide	4.00
Comments:
This is the Alfred Spodumene glaze revised to C/6.
Glaze name: Almond St. Helens
Cone: 6
Color: almond yellow
Testing: 
Surface: Satin matt
Firing: Oxidation
Glaze type: Zinc matt
Transparency: Opaque
Recipe:
Custer spar	40.00
Zinc oxide	8.60
Whiting	14.90
EPK	11.80
Flint	4.70
Volcanic ash - Mt. St. Helens	20.00
Rutile	8.00
Comments:
here are two glazes I have used successfully but not put thru any
analysis. I got them at an art studio where I used to take classes.
They are better if layered with other glazes. Wendy Hampton
<whampton@aol.com> from Bainbridge Island WA
Also see Blue St. Helen's
Glaze name: Amber
Cone: 6-8
Color: Amber
Testing: Untested
Surface: 
Firing: Oxidation
Recipe:
Custer feldspar	30.27
Whiting	25.65
Silica	36.53
EPK	7.55
Red iron oxide	11.66
Comments:
Clay Times May/June 2002.  Root beer color on iron-bearing clays. Golden yellow on white clays.  Layers well with oribe green on top or bottom.  Good base for other oxide combinations.
Glaze name: Amber Ash Glaze
Cone: 6
Color: Amber
Testing: 
Surface: gloss
Firing: Oxidation
Glaze type: Ash
Recipe:
Cedar Heights Redart	40.00
Ferro frit 3124	30.00
Ash wood	30.00
Rutile	4.00
Comments:
I used sieved unwashed fireplace ash. An excellent honey gold gloss
 submitted by: Lori Wilkinson e-mail: lorwilk@lookingglass.net
Variations --
Add 3% cobalt for a perfect Black Tested on Dillo White clay at a
full ^6.
Glaze name: Amber Brown Dark Rich
Cone: 6
Color: Brown
Testing: 
Surface: 
Firing: Oxidation
Transparency: Translucent
Recipe:
Gerstley borate	46.70
EPK	22.90
Flint	30.40
Bone ash	0.20
Red iron oxide	10.00
Comments:
Variations --
refire to cone 08 for opaque rust
Glaze name: Amber Honey
Cone: 5 - 6
Color: Amber
Testing: 
Surface: glossy
Firing: 
Crystals: Small
Bubbles: Some
Recipe:
Dolomite	20.00
Ferro frit 3134	20.00
Spodumene	20.00
Kentucky OM #4	20.00
Flint	20.00
Bentonite	2.00
Manganese dioxide	3.00
Red iron oxide	5.00
Comments:
Works at cone 5 or 6.
Lovely amber with some tiny bubbles, floating dust crystals, nice
surface Janet Price, Chief Information Officer Carroll College,
Waukesha WI 53186 jprice@carroll1.cc.edu or jprice@ccadmin.cc.edu
414-524-7120
Glaze name: Amber New Tyler
Cone: 6
Color: amber
Testing: Untested
Surface: gloss
Firing: oxidation
Recipe:
Ferro Frit 3110	20.00
Red clay	60.00
Gerstley borate	20.00
Comments:
tested on white stoneware. AMBER WITH TINY BLACK FLECKS. SHINY.
TRANSLUCENT. submitted by: Sharon LaRocca-Miranda e-mail:
FMIRANDA@alpha.CC.OBERLIN.EDU , FMiranda@oberlin.edu source for
original recipe: Zakin
Glaze name: Amber New Tyler
Cone: 6
Color: amber
Testing: Untested
Surface: gloss
Firing: oxidation
Recipe:
Ferro Frit 3110	20.00
Red clay	60.00
Gerstley borate	20.00
Comments:
tested on white stoneware. AMBER WITH TINY BLACK FLECKS. SHINY.
TRANSLUCENT. submitted by: Sharon LaRocca-Miranda e-mail:
FMIRANDA@alpha.CC.OBERLIN.EDU , FMiranda@oberlin.edu source for
original recipe: Zakin
Glaze name: Apricot/Beige MMI
Cone: 6
Color: apricot/beige
Testing: 
Surface: Semi matt
Firing: Oxidation
Recipe:
Potash feldspar	28.18
Whiting	18.18
Talc	9.09
Kaolin	26.36
Silica	9.09
Zinc oxide	9.09
chrome oxide	1.82
Cobalt carbonate	0.23
Comments:
Semi matt, apricot/beige, even, good. From Brian Kemp, Singapore,
(kempb@nievax.nie.ac.sg) via Rose Downs on ClayArt listserv. CLAY
COLOR/TYPE: Buff Stoneware Fired at 100 degrees per hour to 600
degrees, then free for all to cone 6-7. Kiln Size, Cromarty 25 cu ft.
Manufactured in the UK. CONTRIBUTOR: Brian Kemp Nanyang Technological
University Block B, Room 216 469 Bukut Timah Rd. Singapore, 1025 TEST
SITE: Nanyang Technological University, Singapore
Glaze name: Apricot/Tan MMM
Cone: 6
Color: apricot/tan
Testing: Untested
Surface: Semi matt
Firing: oxidation
Recipe:
Potash feldspar	28.18
Whiting	18.18
Talc	9.09
Kaolin	26.36
Silica	9.09
Zinc oxide	9.09
Iron oxide	0.45
chrome oxide	1.82
Comments:
Semi matt, apricot/tan ok Darker than MMI From Brian Kemp, Singapore,
(kempb@nievax.nie.ac.sg) via Rose Downs on ClayArt listserv. CLAY
COLOR/TYPE: Buff Stoneware Fired at 100 degrees per hour to 600
degrees, then free for all to cone 6-7. Kiln Size, Cromarty 25 cu ft.
Manufactured in the UK. CONTRIBUTOR: Brian Kemp Nanyang Technological
University Block B, Room 216 469 Bukut Timah Rd. Singapore, 1025 TEST
SITE: Nanyang Technological University, Singapore
Glaze name: Aqua V.C. Karen Starshine
Cone: 6
Color: Blue Green
Testing: Untested
Surface: Glossy or shiny
Firing: Ox. or Red.
Transparency: Opaque
Recipe:
K-200 feldspar	46.00
Soda ash	5.00
Gerstley borate	12.00
Whiting	10.00
Barium carbonate	5.00
Lithium carbonate	2.00
Flint	20.00
Macaloid	2.00
Titanium dioxide	4.00
Copper carbonate	5.00
Comments:
AU Sp '92 tested by KG in OXIDATION at C/6 on dark brown clay body -
a knockout glaze! The most interesting of the Starshine series to
date tho the green hue was lost. Definitely RUNNY. Good in SODA. Now
- how do we get this color at C/9-10? VC ed
Glaze name: Ash Barium Boron
Cone: 6 - 8
Color: base
Testing: 
Surface: 
Firing: 
Recipe:
Wood ash	24.07
Barnard clay	20.37
Custer feldspar	28.40
Gerstley borate	13.58
Barium carbonate	9.88
Zinc oxide	3.70
Copper carbonate	1.85
Comments:
Needs to be corrected for fit and pinholes but every clay body is a
different can of worms. The barium/boron eutectic makes it hard to
say what cone this fires to - the longer it is in kiln or the greater
the thermal mass of the kiln the more it will flux. Formulated
originally without the ash or slip clay it was semi-satin, semi-
gloss somewhere around cone 2. Boron subdues the copper coloration.
I'm not taking responsibility for anyone using these glazes, etc.
Something is probably toxic. They are examples of my research and
they work out in formulation. Which is what they are examples of. So
go formulate your own non-toxic glazes, if that is possible. It's
probably bad for the environment too. Email me with questions as to
household performance, as that may be indicative of other problems.
The badly crazed surfaces are not considered to be a continous-non
porous sanitary surfaces. Eric Hansen, Lawrence, Kansas
wabi_sabi@mailexcite.com
Glaze name: Ash Behrends
Cone: 6
Color: 
Testing: 
Surface: 
Firing: 
Glaze type: Ash
Visual texture: Striated
Flow: Moderate
Recipe:
Volcanic ash	65.00
Gerstley borate	35.00
Comments:
fluidity: very try useing 65% volcanic ash, 35% gerstly borate. This
is a very fluid glaze, but does not run off the pot. It works very
well over matt glazes. Good luck. submitted by: behrends e-mail:
bluemoon@win.bright.net
Glaze name: Ash Behrends recalc
Cone: 6
Color: 
Testing: 
Surface: 
Firing: 
Glaze type: Ash
Visual texture: Striated
Flow: Moderate
Recipe:
Feldspar	57.60
Gerstley borate	41.60
Dolomite	0.30
Whiting	0.50
Comments:
fluidity: very try useing 65% volcanic ash, 35% gerstly borate. This
is a very fluid glaze, but does not run off the pot. It works very
well over matt glazes. Good luck. submitted by: behrends e-mail:
bluemoon@win.bright.net
Glaze name: Ash Behrens
Cone: 6
Color: 
Testing: Untested
Surface: 
Firing: oxidation
Glaze type: Ash
Transparency: Semi-opaque
Flow: Extreme
Recipe:
Volcanic ash	65.00
Gerstley borate	35.00
Comments:
fluidity: very fluid try useing 65% volcanic ash, 35% gerstly borate.
This is a very fluid glaze, but does not run off the pot. It works
very well over matt glazes. Good luck. submitted by: behrends e-mail:
bluemoon@win.bright.net
Glaze name: Ash Bush Fake
Cone: 6
Color: tan?
Testing: Untested
Surface: runny, rivulet
Firing: oxidation
Recipe:
Barnard clay	20.00
Ball clay	26.00
Wollastonite	30.00
Gerstley borate	24.00
Rutile	1.00
Comments:
Glaze name: Ash Bush Fake NO GB
Cone: 6
Color: tan?
Testing: Untested
Surface: runny, rivulet
Firing: oxidation
Glaze type: Ash
Recipe:
Kaolin - theoretical	3.20
Dolomite	4.40
Whiting	26.10
Frit 3195	43.20
Silica	23.10
Rutile	1.60
Manganese dioxide	0.80
Red iron oxide	3.00
Comments:
Recalc to substitute for Gerstley borate
Glaze name: Ash Fake
Cone: 6
Color: 
Testing: 
Surface: gloss
Firing: 
Glaze type: Fake ash
Recipe:
Gerstley borate	50.00
Barnard clay	25.00
EPK	25.00
Comments:
Nice light glossy golden brown but not really a runny glaze Tested on
Dillo White clay at a full ^6. submitted by: Lori Wilkinson e-mail:
lorwilk@lookingglass.net I think this one is already in glazebase. r
Glaze name: Ash Fake  - Mid Range rev.
Cone: 6 - 8
Color: Translucent Green
Testing: 
Surface: Shiny or Glossy drippy texture
Firing: 
Glaze type: Fake ash
Recipe:
Gerstley borate	17.08
Redart clay	37.16
Nepheline syenite	2.98
Whiting	31.01
Talc	2.83
Flint	2.54
Strontium carbonate	6.39
Comments:
Revised from a recipe that used Albany Slip and Barium Carbonate
originally from Dale Huffman via GlazeBase. Richard Burkett 1994
Glaze name: Ash Fake - Mid Range rev.
Cone: 6, 7, 8
Color: Translucent Green
Testing: Untested
Surface: Shiny or Glossy drippy texture
Firing: Ox. or Red.
Glaze type: Ash
Recipe:
Gerstley borate	17.10
Redart	37.20
Nepheline syenite	3.00
Whiting	31.00
Talc	2.80
Flint	2.50
Strontium carbonate	6.40
Comments:
Revised from a recipe that used Albany Slip and Barium Carbonate
originally from Dale Huffman via GlazeBase. Richard Burkett 1994
Glaze name: Ash Fake - Mid Range rev. No GB
Cone: 6, 7, 8
Color: Translucent Green
Testing: Untested
Surface: Shiny or Glossy drippy texture
Firing: Ox. or Red.
Glaze type: Ash
Recipe:
Dolomite	9.20
Whiting	23.30
Strontium carbonate	6.50
Kaolin - theoretical	17.80
Silica	8.70
Frit 3134	34.30
Bone ash	0.20
Rutile	0.50
Red iron oxide	2.80
Comments:
Revised from a recipe that used Albany Slip and Barium Carbonate
originally from Dale Huffman via GlazeBase. Richard Burkett 1994
Glaze name: Ash Fake 2
Cone: 6
Color: 
Testing: Untested
Surface: gloss
Firing: oxidation
Recipe:
Gerstley borate	50.00
Barnard clay	25.00
EPK	25.00
Comments:
Nice light glossy golden brown but not really a runny glaze Tested on
Dillo White clay at a full ^6. submitted by: Lori Wilkinson e-mail:
lorwilk@lookingglass.net I think this one is already in glazebase. r
Glaze name: Ash Fake 3
Cone: 6
Color: 
Testing: Untested
Surface: 
Firing: Ox. or Red.
Recipe:
Whiting	20.00
Ferro Frit 3134	20.00
Custer feldspar	20.00
Barium carbonate	15.00
EPK	15.00
Gerstley borate	10.00
Comments:
add nickel oxide at 5% for an apple green pooling dark brown runs
nicely and provides lots of interesting results on top of other
glazes. Probably not for food surfaces. Works well with Randy's Red
and Silky Black Matt clay body: Laguna B-mix a white stoneware
submitted by: Iain Begg e-mail: begg@MPRGATE. MPR.CA
Glaze name: Ash Fake Clear - Mid Range rev.
Cone: 6 - 8
Color: Translucent Gray
Testing: 
Surface: Shiny or Glossy drippy texture
Firing: 
Glaze type: Fake ash
Recipe:
Gerstley borate	17.48
Nepheline syenite	11.97
EPK	13.11
Whiting	31.74
Talc	4.81
Flint	14.35
Strontium carbonate	6.54
Comments:
Revised from a glaze using Albany Slip, originally from Dale Huffman
via GlazeBase. Richard Burkett 1994
Glaze name: Ash Fake Clear - Mid Range rev.
Cone: 6, 7, 8
Color: Translucent Gray
Testing: Untested
Surface: Shiny or Glossy drippy texture
Firing: Ox. or Red.
Recipe:
Gerstley borate	17.48
Nepheline syenite	11.97
EPK	13.11
Whiting	31.74
Talc	4.81
Flint	14.35
Strontium carbonate	6.54
Comments:
Revised from a glaze using Albany Slip, originally from Dale Huffman
via GlazeBase. Richard Burkett 1994
Glaze name: Ash Fake Glaze
Cone: 6
Color: yellow to brown
Testing: Untested
Surface: Texture rivulets
Firing: Ox. or Red.
Recipe:
Cedar Heights RedArt Clay	27.15
Dolomite	23.80
Barium sulfate	12.20
Tennessee #5 ball clay	20.40
Lithium carbonate	1.71
Gerstley borate	9.64
Bone ash	5.10
Comments:
Here is a cone 6 fake ash I used when I was taking classes with Kevin
Hluch at Montgomery College in Maryland. It's fairly yellow with
greenish runs in oxidation. Not usually as nice in reduction where it
is quite brown although I liked it thin on certain things back then.
You can probably figure from the decimal places that I copied this
from a 10,000 g batch recipie and that whoever figured it out first
probably calculated the amounts rather than testing. Good luck.
submitted by: Evan Dresel e-mail: PEDresel@AOL.COM
Glaze name: Ash Fake Glaze
Cone: 6
Color: yellow to brown
Testing: 
Surface: Texture rivulets
Firing: 
Glaze type: Fake ash
Recipe:
Cedar Heights Redart	27.15
Dolomite	23.80
Barium sulfate	12.20
Tennessee #5 ball clay	20.40
Lithium carbonate	1.71
Gerstley borate	9.64
Bone ash	5.10
Comments:
Firing: firing type: oxidation or reduction Here is a cone 6 fake ash
I used when I was taking classes with Kevin Hluch at Montgomery
College in Maryland. It's fairly yellow with greenish runs in
oxidation. Not usually as nice in reduction where it is quite brown
although I liked it thin on certain things back then. You can
probably figure from the decimal places that I copied this from a
10,000 g batch recipie and that whoever figured it out first probably
calculated the amounts rather than testing. Good luck. submitted by:
Evan Dresel e-mail: PEDresel@AOL.COM
Glaze name: Ash Fake Revised Galloway
Cone: 6
Color: 
Testing: 
Surface: 
Firing: Salt - Soda
Glaze type: Fake ash
Recipe:
Custer feldspar	17.00
Kona F-4 feldspar	10.00
Ball clay	12.00
Silica	18.00
Dolomite	9.00
Whiting	26.00
Barium carbonate	9.00
Rutile	4.00
Copper carbonate	2.00
Comments:
Clay Times May/Jn 2004. See Galloway web site for more glazes www.juliagalloway.com
Variations --
Galloway says rutile 4-12, copper 2-6
Glaze name: Ash Glaze
Cone: 5 - 6
Color: 
Testing: Untested
Surface: ?
Firing: Ox. or Red.
Recipe:
Gerstley borate	13.60
Lithium carbonate	4.50
wood Ash	18.20
Whiting	18.20
Albany Slip	36.40
Kaolin	9.10
Comments:
eally hot Cone 6 ash glaze from: lowell baker on ClayArt Received:
Thu, 16 Feb 1995 08:52:49

Glaze name: Ash Glaze cone 6
Cone: 6
Color: 
Testing: Untested
Surface: gloss
Firing: oxidation
Glaze type: Ash
Recipe:
Cedar Heights Redart clay	40.00
Ferro Frit 3124	30.00
Ash wood	30.00
Rutile	4.00
Comments:
I used sieved unwashed fireplace ash. An excellent honey gold gloss
Add 3% cobalt for a perfect Black Tested on Dillo White clay at a
full ^6. submitted by: Lori Wilkinson e-mail: lorwilk@lookingglass.net
Glaze name: Ash Glaze Rhodes revised
Cone: 6 - 9
Color: 
Testing: 
Surface: stony/ satin matt
Firing: 
Glaze type: Ash
Recipe:
Hardwood ash (washed)	28.00
G-200 feldspar	36.00
Dolomite	10.00
Kentucky OM #4	21.00
EPK kaolin	5.00
Comments:
use mixed hardwood ash + CMC Last year, with a lot of help from Tom
Buck and some of the other Clayart gurus, I adjusted one of the old
Daniel Rhodes ash glazes. Original recipe (Cone 9-10): Mixed hard
wood ash 35 Oxford spar 35 China clay 15 Talc 15 I fire in an
electric kiln. I would never describe it as a foolproof glaze, but if
applied with care, it's so beautiful that it just knocks out all the
reliable competition. I bisque at ^06 and am now firing at ^6. I have
gone to ^9, but that seems to present more problems with pinholing
and crazing. Also, I wash the ash. I have also used the same recipe
with unwashed ash. The difference is that I would describe the
unwashed ash glaze as stony matt and the washed ash glaze as opaque
satin matt. Haven't tried this recipe at a lower temperature. You
might want to give it a try. marjory r. kline
<mrkline@postoffice.ptd.net>
Glaze name: Ash Golden Fake
Cone: 6
Color: Amber
Testing: 
Surface: 
Firing: 
Glaze type: Fake ash
Recipe:
Cedar Heights Redart	27.20
Dolomite	23.80
Barium sulfate	12.20
Ball clay	20.40
Lithium carbonate	1.70
Gerstley borate	9.60
Bone ash	5.10
Bentonite	1.00
Comments:
This is one I used at Montgomery College in Maryland.
Yellow-tan in oxidation with greenish runs when applied thick. More
orange and tricky to make look ok in reduction.  You may want to test a strontium
carbonate substitution for the barium sulfate for health and safety
reasons. Good luck. Evan Dresel in Richland Washington where the
latest news about leaking radioactive waste really isn't as new or
bad as the press reports. pedresel@aol.com
Glaze name: Ash Golden Fake
Cone: 6
Color: golden yellow
Testing: Untested
Surface: runny, rivulet
Firing: oxidation
Glaze type: Ash
Recipe:
Redart clay	27.00
Dolomite	24.00
Barium carbonate	12.00
Ball clay	20.00
Lithium carbonate	2.00
Gerstley borate	10.00
Bone ash	5.00
Comments:
Two years ago I took a part-time job teaching
ceramics at Navarro College in Corsicana, Texas. The college has only
one kiln. It' an ancient Paragon High Fire. The design is square and
toploading with very small cu. ft. It's been a real challenge to
develop an attractive palette of clays and glazes for oxidation
firing. I do majolica, colored clays, and cone 6 oxidation ( cone 7
in the sitter). Rafael Molina Rmr3431@dcccd.edu
Glaze name: Ash Human Glaze -Su Standing Bear
Cone: 6
Color: 
Testing: 
Surface: 
Firing: Oxidation
Glaze type: Ash
Recipe:
Wollastonite	10.00
Silica	15.00
EPK	20.00
G-200 feldspar	20.00
Frit 3134	30.00
Bone ash	5.00
Comments:
This glaze is for human bone ash. From Bill Edwards <wgedwards2001@YAHOO.COM>
on ClayArt
http://www.tallapoosariverpottery.com/
The bone ash will need screened and in my case it took
further pulverizing. Once I screen the content I took
some of the larger particles and included it in the
clay. The largest particles left over, and there most
likely will be some, was put in the urns and sealed.
So the finished product contained bone ash in the
clay, in the glaze and in the end after final firing
the cremains left over were sealed in each container
and returned to the family.
some of the small calcined
(from cremation) fragments acted like iron bleeding in
spots through the clay and glaze. It didn't run and I
did add some colorants to this glaze. The results were
nice!
Glaze name: Ash Levison
Cone: 6
Color: grey blue
Testing: Untested
Surface: Matt
Firing: oxidation
Recipe:
Wood Ash	40.00
Custer feldspar	40.00
Ball clay	10.00
Silica	10.00
Rutile	4.00
Cobalt carbonate	2.00
Comments:
Original recipe called for washed ash. Glaze in blue/greyish mottled
matt. I like it but I have not been able to have it bead-up and run.
What chemical should I add to change its' melting characteristics?
Should I fire to cone 7 or even 8? should I 'soak'? I would also like
to have an ash glaze in the green (forest) and brown/tan hues. Any
suggestions? submitted by: Mitch Levison e-mail: Mitchlev@aol.com
Glaze name: Ash Levison
Cone: 6
Color: grey blue
Testing: 
Surface: 
Firing: 
Glaze type: Ash
Recipe:
Wood ash	40.00
Custer feldspar	40.00
Ball clay	10.00
Silica	10.00
Rutile	4.00
Cobalt carbonate	2.00
Comments:
Original recipe called for washed ash. Glaze in blue/greyish mottled
matt. I like it but I have not been able to have it bead-up and run.
What chemical should I add to change its' melting characteristics?
Should I fire to cone 7 or even 8? should I soak? I would also like
to have an ash glaze in the green (forest) and brown/tan hues. Any
suggestions? submitted by: Mitch Levison e-mail: Mitchlev@aol.com
Glaze name: Ash Look
Cone: 6
Color: 
Testing: Untested
Surface: 
Firing: oxidation
Glaze type: Ash
Transparency: Semi-opaque
Recipe:
Ferro Frit 3195	46.00
Whiting	34.00
EPK	20.00
Comments:
A fake wood ash at cone 6 oxidation. It does
run in those rivulets. I added 3% copper carbonate but I am sure some
other colorants would be worth a try. submitted by: Suzanne Fuqua
e-mail: Suzanne511@aol.com
Glaze name: Ash V.C.  4
Cone: 5 - 6
Color: 
Testing: Untested
Surface: Rivulet
Firing: Reduction
Glaze type: Ash
Recipe:
Apple Wood Ash	50.00
Gerstley borate	20.00
Whiting	12.00
EPK	8.00
Flint	10.00
Comments:
Typical ash looking, drippy, webby, rivulets. Val, please name this
series. Glaze Type: Ca B AshGlaze. Opacity: Mixed. Firing type:
Reduction .
Glaze name: ash Zakin's GK
Cone: 5 - 6
Color: 
Testing: Untested
Surface: ash runny
Firing: Ox. or Red.
Recipe:
Ferro Frit 3124	18.18
Magnesium carbonate	7.07
Nepheline syenite	10.10
Strontium carbonate	11.11
Spodumene	15.15
EPK	10.10
Whiting	13.13
ash unwashed	15.15
Opax	12.12
Bentonite	2.02
Comments:
Use unwashed fireplace ash. Doesn't add to 100 because of the
strontium/barium substitution, the bentonite, and the ash. This may
be closer to cone 5 than cone 6 but seems to work over a range of a
couple cones. This is Zakin's GK base with 15% unwashed, mixed
fireplace ashes, with strontium substituted for barium and superpax
for opax. By itself over porcelain, the glaze is not particularly
interesting. But other glazes on top of it run and drip and blend
together nicely. I've found that if I glaze the lower 2/3 or 3/4 of a
pot with a well-behaved glossy glaze, brush a coat of this ZGK ash
glaze on the top 1/3 or so and then brush or dip some third glaze on
top of the ash glaze, I get a nice pattern of runs that don't go off
the bottom of the pot onto the kiln shelf (usually). Different glazes
give different kinds of runs and bands of different glazes are
interesting too. The few times I tried a matte glaze on the bottom,
the pots cracked. Could have been coincidence. But I've been sticking
with glossy glazes on the bottom since then. submitted by: Janet
Price e-mail: jprice@kzoo.edu
Glaze name: Bacia's 20-30-40
Cone: 6
Color: 
Testing: Untested
Surface: 
Firing: Ox. or Red.
Recipe:
Kaolin	22.20
Whiting	33.30
Feldspar	44.40
Comments:
A variation for light color is to add a small am't (2%) MnCO3. I am
breaking all rules with some of the high-fire stuff from 20 yrs. ago
I couldn't bear to throw out. I use the 20-30-40 over highly textured
clay, painted with either Barnard clay, one of my many old mixes
containing Albany, or even over colored terra sig.s and FIRE TO CONE
6. The terra sig's were never meant for this temp, but they work. The
glaze at cone 6 looks more like an engobe but richer in the valleys
of the texture. I remember how I used this glaze in high fire
reduction and liked it a lot. It can turn gray in reduction. So
experiment with opax. submitted by: Bacia Edelman e-mail:
medelman@facstaff.wisc.edu
Glaze name: Ball Crawl
Cone: 6
Color: Opaque White
Testing: Untested
Surface: Texture crawl
Firing: Ox. or Red.
Recipe:
Magnesium carbonate	50.00
Nepheline syenite	50.00
Comments:
> ClayArt Listserv recipe < If you find this glaze useful, please
consider submitting it to the GlazeBase project with full
documentation. Use one of the GlazeBase submission formats available
on the CeramicsWeb web page.

comments: There was also an article in ceramics Monthly, Feb 1990 on
lichen  glazes. I tried the Ball Crawl glaze. worked fairly well, but
could be chipped off the pot too easily. this made me try putting it
over another glaze. submitted by: Kathy Darby e-mail: kdarby@TMN.COM
source for original recipe: Ceramics Monthly
Glaze name: Barium Boron Ash
Cone: 6 - 8
Color: base
Testing: 
Surface: 
Firing: 
Recipe:
Wood ash	24.07
Barnard clay	20.37
Custer feldspar	28.40
Gerstley borate	13.58
Barium carbonate	9.88
Zinc oxide	3.70
Copper carbonate	1.85
Comments:
Needs to be corrected for fit and pinholes but every clay body is a
different can of worms. The barium/boron eutectic makes it hard to
say what cone this fires to - the longer it is in kiln or the greater
the thermal mass of the kiln the more it will flux. Formulated
originally without the ash or slip clay it was semi-satin, semi-
gloss somewhere around cone 2. Boron subdues the copper coloration.
I'm not taking responsibility for anyone using these glazes, etc.
Something is probably toxic. They are examples of my research and
they work out in formulation. Which is what they are examples of. So
go formulate your own non-toxic glazes, if that is possible. It's
probably bad for the environment too. Email me with questions as to
household performance, as that may be indicative of other problems.
The badly crazed surfaces are not considered to be a continous-non
porous sanitary surfaces. Eric Hansen, Lawrence, Kansas
wabi_sabi@mailexcite.com
Glaze name: Base
Cone: 6
Color: Clear
Testing: 
Surface: 
Firing: Oxidation
Transparency: Transparent
Recipe:
Nepheline syenite	47.30
Gerstley borate	14.20
Flint	27.50
Whiting	9.30
Zinc oxide	1.70
Tin oxide	1.00
Copper carbonate	0.30
Comments:
Variations --
deep leaf green= + 5% copper carb
soft green = + 1% chrome ox
amber = + 5% RIO
Glaze name: Base 2 Overgloss Glaze
Cone: 4
Color: 
Testing: Untested
Surface: Gloss
Firing: Oxidation
Transparency: Opaque
Recipe:
Barium carbonate	6.80
Gerstley borate	17.50
Talc	6.40
Zinc oxide	8.10
Custer feldspar	38.70
Flint	22.50
Titanium dioxide	3.00
Red iron oxide	3.00
Comments:
CM May 2000 p101
Variations --
Overspray for mottled effects:
ZnO 10
3124 70
Barnard 20
Glaze name: Base 2 Overgloss Glaze No GB
Cone: 4
Color: 
Testing: Untested
Surface: Gloss
Firing: Oxidation
Transparency: Opaque
Recipe:
Strontium carbonate	4.90
Dolomite	10.80
Whiting	3.40
Zinc oxide	7.70
Custer feldspar	32.70
Silica	17.80
Frit 3185	19.90
Kaolin - theoretical	2.80
Titanium dioxide	2.90
Red iron oxide	2.90
Comments:
CM May 2000 p101
Variations --
Overspray for mottled effects:
ZnO 10
3124 70
Barnard 20
Glaze name: Base Alec Karros
Cone: 6
Color: 
Testing: 
Surface: 
Firing: Salt - Soda
Recipe:
Kona F-4 feldspar	11.00
Nepheline syenite	21.00
EPK	10.00
Gerstley borate	12.00
Silica	40.00
Whiting	4.00
Wollastonite	8.00
Frit 3124	6.00
Comments:
From Julia Galloway in Clay Times May/Jn 2004.
Variations --
Color combinations:
Black stain 8 + Barnard 2
Red stain 8-10 + RIO 2
Orange stain 8-10 + rutile 2
yellow stain 8-10 + rutile 2-6
copper carb 2-6
cobalt ox 2-12
RIO 2 + rutile 4
Glaze name: Base Ayumi/Lorio 20/80
Cone: 6
Color: 
Testing: 
Surface: Matt
Firing: Oxidation
Glaze type: Mid-fire
Recipe:
Soda ash	0.70
Dolomite	2.20
Kona F-4 feldspar	7.10
EPK	16.20
Strontium carbonate	3.90
Flint	1.00
Frit 3124	1.00
Custer feldspar	39.70
Comments:
From Sally Brogden.
Glaze name: Base Ayumi/Lorio 20/80 no soda ash
Cone: 6
Color: 
Testing: 
Surface: Matt
Firing: Oxidation
Glaze type: Mid-fire
Recipe:
Dolomite	3.20
Whiting	0.20
Strontium carbonate	5.50
Custer feldspar	72.40
Kaolin - theoretical	14.70
Frit 3124	1.40
Alumina hydrate	2.70
Comments:
From Sally Brogden. Re-calc to eliminate soluble ingredients.
Glaze name: Base Bill Aycock's
Cone: 6
Color: Clear
Testing: Untested
Surface: shiny
Firing: Ox. or Red.
Recipe:
Custer feldspar	29.60
Nepheline syenite	8.60
Strontium carbonate	4.90
Zinc oxide	3.30
Gerstley borate	20.70
Whiting	1.80
Silica	31.10
Comments:
The base glaze is shiny, almost clear, that is a little fluid at ^6+
. My glazes that get the effect are all at ^6, and usually contain
Boron- whether from Gerstley Borate, a frit, or Colemanite. I use a
dark Rutile, and some zinc- which is a little contradictory, because
of the effect of zinc on Iron colorant. Rutile has a secondary effect
when blue is from Cobalt-- the color effect from Cobalt is somewhat
transparent, and the opacifier effect of rutile gives the Cobalt blue
something to show up against A nice 'hint' of blue can be the effect
of a small amount of Cobalt in a transparent glaze with a fair amount
of Rutile. and Iron wash under it can also cause interesting
variations. This gives a good white with 5% rutile, with opalescent
tones and, with luck and a good clay to work on, some blues. Try
adding a small amount of Cobalt. This glaze seems to have a lot of
ingredients, but I had to change spars, and readjust the recipe using
a line blend to zero in on what I wanted. Note that there is no
clay-- you may need to use a suspender, or add a little Bentonite.
The Strontium I substituted for Barium is a little coarse and can
settle. If you try it- please let me know the results. submitted by:
Bill Aycock e-mail: baycock@AIRnet.net
Glaze name: Base Blend Steve's/ Lorio A 80/20
Cone: 6
Color: 
Testing: 
Surface: Matt
Firing: Oxidation
Glaze type: Mid-fire
Recipe:
Kona F-4 feldspar	30.53
Whiting	14.11
Dolomite	11.41
Magnesium carbonate	7.61
EPK	14.51
Flint	7.61
Gerstley borate	4.60
Custer feldspar	9.61
Comments:
From Sally Brogden.
Glaze name: Base Blend Steve's/ Lorio A 80/20 no GB
Cone: 6
Color: 
Testing: 
Surface: Matt
Firing: Oxidation
Glaze type: Mid-fire
Recipe:
Nepheline syenite	24.30
Whiting	6.30
Dolomite	26.90
Kaolin - theoretical	16.80
Silica	17.30
Frit 3134	7.80
Comments:
From Sally Brogden. Re-calculated w/o the gerstley borate.
Glaze name: Base Clear (Cone 5-10)
Cone: 5 - 10
Color: clear transparent
Testing: 
Surface: glossy
Firing: 
Recipe:
Gerstley borate	50.00
Kaolin	17.50
Flint	32.50
Comments:
works well over over slips Joan Slack-DeBrock/River Run Pottery
P.O.Box 95 McNaughton, WI 54543 715-277-2773 riverrun@newnorth.net
Glaze name: Base Dave's
Cone: 6
Color: Tan
Testing: 
Surface: Gloss
Firing: Oxidation
Glaze type: Mid-fire
Transparency: Opaque
Recipe:
Kaolin	29.30
Flint	17.40
Frit 3134	53.30
Tin oxide	8.70
Rutile	4.00
Red iron oxide	3.00
Comments:
Glaze name: Base F1
Cone: 6
Color: 
Testing: 
Surface: Satin matt
Firing: Oxidation
Glaze type: Mid-fire
Recipe:
Whiting	4.81
Kona F-4 feldspar	34.62
Dolomite	15.38
Soda ash	3.85
EPK	17.31
Strontium carbonate	14.42
Flint	5.77
Frit 3110	3.85
Comments:
From Sally Brogden
Glaze name: Base F5
Cone: 6
Color: 
Testing: 
Surface: Satin matt
Firing: Oxidation
Glaze type: Mid-fire
Recipe:
Whiting	4.80
Kona F-4 feldspar	34.60
Dolomite	15.40
Soda ash	3.90
EPK	17.30
Strontium carbonate	14.40
Flint	5.80
Lithium carbonate	3.90
Comments:
From Sally Brogden.
Glaze name: Base F5 no soda ash
Cone: 6
Color: 
Testing: 
Surface: Satin matt
Firing: Oxidation
Glaze type: Mid-fire
Recipe:
Whiting	5.80
Lithium carbonate	3.90
Dolomite	15.60
Strontium carbonate	14.40
Nepheline syenite	39.70
Kaolin - theoretical	6.80
Silica	11.20
Comments:
From Sally Brogden.
Glaze name: Base Franks G18-C
Cone: 6
Color: 
Testing: 
Surface: Satin matt
Firing: Oxidation
Glaze type: Mid-fire
Recipe:
Cornwall Stone	22.68
Whiting	18.56
EPK	5.15
Zinc oxide	8.25
NC-4 feldspar	45.36
Comments:
From Sally Brogden
Glaze name: Base Franks G18-C no NC4 spar
Cone: 6
Color: 
Testing: 
Surface: Satin matt
Firing: Oxidation
Glaze type: Mid-fire
Recipe:
Nepheline syenite	39.30
Whiting	20.40
Zinc oxide	8.30
Kaolin - theoretical	9.50
Silica	23.50
Comments:
From Sally Brogden. Re-calculated to replace NC-4 spar
Glaze name: Base Gareri
Cone: 4 - 8
Color: 
Testing: Untested
Surface: 
Firing: oxidation
Recipe:
Nepheline syenite	34.10
EPK	1.80
Colemanite	16.30
Silica	31.80
Whiting	3.90
Zinc oxide	6.10
Barium carbonate	5.90
Bentonite	2.00
Comments:
Gerstley Borate or Colemanite.  submitted by: Charles Gareri e-mail:
cgareri@ideanet.doe.state.in.us
Glaze name: Base Glaze
Cone: 6
Color: base
Testing: 
Surface: semi-matte
Firing: 
Recipe:
Spodumene	20.00
Dolomite	20.00
Ferro frit 3124	20.00
Kentucky OM #4	20.00
Silica	20.00
Comments:
