Repository: a0082273/glaze_color_prediction

Data of this repository are from Grazy(http://help.glazy.org/about/#about-the-software)

File: database/GlazChem/data/glz_hg_highfire.txt (part 2 of 11)
Glaze name: Blue lithium
(I call it Steves Black because Steve Dominguez gave it to me) The
glaze made in this manner is a rather dry black surface, but nice.
Increas e the Neph. Sy. as you wish to reduce the dryness and
increase the smooth quality of the glaze surface. This glaze works
very well in salt firing as well as red. fire and is especially nice
over a white clay body in salt. Only a thin glaze application is
necessary for coverage. I hope this glaze works well for you. David
Cuzick Claycuzian@aol.com
Glaze name: Black breaking blue
Cone: 8 - 10
Color: Black
Testing: 
Surface: Gloss
Firing: Reduction
Transparency: Opaque
Recipe:
Custer feldspar	32.70
Silica	32.70
Whiting	15.40
Kentucky OM #4	9.60
EPK	9.60
Red iron oxide	8.00
Cobalt carbonate	3.80
Comments:
The only black I see in Coleman's recipe book that mentions breaking
blue ^8-10 reduction Shiny jet black with a slight metallic surface.
If it is used thinly over a light colored stoneware or porcelain it
will tend to break blue over edges. It will shift slightly at cone
10. joyce lee, jim lee <meunier@ridgecrest.ca.us>
Glaze name: Black Brouillard Charcoal
Cone: 10
Color: Black
Testing: 
Surface: 
Firing: Reduction
Glaze type: High-fire
Transparency: Opaque
Recipe:
G-200 feldspar	34.00
Ball clay	11.00
Custer spar	24.00
Dolomite	8.00
Flint	8.00
Whiting	4.00
Zircopax	2.00
Black Mason Stain	4.00
Red iron oxide	4.00
Comments:
From Ruthann Tudball's "Soda Glazing"
Glaze name: Black Charlie D Manganese
Cone: 10
Color: black
Testing: Untested
Surface: satin
Firing: reduction
Glaze type: High-fire
Transparency: Opaque
Recipe:
Custer spar	20.00
Kona F-4 feldspar	20.00
Whiting	2.00
Dolomite	15.00
Talc	13.00
Ball clay	10.00
Flint	20.00
Bentonite	2.00
Manganese dioxide	4.00
Comments:
then add 2% Bentonite and 4% Manganese (In particular, lately I've
wanted to use a reliable cone 10 black satin/waxy glaze, in case you
know of one.) Eric, you might like to try Charlie D Manganese. I've
seen it used successfully at the 92nd Street Y in the gas kiln, cone
10, reduction for more years than it would be discreet to say: Hope
you enjoy it, Jaine in Cresskill
Glaze name: Black H38-40 Sondahl Gloss
Cone: 8 - 10
Color: black
Testing: 
Surface: glossy
Firing: oxidation
Transparency: Opaque
Recipe:
Dolomite	8.49
Custer feldspar	23.28
Nepheline syenite	8.79
Kaolin	13.69
Flint	16.18
Kona F-4 spar	16.68
Wollastonite	6.69
Bone ash	1.50
Whiting	4.70
Red iron oxide	1.50
Cobalt carbonate	2.30
Copper carbonate	2.30
Comments:
So here's a black glaze I've just developed, and I hereby throw to
the sharks It's probably unnecessarily complicated because it's a
hybrid of two other glazes. I think I'd rather have more RIO than
Cobalt, due to cost, but it's hard to knock success, and it breaks to
a nice blue when white is over it. -- Also, it wouldn't surprise me a
bit if the bone ash is superfluous The recent posts on foodsafe black
have prompted me to state my own opinion on black glazes. I think
black glazes need not be avoided totally for foodware, but common
sense argues that some blacks are better than others. If the base
glaze doesn't leach harmful chemicals, then one must concentrate on
combinations of oxides to produce the color with the least toxicity.
Though I've never seen an authoritative ordered list of nasty
chemicals, Red Iron Oxide, Cobalt Carb, and Copper Carb seem safer to
me than Manganese Dioxide, Nickel, Cadmium, and Chrome. From an old
Laurel's Kitchen cookbook, I read that Iron, Copper, Zinc, Manganese,
Cobalt, Chromium, Nickel, Tin, and even Vanadium are all trace
minerals essential for animals. I assert that most glazes release
traces at best of these minerals. However, we are caught in a world
which can measure in Parts per Billion, and all kinds of things look
significant at that level. I sometimes wonder how long the ozone
holes at the poles existed before we had the means to ascertain their
existence. Brad Sondahl http://www.camasnet.com/~asondahl
Contributing to the potluck of the WWW
Glaze name: Black Hendley's Rhodes
Cone: 10
Color: Black
Testing: 
Surface: satin matte
Firing: reduction
Recipe:
Minspar Soda Feldspar	57.00
EPK	9.00
Redart	25.00
Dolomite	6.50
Whiting	2.50
Red iron oxide	5.00
Manganese dioxide	3.70
Cobalt oxide	1.30
Comments:
This glaze is well balanced and has plenty of silica, but with all
those metals, I don't use it on food surfaces. My 'Rhodes Black' is
quite different than yours. I've modified it over the years. It uses
much less cobalt, and manganese and iron take up the slack. I've
tried cutting back even farther on cobalt, but this seems to be the
minimum. I use and like 3 pound coffee can for materials that are
used in small quantities. Because of the wide opening, so you can
easily scoop out material with a scoop. David Hendley Maydelle, Texas
See David Hendley's Pottery Page at http://ww.sosis.com/hendley/david
Glaze name: Black Hendley's Rhodes
Cone: 10
Color: Black
Testing: 
Surface: satin matte
Firing: reduction
Recipe:
Minspar Soda Feldspar	57.00
EPK	9.00
Redart	25.00
Dolomite	6.50
Whiting	2.50
Red iron oxide	5.00
Manganese dioxide	3.70
Cobalt oxide	1.30
Comments:
This glaze is well balanced and has plenty of silica, but with all
those metals, I don't use it on food surfaces. My 'Rhodes Black' is
quite different than yours.  David Hendley Maydelle, Texas
See David Hendley's Pottery Page at http://ww.sosis.com/hendley/david
Glaze name: Black Kelly Cowan's
Cone: 10
Color: black
Testing: 
Surface: Satin matt
Firing: Reduction
Transparency: Opaque
Recipe:
Dolomite	20.00
Soda feldspar	42.00
EPK	18.00
Flint	20.00
Bentonite	1.00
Red iron oxide	3.50
Chrome oxide	3.50
Manganese dioxide	3.50
Comments:
Stable semimatt black. You can reduce the cobalt and increase the
other metals to save some $$. I use Dave's porcelain from Laguna.
Dean McRaine <beezer@aloha.net> on the north shore of Kauai

 * INFORMATION FOR GLAZEBASE
 * (Please fill in whatever information you can -
    if you don't know, leave blank, or delete question)

 * How long have you been using this glaze?

 * Where is it used? (name of studio/school)

 * Where did this recipe come from?
(name of person/book/etc. and approximate date)

 * What do you like most about this glaze?

 * Is this glaze reliable?

 * Does this glaze tend to craze/crawl/pinhole/etc.?
What conditions encourage the flaws?
How do you avoid them?

 * How do different firing temperatures/atmospheres affect the glaze?

 * How does the glaze behave on different clay bodies?

 * What consistency should the glaze be for pouring/dipping?
(Give specific gravity if known.)

 * Do you experience problems with the raw glaze?
(rapid settling, pudding consistency, mold, evil smell, etc.)
Do you know a cure for the problem?

 * How thickly should the glaze be applied to the pot?

 * How does this glaze interact with other glazes?
Can you suggest some good combinations?

 * Kiln type and size -

 * Firing data (heat/cooling ramps, soak time, reduction) -

 * Water pH -

 * Your name and email address -
Glaze name: Black Loretta
Cone: 10
Color: Black
Testing: Untested
Surface: satin matt
Firing: Ox. or Red.
Transparency: Opaque
Recipe:
Nepheline syenite	16.67
Albany Slip Clay	83.33
Cobalt Oxide, Black	5.55
Comments:
We use a glaze that looks exactly as you describe. it is a ^10 glaze
that can be used in either reduction or oxidation. It looks metallic
and satiny only in reduction, though. It is extremely stable and very
dependable... Its a great glaze. It even matures as early as ^6. Of
course its an Albany glaze. submitted by: Becky Shope e-mail:
rashope@iglou.com
Glaze name: Black Matte
Cone: 9
Color: Black
Testing: 
Surface: Satin matt
Firing: Reduction
Glaze type: Magnesium matt
Transparency: Semi-opaque
Recipe:
Cornwall Stone	42.00
Dolomite	15.00
Whiting	10.00
EPK	23.00
Flint	10.00
ochre	6.00
Cobalt carbonate	2.00
Chromium oxide	1.00
Comments:
From Sam Chung.
Glaze name: Black McKensie Decorative
Cone: 10
Color: Black
Testing: Untested
Surface: 
Firing: Reduction
Transparency: Opaque
Recipe:
Talc	5.00
Soda feldspar	42.00
Calcined kaolin	13.00
Ball clay	8.00
Whiting	15.00
Silica	17.00
Cobalt carbonate	1.20
Chrome oxide	2.20
Iron oxide	10.00
Manganese dioxide	3.00
Comments:
Note - make sure you add the black stain, which cannot be listed in the regular
 ingredients, or the program won't calculate
Variations --
Black Stain	      5
Glaze name: Black Mirror
Cone: 10
Color: Black
Testing: 
Surface: Gloss
Firing: Ox. or Red.
Transparency: Opaque
Recipe:
Barnard clay	9.45
Custer feldspar	49.60
Whiting	15.35
Barium carbonate	2.36
Flint	23.24
Manganese dioxide	2.36
Cobalt oxide	3.54
Chrome oxide	1.18
Red iron oxide	4.72
Comments:
Here is a Mirror Black recipe but with barium, manganese and chrome I
don't think you'd call it non-toxic...Strontium might sub for Barium
okay (.75/1) but not sure what about the chrome and manganese...
Mishy Michelle Lowe, potter in the Phoenix desert \|/ |
mishlowe@indirect.com -O- | | mishlowe@aztec.asu.edu /|\ | | | |_|_|
http://www.amug.org/~mishlowe ____ | -\ /-----|----- ( ) <__>
------------------------------
Glaze name: Black Noir Lindo Gloss
Cone: 8-10
Color: Black
Testing: Tested
Surface: Gloss
Firing: Reduction
Glaze type: Stoneware
Transparency: Opaque
Crystals: None
Bubbles: None
Flow: None
Durability: Good
Recipe:
G-200 spar	45.30
Whiting	19.30
Flint	11.60
EPK	24.00
Zinc oxide	5.00
Rutile	3.00
Tin oxide	2.00
Cobalt oxide	1.00
Red iron oxide	8.00
Manganese dioxide	3.00
Comments:
 Pitch-black "t黎e de n鑒re" glossy glaze. The description is from
the author but he does not mean to offend anyone

*How long have you been using this glaze?  20 years

*Where did this recipe come from?
 Michel Lemire M.F.A., Trois-Rivi鑽es, Qu饕ec. Michel had a lot to do
with the founding of the Canadian "National Biennial of Ceramics".

*What do you like most about this glaze?  Great glossy black glaze

*Is this glaze reliable?  Yes

*Does this glaze tend to craze/crawl/pinhole/etc.?  No

*What consistency should the glaze be for pouring/dipping?  Medium

*How thickly should the glaze be applied to the pot?  Medium

*What is your kiln type and size?
 Downdraft, propane, atmospheric and 60 cubic feet

*How do you typically fire?
Oxidation until clay reduction at cone/08.then light reduction
increasing with time until the final total reduction of 20 minutes
followed by a period of reoxidation of the same length

*GlazeBase recipe*
 Submitted by: Edouard Bastarache (edouardb@sorel-tracy.qc.ca
Glaze name: Black perfect
Cone: 10
Color: Black
Testing: Untested
Surface: 
Firing: Reduction
Recipe:
Potash feldspar	42.00
Whiting	13.00
Zinc oxide	12.00
Soda ash	3.00
Kaolin	8.00
Silica	22.00
Iron oxide	4.00
Cobalt carbonate	2.00
Chrome oxide	4.00
Comments:
Glaze name: Black Peter's Metallic
Cone: 5 - 10
Color: Black
Testing: Untested
Surface: 
Firing: Ox. or Red.
Glaze type: Metallic
Transparency: Opaque
Recipe:
Custer feldspar	78.84
Colemanite	10.69
Whiting	5.51
EPK	4.96
Copper carbonate	4.19
Manganese dioxide	4.19
Cobalt carbonate	2.09
Comments:
A really great glossy black. from Michelle Lowe, potter in the
Phoenix desert mishlowe@indirect.com mishlowe@aztec.asu.edu
Glaze name: BLACK SATIN
Cone: 9 - 10
Color: black
Testing: 
Surface: satin matte
Firing: Reduction
Transparency: Opaque
Recipe:
Kona F-4 feldspar	20.00
Custer feldspar	20.00
Dolomite	15.00
Talc	13.00
Whiting	2.00
Ball clay	10.00
Flint	20.00
Iron oxide	3.00
Cobalt oxide	2.00
Manganese dioxide	1.00
Chrome oxide	3.00
Comments:
a very nice, stable, satiny
cone 9-10 reduction black satin glaze. gail dapogny in ann arbor (still no
rain.....) james dapogny <jdapogny@umich.edu>
Glaze name: BLACK SATIN MATT V.C.
Cone: 10
Color: black
Testing: Tested
Surface: Satin matt
Firing: Reduction
Glaze type: Mg
Transparency: Opaque
Recipe:
Kona F-4  Spar	20.00
Custer feldspar	20.00
Dolomite	15.00
Talc	13.00
Whiting	2.00
Ball clay	10.00
Flint	20.00
Chrome oxide	1.00
Red iron oxide	3.00
Manganese dioxide	2.00
Cobalt oxide	3.00
Comments:
Use granular Mn 80 mesh if you want silvery looking specks.
Formulated as an Albany-free replacement for Black Satin Doll. Tested
EAC Summer '91 VC ed
Glaze name: Black Shige's
Cone: 9-10
Color: Black
Testing: Tested
Surface: Semi-gloss
Firing: Reduction
Glaze type: High-fire
Transparency: Opaque
Durability: Good
Recipe:
Kona F-4 feldspar	67.00
Whiting	6.00
Dolomite	5.00
EPK	5.00
Silica	17.00
Red iron oxide	5.00
Cobalt carbonate	3.00
Bentonite	2.00
Comments:
Reliable black with a silvery sheen. UF shop glaze.
Glaze name: Black Sloan's
Cone: 10
Color: charcoal black
Testing: Untested
Surface: satin matt
Firing: reduction
Recipe:
Potash feldspar	43.10
Whiting	18.40
Silica	11.00
Kaolin	22.80
Zinc oxide	4.70
Tin oxide	1.90
Rutile	2.90
Cobalt oxide	1.00
Red iron oxide	7.60
Comments:
Here is a cone 9-10 black glaze recipe that has no name but looks
like what you describe; irridescent, satin charcoal black in
reduction; like a black pearl. I acquired this glaze 25 years ago &
if I had a gas kiln this would still be my favorite glaze. submitted
by: Anne Fallis-Elliott, NYC e-mail: FallisT@aol.com
Glaze name: Black Sloan's
Cone: 10
Color: charcoal black
Testing: Untested
Surface: satin matt
Firing: reduction
Transparency: Opaque
Recipe:
Potash feldspar	43.07
Whiting	18.41
Silica	11.01
Kaolin	22.77
Zinc oxide	4.74
Tin oxide	1.90
Rutile	2.85
Cobalt oxide	0.95
Red iron oxide	7.59
Comments:
Here is a cone 9-10 black glaze recipe that has no name but looks
like what you describe; irridescent, satin charcoal black in
reduction; like a black pearl. I acquired this glaze 25 years ago &
if I had a gas kiln this would still be my favorite glaze. submitted
by: Anne Fallis-Elliott, NYC e-mail: FallisT@aol.com
Glaze name: Black Sloan's  revisited
Cone: 10 - 11
Color: black
Testing: 
Surface: satin to gloss
Firing: 
Transparency: Opaque
Recipe:
Custer spar	45.85
Flint	24.45
Whiting	14.19
Ball clay	8.73
Borax	4.59
Zinc oxide	2.18
Cobalt oxide	5.02
Red iron oxide	3.28
Chrome oxide	1.09
Comments:
----------------------------Original
message---------------------------- You probably got the recipe
already considering how long it takes me to research it, but here is
the one that we use at the school. Note that this recipe is set for
larger batches and all quantities are in grams. Good Luck Sorry I
forgot the particulars. And since I have neglected ( because I was
movingwhile working full time) to keep up with the group, I am now
looking at 802 messages, many of which I will not read and will have
to pick up the new threads as they come along. It is also why this
response is not more timely. Sloan's Black is a cone 10 glaze; as I
am sure that Vince or someone in this group has subsequently pointed
out. At (10) the glaze is a thick rich black with a silvery surface
finish. At (11) it is a very nice glossy black of the same thick
substance. Dave Durnford Box 2145 Missoula, Montana 59806 University
of Montana Art Department Durnford@selway.umt.edu
Glaze name: Black Sloan's revisited
Cone: 10 - 11
Color: black
Testing: 
Surface: satin to gloss
Firing: 
Recipe:
Custer spar	45.85
Flint	24.45
Whiting	14.19
Ball clay	8.73
Borax	4.59
Zinc oxide	2.18
Cobalt oxide	5.02
Red iron oxide	3.28
Chrome oxide	1.09
Comments:
ote that this recipe is set for
larger batches and all quantities are in grams. Sloan's Black is a cone 10 glaze; as I
am sure that Vince or someone in this group has subsequently pointed
out. At (10) the glaze is a thick rich black with a silvery surface
finish. At (11) it is a very nice glossy black of the same thick
substance. Dave Durnford Box 2145 Missoula, Montana 59806 University
of Montana Art Department Durnford@selway.umt.edu
Glaze name: Black St John's
Cone: 10
Color: Black
Testing: Untested
Surface: 
Firing: Reduction
Recipe:
Albany slip	75.00
Nepheline syenite	25.00
Cobalt carbonate	5.00
Comments:
Glaze name: Black St John's Brian's
Cone: 10
Color: black
Testing: 
Surface: Matt
Firing: Reduction
Transparency: Opaque
Flow: Slight
Recipe:
Nepheline syenite	25.05
Dolomite	8.53
Soda ash	0.05
Whiting	3.59
Custer feldspar	3.18
Redart clay	43.82
EPK	2.41
Silica	13.36
Cobalt carbonate	5.01
Rutile	0.21
Comments:
The original
recipe that I have is: Albany Slip 75 Neph Sy 25 Cobalt Carb 5 Since
I haven't had a source for Albany, I incorporated the glaze with an
Albany substitute formula out of CM: If this is not fired properly,
it boils in an enclosed container, but in my copper firings it always
seems to turn out. It turns a dark, cobalt blue over white base
glazes. It never breaks brown. good luck submitted by: Brian Voth
e-mail: bvoth@southwind.net
Glaze name: Black St John's by Brian Voth
Cone: 10
Color: black
Testing: Untested
Surface: 
Firing: reduction
Recipe:
Nepheline syenite	25.05
Dolomite	8.53
Soda ash	0.05
Whiting	3.59
Custer feldspar	3.18
Redart clay	43.82
EPK	2.41
Silica	13.36
Cobalt carbonate	5.01
Rutile	0.21
Comments:
I use St. John's Black. It sounds like something that would work for
you. It is very stable as far as flowing is concerned. The original
recipe that I have is: Albany Slip 75 Neph Sy 25 Cobalt Carb 5 Since
I haven't had a source for Albany, I incorporated the glaze with an
Albany substitute formula out of CM: If this is not fired properly,
it boils in an enclosed container, but in my copper firings it always
seems to turn out. It turns a dark, cobalt blue over white base
glazes. It never breaks brown. good luck submitted by: Brian Voth
e-mail: bvoth@southwind.net
Glaze name: Black St. John's Alberta Slip
Cone: 9
Color: Black
Testing: 
Surface: Gloss
Firing: Ox. or Red.
Glaze type: High-fire
Transparency: Opaque
Recipe:
Alberta slip	80.00
Nepheline syenite	20.00
Cobalt oxide	5.00
Comments:
From Margaret Bohls. Fired cone 9 electric.
Very shiny black in oxidation, slightly metallic in reduction. I use this as a liner
for most things, but not with the Rexrode glazes as it sometimes shows up through
them if the pot is too thin, or if I've dripped it on the outside of the pot and
wiped it off before glazing the outside. For pots with light colored glazes on the
outside, I use a shiny white liner.
Glaze name: Black Super
Cone: 10
Color: Black
Testing: 
Surface: 
Firing: Reduction
Recipe:
Potash feldspar	34.00
Whiting	16.00
Silica	34.00
EPK	20.00
Iron oxide	6.00
Copper carbonate	5.00
Comments:
Glaze name: Black Tenmoku
Cone: 9 - 10
Color: brown to black
Testing: Untested
Surface: glossy shiny
Firing: reduction
Recipe:
Potash feldspar	57.14
Whiting	15.38
Kaolin	6.59
Silica	20.88
Red iron oxide	9.89
Comments:
This glaze fires to a deep black breaking to red on rims at cone 10.
The following ar two Tenmoku's that I have used with continued
success. David Stuchbery School of Art & Design Ph (054) 447-279 La
Trobe University, Bendigo d.stuchbery@bendigo.latrobe.edu.au

Glaze name: Black V.C. Satin
Cone: 9-10
Color: Black
Testing: 
Surface: Satin matt
Firing: Reduction
Transparency: Opaque
Recipe:
Custer feldspar	20.00
Kona F-4 feldspar	20.00
Flint	20.00
Dolomite	15.00
Talc	13.00
Kentucky OM #4	10.00
Whiting	2.00
Red iron oxide	3.00
Cobalt oxide	3.00
Manganese dioxide	2.00
Green chrome oxide	1.00
Comments:
From Peter Beasecker
Glaze name: Blacksmith
Cone: 10
Color: Black
Testing: untested
Surface: Satin matt
Firing: Reduction
Glaze type: Dolomite
Transparency: Opaque
Recipe:
Custer feldspar	51.40
Dolomite	17.10
Whiting	2.90
EPK	28.60
Manganese dioxide	2.00
Cobalt carbonate	3.00
Green chrome oxide	1.00
Red iron oxide	4.00
Bentonite	2.00
Comments:
From Erin Hayes via ClayArt. Formulated by Tony Holmes. The glaze is a
lovely pitch-black satin. One of those textures you want to pick up and
fondle. Apply a little on the heavy side.
Glaze name: Blanc cendrCone: 8-10
Color: Cream white
Testing: Tested
Surface: Gloss
Firing: Reduction
Glaze type: Ash
Transparency: Opaque
Visual texture: Lightly speckled
Crystals: None
Bubbles: None
Flow: None
Durability: Good
Recipe:
Custer spar	30.00
Hardwood ash	30.00
Flint	30.00
Ball clay	10.00
Ultrox	15.00
Comments:
 Beautiful cream white. It is not pure white due to the impurities
contained in the wood ash even if the amount of Ultrox is very high.
The harwood ash was washed 5 times and 60 mesh-sieved. The glaze base
is the same as Bass Bleu. .

*How long have you been using this glaze?
 One year

*Where is it used?
 Studio

*Where did this recipe come from?
 My own experimentation

*What do you like most about this glaze?
 The color that is original.

*Is this glaze reliable?
 Yes

*Does this glaze tend to craze/crawl/pinhole/etc.?
 No surface flaws

*How does the glaze behave on different clay bodies?
 Well

*What consistency should the glaze be for pouring/dipping?
 Medium

*How thickly should the glaze be applied to the pot?
 Medium

*How does this glaze interact with other glazes?
 Not tested

*What is your kiln type and size?
 Downdraft. propane, atmospheric and 60 cubic feet

*How do you typically fire?
 Oxidation until clay reduction at c/08,then light reduction
increasing with time until the final total reduction followed by a
period of reoxidation

*Do you experience problems with the raw glaze?
 No

*What is your water pH?
 7.2

*GlazeBase recipe*
 Submitted by: Edouard Bastarache (edouarb@sorel-tracy.qc.ca)
 Ice Cream Flavor: Plain vanilla

  --------------------------------------------------------------------
----

Glaze name: Blanc de Michel
Cone: 8-10
Color: Satin white
Testing: Tested
Surface: Semi-gloss
Firing: Reduction
Glaze type: Stoneware
Transparency: Opaque
Crystals: None
Bubbles: None
Flow: None
Durability: Good
Recipe:
Custer spar	36.00
Spodumene	14.00
Whiting	25.00
Colemanite	5.00
EPK	20.00
Zircopax	5.00
Comments:
 Reliable satin white

*How long have you been using this glaze?
 20 years

*Where is it used?
 Studio

*Where did this recipe come from?
 Michel Lemire M.F.A.,Trois-Rivi鑽es, Quebec.

*What do you like most about this glaze?
 Its reliability, color and satin surface

*Is this glaze reliable?
 Yes

*Does this glaze tend to craze/crawl/pinhole/etc.?
 It has no surface defects

*How do different firing temperatures/atmospheres affect the glaze?
 Not tested

*How does the glaze behave on different clay bodies?
 Well

*What consistency should the glaze be for pouring/dipping?
 Medium

*How thickly should the glaze be applied to the pot?
 Medium

*How does this glaze interact with other glazes?
 Well

*What is your kiln type and size?
 Downdraft, propane atmospheric and 60 cubic feet

*How do you typically fire?
 Oxidation until clay reduction at cone 08, then light reduction
increasing with time until the final total reduction followed by a
period of reoxidation

*Do you experience problems with the raw glaze?
 No

*What is your water pH?
 7.2

*GlazeBase recipe*
 Submitted by: Edouard Bastarache (edouardb@sorel-tracy.qc.ca)
 Ice Cream Flavor: Always vanilla

  --------------------------------------------------------------------
----

Glaze name: Blanc Julien GlacCone: 8-10
Color: White
Testing: Tested
Surface: Gloss
Firing: Reduction
Glaze type: Stoneware
Transparency: Opaque
Crystals: None
Bubbles: None
Flow: None
Durability: Good
Recipe:
Custer spar	62.50
Ball clay	5.68
Spodumene	9.09
Whiting	17.04
Zinc oxide	5.68
Zircopax	12.00
Comments:
 Beautiful white gloss

*How long have you been using this glaze?
 28 years

*Where is it used?
 Studio

*Where did this recipe come from?
 Julien Cloutier, my first teacher of ceramics, Quebec City

*What do you like most about this glaze?
 Reliable white gloss that accepts glaze trailing with contrasting
colored glazes very well.

*Is this glaze reliable?
 Yes

*Does this glaze tend to craze/crawl/pinhole/etc.?
 It has no surface defects

*How do different firing temperatures/atmospheres affect the glaze?
 Not tested

*How does the glaze behave on different clay bodies?
 Well

*What consistency should the glaze be for pouring/dipping?
 Medium

*How thickly should the glaze be applied to the pot?
 Medium

*What is your kiln type and size?
 Downdraft, propane, 60 cubic feet

*How do you typically fire?
 Oxidation until clay reduction at cone/08, then light reduction
increasing with time until the total final reduction, followed by a
period of reoxidation

*Do you experience problems with the raw glaze?
 No

*What is your water pH?
 7.2

*GlazeBase recipe*
 Submitted by: Edouard Bastarache (edouardb@sorel-tracy.qc.ca)
 Ice Cream Flavor: Still vanilla

  --------------------------------------------------------------------
----

Glaze name: Blatant Blue
Cone: 9 - 10
Color: deep blue
Testing: 
Surface: glossy
Firing: reduction
Recipe:
Flint	32.65
Whiting	19.39
G-200 feldspar	27.55
Kentucky OM #4	20.41
Cobalt carbonate	2.04
Comments:
from Ellen Baker Rich glossy deep blue. no crazing (although it's
hard to tell with such a deep blue) Well I finally got around to
typing this thing up...^9-10 Blues Thank you one and all for all the
donated recipes. I only tested 31 out of almost 100 I received. I'll
continue testing and reporting as the winter DRAGS on. All the glazes
were tested on #900 Miller clay which is a toasty ^10 stoneware. One
side of the test tile was brushed with a thick coating of Cynthia
Bringle's wet/dry white slip. Each glaze was dipped in three
thicknesses on a heavily textured tile. All tiles were fired to a
(hard)^9 (10 tipping)reduction firing. 1 hr. Body reduction at ^08
and 1 hr. glaze reduction at ^9 then a quick reox. before shutdown.
Any time potash or Custer spar is called for, I used G-200. All ball
clay is OM-4 . Many glazes I substituted 75% of the amount of Barium
with Strontium. All kaolin is EPK. Remember... glazes don't travel
well. Your results will probably be TOTALLY different. Please test
before use. Tracy Wilson Saltbox Pottery 4 Shaw Rd. Woolwich, ME
04579 phone: 207-443-5586 fax: 207-442-8922 email: saltbox@ime.net
web: http://www.ime.net/~dwilson/

Glaze name: Bleached Albany
Cone: 10
Color: 
Testing: 
Surface: 
Firing: Reduction
Glaze type: High-fire
Recipe:
Alberta slip	64.00
Whiting	20.00
EPK	16.00
Comments:
Froom Sam Chung.
Glaze name: Bleu Bass
Cone: 8-10
Color: Deep blue
Testing: Tested
Surface: Gloss
Firing: Reduction
Glaze type: Ash
Transparency: Opaque
Crystals: None
Bubbles: None
Flow: None
Durability: Good
Recipe:
Custer spar	30.00
Hardwood ash	30.00
Flint	30.00
Ball clay	10.00
Ultrox	15.00
Cobalt oxide	5.00
Comments:
 Ash washed 5 times and 60-mesh sieved
 Beautiful deep blue ash glaze

*How long have you been using this glaze?
 1 year

*Where is it used?
 Studio

*Where did this recipe come from?
 From my own experimentation

*What do you like most about this glaze?
 Its deep blue shiny color

*Is this glaze reliable?
 Yes

*Does this glaze tend to craze/crawl/pinhole/etc.?
 If applied too thick it may pinhole a little bit

*How do different firing temperatures/atmospheres affect the glaze?
 It is always fired at cone 8-10 in reduction

*How does the glaze behave on different clay bodies?
 Well

*What consistency should the glaze be for pouring/dipping?
 Medium consistency

*How thickly should the glaze be applied to the pot?
 Medium coat

*How does this glaze interact with other glazes?
 Not tested

*What is your kiln type and size?
 Downdraft propane and 60 cubic feet

*How do you typically fire?
 Clay reduction at cone/08, then slight reduction increasing with
time until the final total reduction, followed by a period of
reoxidation

*Do you experience problems with the raw glaze?
 No

*What is your water pH?
 7.2

*Any other comments?
 Glaze named by my colleagues as "Bass Bleu" - Bass having been my
nickname since my teen years, Bass is also the name that I use to
sign my pots.

*GlazeBase recipe*
 Submitted by: Edouard Bastarache (edouardb@sorel-tracy.qc.ca)
 Ice Cream Flavor: Vanilla

  --------------------------------------------------------------------
----
Glaze name: Bleu texturCone: 8-10
Color: Blue textured
Testing: Tested
Surface: Semi-gloss
Firing: Reduction
Glaze type: Stoneware
Transparency: Opaque
Visual texture: Speckled
Crystals: None
Bubbles: None
Flow: None
Durability: Good
Recipe:
Custer spar	38.50
Whiting	16.00
Strontium carbonate	5.00
EPK	19.70
Flint	15.10
Rutile	4.50
Cobalt carbonate	2.40
Comments:
 It is a variation of James Chappell's SG-187 (copyright 1977). Titanium dioxide
is replaced by Rutile for darker more richly textured glaze.

*What consistency should the glaze be for pouring/dipping?
 Medium. Even applied very thick it does not run.

*How thickly should the glaze be applied to the pot?
 Medium to thick.
Glaze name: Blue  Carlton Mottled revised
Cone: 9 - 10
Color: rutile blue
Testing: 
Surface: glossy
Firing: reduction
Transparency: Opaque
Recipe:
G-200 feldspar	43.72
EPK	1.87
Flint	28.25
Whiting	2.70
Gerstley borate	9.14
Dolomite	9.14
Zinc oxide	1.77
Strontium carbonate	3.43
Tin oxide	2.70
Rutile	4.15
Copper carbonate	0.52
Bentonite	3.12
Comments:
Tracy Wilson Saltbox Pottery 4 Shaw Rd. Woolwich, ME
04579 phone: 207-443-5586 fax: 207-442-8922 email: saltbox@ime.net
web: http://www.ime.net/~dwilson/
Glaze name: Blue Aldrich
Cone: 9
Color: blue
Testing: 
Surface: semi-matte
Firing: Ox. or Red.
Glaze type: Magnesium matt
Transparency: Opaque
Recipe:
Custer feldspar	38.00
Dolomite	17.00
Whiting	6.00
EPK	22.00
Silica	17.00
Cobalt carbonate	1.00
Rutile (powdered)	2.00
Rutile (granular)	1.00
Comments:
I have used the same blue semimat glaze (surface rutile crystals),
cone 9 electric, for 20 years. I use it on EVERYTHING.
This glaze will go shiney if over
fired. Cindy
Aldrich Durham, NC aldric3@IBM>NET
Glaze name: Blue Anderson
Cone: 9 - 10
Color: black to green, blue
Testing: 
Surface: matte
Firing: reduction
Recipe:
Soda feldspar	57.10
EPK	14.30
Kentucky OM #4	7.20
Whiting	21.40
Cobalt carbonate	7.20
Comments:
Matt glaze almost black where thin, army green where thick. Nice
colonial (bluish slate) over white slip. All the glazes
were tested on #900 Miller clay which is a toasty ^10 stoneware. One
side of the test tile was brushed with a thick coating of Cynthia
Bringle's wet/dry white slip. Each glaze was dipped in three
thicknesses on a heavily textured tile. All tiles were fired to a
(hard)^9 (10 tipping)reduction firing. 1 hr. Body reduction at ^08
and 1 hr. glaze reduction at ^9 then a quick reox. before shutdown.
Any time potash or Custer spar is called for, I used G-200. All ball
clay is OM-4 . Many glazes I substituted 75% of the amount of Barium
with Strontium. All kaolin is EPK. Remember... glazes don't travel
well. Tracy Wilson Saltbox Pottery 4 Shaw Rd. Woolwich, ME
04579 phone: 207-443-5586 fax: 207-442-8922 email: saltbox@ime.net
web: http://www.ime.net/~dwilson/
Glaze name: Blue c10
Cone: 10
Color: 
Testing: 
Surface: 
Firing: Reduction
Recipe:
Cornwall Stone	20.40
Kona F-4	26.50
Whiting	9.20
Dolomite	10.20
Talc	6.10
EPK	4.10
Calcined kaolin	15.30
Flint	8.20
Bentonite	2.00
Cobalt carbonate	0.50
Comments:
Glaze name: Blue Carlton Mottled
Cone: 9 - 10
Color: lavender to blue
Testing: 
Surface: glossy
Firing: reduction
Transparency: Opaque
Visual texture: Mottled
Recipe:
G-200 feldspar	43.70
EPK	1.90
Flint	28.30
Whiting	2.70
Gerstley borate	9.10
Dolomite	9.10
Zinc oxide	1.80
Strontium carbonate	3.40
Tin oxide	2.70
Rutile	4.20
Copper carbonate	0.50
Bentonite	3.10
Comments:
Heavy texture glossy glaze. Lavender to blue over white
slip. Nice rutile blue where thick breaking to brown.
All the glazes were tested on #900 Miller clay which is a toasty ^10
stoneware. One side of the test tile was brushed with a thick coating
of Cynthia Bringle's wet/dry white slip. Each glaze was dipped in
three thicknesses on a heavily textured tile. All tiles were fired to
a (hard)^9 (10 tipping)reduction firing. 1 hr. Body reduction at ^08
and 1 hr. glaze reduction at ^9 then a quick reox. before shutdown.
Any time potash or Custer spar is called for, I used G-200. All ball
clay is OM-4 . Many glazes I substituted 75% of the amount of Barium
with Strontium. All kaolin is EPK.  Tracy Wilson Saltbox Pottery 4 Shaw Rd. Woolwich, ME
04579 phone: 207-443-5586 fax: 207-442-8922 email: saltbox@ime.net
web: http://www.ime.net/~dwilson/
Glaze name: Blue Chun Glaze
Cone: 9 - 10
Color: pale blue
Testing: Untested
Surface: Shiny or Glossy
Firing: reduction
Recipe:
Potash feldspar	54.80
Whiting	13.70
Bone ash	1.40
Barium carbonate	2.70
Silica	27.40
Red iron oxide	1.10
Comments:
This glaze has to be fired as you would fire a copper red glaze
otherwise you will not get the beautiful colour and texture. If the
glaze is clear then you are not applying it thick enough. Also, I
guess I should mention that it should be fired to cone 9-10.
Hopefully it works for you as it has for me. Happy testing! submitted
by: Craig Pearce e-mail: i931009@redgum.ucnv.edu.au
Glaze name: Blue Cobalt Midnight
Cone: 9 - 10
Color: dark blue
Testing: 
Surface: glossy
Firing: reduction
Recipe:
Flint	31.00
Whiting	20.00
G-200 feldspar	33.00
EPK	14.00
Spodumene	2.00
Cobalt carbonate	7.00
Comments:
from Ellen Baker Very deep dark glossy blue All the
glazes were tested on #900 Miller clay which is a toasty ^10
stoneware. One side of the test tile was brushed with a thick coating
of Cynthia Bringle's wet/dry white slip. Each glaze was dipped in
three thicknesses on a heavily textured tile. All tiles were fired to
a (hard)^9 (10 tipping)reduction firing. 1 hr. Body reduction at ^08
and 1 hr. glaze reduction at ^9 then a quick reox. before shutdown.
Any time potash or Custer spar is called for, I used G-200. All ball
clay is OM-4 . Many glazes I substituted 75% of the amount of Barium
with Strontium. All kaolin is EPK. Remember... glazes don't travel
well. Your results will probably be TOTALLY different. Please test
before use. Tracy Wilson Saltbox Pottery 4 Shaw Rd. Woolwich, ME
04579 phone: 207-443-5586 fax: 207-442-8922 email: saltbox@ime.net
web: http://www.ime.net/~dwilson/
Glaze name: Blue Cool
Cone: 8 - 9
Color: grey blue
Testing: 
Surface: 
Firing: 
Recipe:
Nepheline syenite	28.00
Dolomite	12.00
Whiting	7.00
Barium carbonate	6.00
Lithium carbonate	1.00
EPK	10.00
Silica	36.00
Bentonite	3.00
Copper carbonate	2.00
Cobalt carbonate	0.25
Comments:
The color is
a cool grey-blue that pools darker, especially in carved areas.
 Kat Neely-Jones e-mail: SolvejgMa@aol.com
Glaze name: Blue Dark Gloss
Cone: 10
Color: dark blue
Testing: Untested
Surface: Gloss
Firing: reduction
Recipe:
Kona F-4 feldspar	44.00
Silica	28.00
Whiting	18.00
Kaolin	10.00
Cobalt carbonate	1.00
Red iron oxide	1.00
Comments:
Here is a recipe for a reliable glossy dark blue. I have fired it in
gas and wood and it works well either way. submitted by: Debbie
Vacchi e-mail: DebbieArt@aol.com
Glaze name: Blue Dark Shiny
Cone: 9
Color: Blue
Testing: 
Surface: Gloss
Firing: Ox. or Red.
Recipe:
Kona F-4 feldspar	40.30
Flint	21.50
Whiting	14.10
Ball clay	3.40
Cornwall Stone	20.70
Cobalt carbonate	2.50
Copper carbonate	4.00
Comments:
Corinne Null Bedford,
NH cnull@mv.mv.com
Glaze name: Blue Dunham
Cone: 9 - 10
Color: brown black to deep blue breaking orange
Testing: 
Surface: glossy
Firing: reduction
Glaze type: High-fire
Transparency: Semi-opaque
Recipe:
G-200 feldspar	43.20
Whiting	12.00
EPK	6.90
Strontium carbonate	12.00
Flint	25.90
Copper carbonate	0.40
Rutile	4.40
Iron oxide	4.40
Comments:
from Bob Santerre glossy black brown. Almost looks like temoku but
very deep blue where it pools.  All the glazes were
tested on #900 Miller clay which is a toasty ^10 stoneware. One side
of the test tile was brushed with a thick coating of Cynthia
Bringle's wet/dry white slip. Each glaze was dipped in three
thicknesses on a heavily textured tile. All tiles were fired to a
(hard)^9 (10 tipping)reduction firing. 1 hr. Body reduction at ^08
and 1 hr. glaze reduction at ^9 then a quick reox. before shutdown.
Any time potash or Custer spar is called for, I used G-200. All ball
clay is OM-4 . Many glazes I substituted 75% of the amount of Barium
with Strontium. All kaolin is EPK. Tracy Wilson Saltbox Pottery 4 Shaw Rd. Woolwich, ME
04579 phone: 207-443-5586 fax: 207-442-8922 email: saltbox@ime.net
web: http://www.ime.net/~dwilson/
Glaze name: Blue Emily's
Cone: 8
Color: Blue
Testing: Untested
Surface: Satin matt
Firing: Ox. or Red.
Glaze type: Magnesium matt
Transparency: Opaque
Recipe:
Custer feldspar	33.30
Gerstley borate	17.70
OM-4 Ball Clay	15.60
Talc	13.50
Silica	13.50
Dolomite	6.30
Zircopax	4.20
Cobalt carbonate	3.10
Comments:
submitted by: Rick Malmgren e-mail: r-malmgren@sjcaedu
Glaze name: Blue Goodrich Mediterranean
Cone: 9 - 10
Color: teal blue to black
Testing: 
Surface: glossy
Firing: reduction
Transparency: Opaque
Recipe:
G-200 feldspar	33.30
Whiting	25.00
Kentucky OM #4	12.50
Flint	25.00
Zinc oxide	4.20
Cobalt carbonate	5.00
Chrome oxide	2.50
Comments:
from Don Satin smooth gloss. Deep teal (thick) to black(thin)  All the glazes were tested on #900 Miller clay which
is a toasty ^10 stoneware. One side of the test tile was brushed with
a thick coating of Cynthia Bringle's wet/dry white slip. Each glaze
was dipped in three thicknesses on a heavily textured tile. All tiles
were fired to a (hard)^9 (10 tipping)reduction firing. 1 hr. Body
reduction at ^08 and 1 hr. glaze reduction at ^9 then a quick reox.
before shutdown. Any time potash or Custer spar is called for, I used
G-200. All ball clay is OM-4 . Many glazes I substituted 75% of the
amount of Barium with Strontium. All kaolin is EPK. Remember...
glazes don't travel well. Your results will probably be TOTALLY
different. Please test before use. Tracy Wilson Saltbox Pottery 4
Shaw Rd. Woolwich, ME 04579 phone: 207-443-5586 fax: 207-442-8922
email: saltbox@ime.net web: http://www.ime.net/~dwilson/
Glaze name: Blue Green Glossy Deep
Cone: 9 - 10
Color: deep teal blue
Testing: 
Surface: Waxy
Firing: reduction
Transparency: Opaque
Recipe:
Whiting	23.30
G-200 feldspar	27.20
EPK	19.20
Flint	27.30
Zinc oxide	3.00
Chrome oxide	0.30
Cobalt carbonate	1.40
Comments:
Deep teal over stoneware deep blue with slip. Satin to almost gloss glaze Any time
potash or Custer spar is called for, I used G-200. All ball clay is OM-4 . Tracy Wilson Saltbox Pottery 4 Shaw Rd.
Woolwich, ME 04579 phone: 207-443-5586 fax: 207-442-8922 email: saltbox@ime.net
web: http://www.ime.net/~dwilson/
Glaze name: Blue green Satin Mat Clemson U
Cone: 9 - 10
Color: blue green
Testing: 
Surface: satin matte
Firing: 
Recipe:
G-200 feldspar	38.69
Whiting	20.10
EPK	20.10
Flint	15.08
Rutile (light)	6.03
Cobalt carbonate	1.01
Comments:
This is a Blue to Green Satin mat that has alot of nice qualities you
might enjoy. Thin its green and when doubledipped its soft light blue
. It also takes other oxides well, is food safe and stays in
suspension. Good Luck, Mike Vatalaro in Clemson vatalam@clemson.edu
Glaze name: Blue Green V&O
Cone: 9 - 10
Color: green
Testing: 
Surface: glossy
Firing: reduction
Transparency: Transparent
Recipe:
Whiting	19.60
Flint	32.90
EPK	20.00
G-200 feldspar	27.50
Yellow ochre	2.00
Comments:
also from Alfred Looks like a pretty typical celedon to me.. glossy
with no crazing All the glazes were tested on
#900 Miller clay which is a toasty ^10 stoneware. One side of the
test tile was brushed with a thick coating of Cynthia Bringle's
wet/dry white slip. Each glaze was dipped in three thicknesses on a
heavily textured tile. All tiles were fired to a (hard)^9 (10
tipping)reduction firing. 1 hr. Body reduction at ^08 and 1 hr. glaze
reduction at ^9 then a quick reox. before shutdown. Any time potash
or Custer spar is called for, I used G-200. All ball clay is OM-4 .
Many glazes I substituted 75% of the amount of Barium with Strontium.
All kaolin is EPK. Remember... glazes don't travel well. Your results
will probably be TOTALLY different. Please test before use. tracy
wilson <saltbox@ime.net> Tracy Wilson Saltbox Pottery 4 Shaw Rd.
Woolwich, ME 04579 phone: 207-443-5586 fax: 207-442-8922 email:
saltbox@ime.net web: http://www.ime.net/~dwilson/
Glaze name: Blue Hennessy Revised
Cone: 9 - 10
Color: Blue
Testing: 
Surface: Glossy
Firing: Reduction
Glaze type: Celadon
Transparency: Transparent
