Repository: a0082273/glaze_color_prediction

Data of this repository are from Grazy(http://help.glazy.org/about/#about-the-software)

File: database/GlazChem/data/glz_hg_midrange.txt (part 2 of 12)
Glaze name: Aventurine Chromium Green
Note: the original article calls for Frit 3134. After having
experimented with both 3124 and 3134, we found we liked 3124 better.
I have used the following glaze with the Degussa stains and have
achieved good results. The glaze appeared in an article written by
Gerald Rowan in the December, 1981 issue of CM. It would be worth
getting a copy of the article because there are many color variations
suggested, many of which we've tested and had beautiful results. If
you have trouble finding a copy, e-mail me directly with your address
and I'll mail you one. With 5% tin it is a beautiful, fat white
semi-mat glaze. The clay body you use makes a huge difference. When I
have used the glaze over the GWU clay body (which fires from cones
6-10), the glaze is yucky and transparent. When used over a cone 6
temp clay made with Redart, it is beautiful. Good luck. Barbara
barbara lewis <blewis@crosslink.net>
Glaze name: Base Hamada #2
Cone: 6
Color: 
Testing: 
Surface: 
Firing: Salt - Soda
Recipe:
Custer feldspar	53.00
Kona F-4 feldspar	8.00
Ball clay	2.00
Frit 3124	15.00
Whiting	9.00
Barium carbonate	16.00
Zinc oxide	9.00
Comments:
From Julia Galloway in Clay Times May/Jn 2004.
Variations --
Recipe says 3124 0-15. Colors: copper carb 2-8; cobalt ox 1/4 -2; tin ox 4-10; RIO
2-4; mang diox 2-6; grey stain 2-8; black stain 2-6
Glaze name: Base Jamie's cone 6
Cone: 6
Color: 
Testing: 
Surface: Satin matt
Firing: Oxidation
Recipe:
Nepheline syenite	3.30
Barium carbonate	24.00
Silica	23.00
Gerstley borate	10.00
Ball clay	6.00
Whiting	3.00
Magnesium carbonate	1.00
Comments:
Variations --
black 5% stain
yellow 13-15% stain
bermuda green + 13-15% Mason Bermuda stain
Glaze name: Base Jun 5
Cone: 6
Color: White
Testing: Untested
Surface: Waxy
Firing: Oxidation
Glaze type: Boron opalescent
Transparency: Semi-opaque
Visual texture: Opalescent
Crystals: None
Recipe:
Colemanite	12.40
Nepheline syenite	6.00
Spodumene - theoretical	4.80
Dolomite	9.90
Whiting	0.80
Zinc oxide	1.10
Kaolin - theoretical	16.30
Silica	46.40
Titanium dioxide	2.40
Comments:
Calculated from p. 88 Glazes Cone 6 by Michael Bailey
Glaze name: Base Kaplan's 3-6
Cone: 3 - 6
Color: white
Testing: Untested
Surface: 
Firing: oxidation
Recipe:
EPK	10.56
Whiting	17.43
Silica	22.75
Custer feldspar	39.36
Zinc oxide	9.90
Zircopax	9.90
Comments:
I use a cone 3-5, even cone 6 white versatile majolica (electric
firings) for a major client and this glaze shows off its drips quite
well. In fact, it is contributing to some unwanted seconds. The glaze
is a great white, but the application is crutial and I am wondering
about the glaze poise, or the set of the glaze on the ware. I think
the glaze is adequately flocculated with a solution of bentonite and
Flocs, and runs at an SG of about 1.6. We have experimented with
various dipping strategies, to no avail.There are still streak marks,
thick and thin marks, from dipping. The pots are mugs, all the same,
and all glazed the same. Usign tongs with sharpened points, the mugs
are dipped in an arc motion to glaze both the inside and the outside
and as they are raised from the glaze bucket, on an angle, the
interior glaze slowly decants out. There are still streaks and uneven
parts on the ourside surface, but only on the side that the glaze
runs off. The opposite side is perfect. submitted by: Jonathan Kaplan
e-mail: jonathan@csn.net
Glaze name: Base Kaplan's Revised 3-5
Cone: 3 - 5
Color: white
Testing: Untested
Surface: 
Firing: oxidation
Recipe:
Custer feldspar	36.00
Whiting	16.00
Strontium carbonate	17.00
Kaolin	10.00
Silica	21.00
Zircopax	10.00
Comments:
(The following is in response to a glazeing problem that J. Kaplan
was haveing with the original base.) It sounds like the problem is
one of glaze formulation rather than of application. I would guess
that the glaze has too high a surface tension because of the
(relatively) high amount of zinc. Looking at it chemically it looks
like a higher fire glaze that has been brought down in temperature by
the addition of zinc, so the zinc can't just be left out. I guess the
easiest solution is to substitute an oxide with a lower surface
tension for the zinc. That would point to lead, barium and strontium.
I assume that lead and barium are out of the question, so I did a
quick substitution using strontium carbonate. The additions of
bentonite and floccs would definitly help this glaze for dipping.
submitted by: Pete Pinnell e-mail: ppinnell@unlinfo.unl.edu
Glaze name: Base Lorio A/8-A 98/2
Cone: 6
Color: 
Testing: 
Surface: Matt
Firing: Oxidation
Glaze type: Mid-fire
Recipe:
Custer feldspar	47.10
Whiting	32.00
EPK	15.40
Gerstley borate	3.80
Frit 3110	0.90
Lithium carbonate	0.10
Barium carbonate	0.10
Flint	0.60
Comments:
From Sally Brogden.
Glaze name: Base Lorio A/8-A 98/2 no GB
Cone: 6
Color: 
Testing: 
Surface: Matt
Firing: Oxidation
Glaze type: Mid-fire
Recipe:
Custer feldspar	45.00
Spodumene	0.60
Whiting	31.80
Kaolin - theoretical	15.40
Frit 3134	6.50
Silica	0.20
Comments:
From Sally Brogden. Re-calculated w/o Gerstley Borate
Glaze name: Base Lorio A/A 90/10
Cone: 6
Color: 
Testing: 
Surface: Matt
Firing: Oxidation
Glaze type: Mid-fire
Recipe:
Custer feldspar	43.30
Whiting	29.40
EPK	15.50
Gerstley borate	3.50
Frit 3110	4.40
Lithium carbonate	0.40
Barium carbonate	0.70
Flint	2.80
Comments:
From Sally Brogden.
Glaze name: Base Lorio A/A 90/10 no GB
Cone: 6
Color: 
Testing: Untested
Surface: Matt
Firing: Oxidation
Glaze type: Mid-fire
Recipe:
Custer feldspar	47.70
Spodumene	2.20
Whiting	29.60
Barium carbonate	0.70
Kaolin - theoretical	12.20
Frit 3134	6.50
Silica	1.00
Comments:
From Sally Brogden. Re-calculated w/o Gerstley Borate.
Glaze name: Base M-3
Cone: 6
Color: Clear
Testing: 
Surface: 
Firing: Oxidation
Glaze type: Mid-fire
Recipe:
Nepheline syenite	41.50
Barium carbonate	27.80
Lithium carbonate	4.90
Whiting	4.90
Flint	14.50
Gerstley borate	1.90
EPK	4.50
Bentonite	2.00
Comments:
from Sally Brogden.
Variations --
Turquoise/Green Crystal + copper carb 2.87
Glaze name: Base M-3 no GB
Cone: 6
Color: Clear
Testing: 
Surface: 
Firing: Oxidation
Glaze type: Crystalline
Recipe:
Nepheline syenite	41.30
Spodumene	4.00
Strontium carbonate	20.80
Lithium carbonate	4.20
Whiting	5.40
Silica	13.30
Frit 3195	3.10
Bentonite	2.00
Comments:
from Sally Brogden.Re-calculated to eliminate Gerstley Borate and barium.
Variations --
Turquoise/Green Crystal opper carb 2.87
Glaze name: Base M2
Cone: 6
Color: 
Testing: 
Surface: 
Firing: Oxidation
Glaze type: Mid-fire
Recipe:
Dolomite	21.00
Gerstley borate	5.25
Custer feldspar	15.75
Nepheline syenite	26.50
Ball clay	21.00
Flint	10.50
Comments:
From Sally Brogden
Variations --
Crystal Black + cobalt carb 6 + copper carb 6
Glaze name: Base Rob's/G.A. Blend- Wheeler
Cone: 6
Color: 
Testing: 
Surface: Satin matt
Firing: Oxidation
Glaze type: Mid-fire
Recipe:
Cornwall Stone	34.60
Whiting	8.40
Gerstley borate	2.90
Strontium carbonate	9.30
Kona F-4 feldspar	23.20
Frit 3110	10.60
Flint	9.30
Lithium carbonate	1.70
Bentonite	3.00
Comments:
From Geoffrey Wheeler Geoffreywheeler@hotmail.com
Glaze name: Base Steve's #2
Cone: 6
Color: 
Testing: 
Surface: Matt
Firing: Oxidation
Glaze type: Mid-fire
Recipe:
Kona F-4 feldspar	42.93
Barium carbonate	8.58
Magnesium carbonate	8.58
EPK	17.17
Wollastonite	8.58
Flint	8.49
Strontium carbonate	5.66
Comments:
From Sally Brogden.
Glaze name: Base U
Cone: 6
Color: 
Testing: 
Surface: 
Firing: Oxidation
Recipe:
Custer feldspar	27.20
Whiting	27.60
Zinc oxide	12.80
EPK	22.60
Flint	8.20
Colemanite	1.50
Comments:
Glaze name: Basic
Cone: 5 - 6
Color: Variable
Testing: Untested
Surface: Variable
Firing: Ox or Red
Glaze type: Ca 4-3-2-1
Recipe:
K-200 Feldspar	43.00
EPK	14.00
Whiting	20.00
Flint	23.00
Comments:
A base mixture to which mustbe added 17 parts of any of the usual
flux materials: zinc, barium, colemanite, dolomite, talc, wood ash,
other alkalines. Base is C/9 Redtn. as is. Glaze Type: Ca 4-3-2-1.
Firing type: Ox or Red. From Val Cushing. VC ed

Glaze name: Beady
Cone: 5
Color: 
Testing: 
Surface: 
Firing: Oxidation
Glaze type: Bead
Recipe:
Frit 3134	10.00
Nepheline syenite	35.00
Wollastonite	10.00
Magnesium carb	35.00
EPK	10.00
Comments:
From Sandy Lance.
Glaze name: Beady Eyes 2
Cone: 6 - 8
Color: white base
Testing: 
Surface: texture glaze
Firing: Ox. or Red.
Glaze type: Texture
Recipe:
Custer feldspar	25.00
Whiting	6.00
Magnesium carbonate	35.00
Kentucky OM #4	10.00
Flint	8.00
Ferro frit 3134	16.00
Comments:
This is not really a glaze, it is too high in secondary fluxes. It
has a snake - alligator like crawling texture. This looks good over a
black slip or over some velvet underglazes. Chemical Analysis Na2O
0.07 Al2O3 0.12 SiO2 1.12 K2O 0.05 B2O3 0.09 TiO2 0.00 MgO 0.67 Fe2O3
0.00 CaO 0.21 Alumina:Silica ratio is 1.00 : 9.09 Neutral:Acid ratio
is 1.00 : 5.19 Alkali:Neutral:Acid ratio is 1.00 : 0.22 : 1.12
Expansion coefficient: 67.2 x 10e-7 per degree C Oxides causing
abnormal expansion effects: B2O3 Here's some recipes for a couple of
crawling glazes. The high magnesium content of the glazes is what
encourages the crawling action. The first one crawls into rounded
bumps. Someone on the list sent it to me. The only problem that I
have with this glaze (and I use the word glaze loosely in this case)
is that after you dip your pieces into the glaze it tends to flake
off before and sometimes during the firing. I usually brush Amaco
Velvet Underglazes on the pots first and then dip them in glaze. The
glaze application should be thick to encourage the crawling... happy
testing, John Post jp6mchp@moa.net Sterling Heights, Michigan
Glaze name: Beth's Shiny Green
Cone: 5 - 7
Color: light green
Testing: 
Surface: 
Firing: 
Recipe:
Nepheline syenite	46.74
Silica	25.00
Gerstley borate	10.87
Ball clay	6.52
Dolomite	10.87
Titanium dioxide	7.61
Bentonite	1.09
Copper carbonate	1.63
Comments:
Hope this works for you. It is between a lime and chartreuse.
submitted by: Beth Fusaro e-mail: elfusaro@freenet.scri.fsu.edu

Glaze name: Bill Aycock's Base
Cone: 6
Color: almost clear
Testing: Untested
Surface: shiny
Firing: Ox. or Red.
Recipe:
Custer feldspar	29.56
Nepheline syenite	8.62
Strontium carbonate	4.91
Zinc oxide	3.31
Gerstley borate	20.74
Whiting	1.80
Silica	31.06
Comments:
The base glaze is shiny, almost clear, that is a little fluid at ^6+
. My glazes that get the effect are all at ^6, and usually contain
Boron- whether from Gerstley Borate, a frit, or Colemanite. I use a
dark Rutile, and some zinc- which is a little contradictory, because
of the effect of zinc on Iron colorant. Rutile has a secondary effect
when blue is from Cobalt-- the color effect from Cobalt is somewhat
transparent, and the opacifier effect of rutile gives the Cobalt blue
something to show up against A nice 'hint' of blue can be the effect
of a small amount of Cobalt in a transparent glaze with a fair amount
of Rutile. and Iron wash under it can also cause interesting
variations. This gives a good white with 5% rutile, with opalescent
tones and, with luck and a good clay to work on, some blues. Try
adding a small amount of Cobalt. This glaze seems to have a lot of
ingredients, but I had to change spars, and readjust the recipe using
a line blend to zero in on what I wanted. Note that there is no
clay-- you may need to use a suspender, or add a little Bentonite.
The Strontium I substituted for Barium is a little coarse and can
settle. If you try it- please let me know the results. submitted by:
Bill Aycock e-mail: baycock@AIRnet.net

Glaze name: Bird Matt
Cone: 6
Color: silver white
Testing: Untested
Surface: 
Firing: Ox. or Red.
Recipe:
Nepheline syenite	71.46
Dolomite	23.71
Ball clay	4.83
Tin oxide	9.55
Bentonite	2.81
Comments:
Ellen, about l978 Ruth Duckworth used a glaze in Banff that was
called it with 5% Rutile or Ilemanite. I loved the glaze. Satiny
silver-white, not blue though. submitted by: ELKE BLODGETT email:
eiblodge@freenet.edmonton.ab.ca

Glaze name: Black
Cone: 6
Color: Black
Testing: 
Surface: more matt thin, more glossy thick
Firing: 
Recipe:
K-200 feldspar	78.81
Gerstley borate	10.76
Whiting	5.46
EPK	4.97
Copper carbonate	3.31
Cobalt carbonate	1.99
Manganese dioxide	4.14
Comments:
kiln type: gas makes blue over the matt white, does interesting
things over and under oxblood. submitted by: John Anthony e-mail:
JTRAX@AOL.COM

Glaze name: Black Albany
Cone: 5 - 6
Color: black
Testing: Untested
Surface: Semi-gloss
Firing: Ox. or Red.
Glaze type: Ca Mg SlipGlaze
Transparency: Opaque
Source: Val Cushing  VC ed.  via GlazeBase
Recipe:
Albany slip	75.00
Nepheline syenite	20.00
Gerstley borate	5.00
Cobalt oxide	5.00
Comments:
Albany sub.= Yellow Banks Red #101 + Whiting 14% approx. + Dolomite
2-3% approx.
Glaze name: Black Bright
Cone: 5
Color: Black
Testing: 
Surface: Gloss
Firing: Oxidation
Transparency: Opaque
Recipe:
Albany slip	72.00
Spodumene	12.00
Gerstley borate	16.00
Cobalt oxide	2.40
Comments:
Glaze name: Black crystal
Cone: 5-6
Color: Black
Testing: 
Surface: Satin matt
Firing: Oxidation
Glaze type: Mid-fire
Transparency: Opaque
Recipe:
Dolomite	21.00
Gerstley borate	5.25
Custer feldspar	15.75
Nepheline syenite	26.50
Ball clay	21.00
Flint	10.50
Cobalt carbonate	6.00
Copper carbonate	6.00
Comments:
From Shannon Nelson
Glaze name: Black crystal no gb
Cone: 5-6
Color: Black
Testing: 
Surface: Satin matt
Firing: Oxidation
Glaze type: Mid-fire
Transparency: Opaque
Recipe:
Magnesium carbonate	11.00
Whiting	10.50
Nepheline syenite	34.20
Kaolin - theoretical	17.50
Silica	16.30
Frit 3134	10.40
Cobalt carbonate	6.00
Copper carbonate	6.00
Comments:
From Shannon Nelson
Glaze name: Black Crystalline
Cone: 6
Color: black
Testing: Untested
Surface: matte
Firing: oxidation
Glaze type: Crystalline
Transparency: Opaque
Recipe:
Dolomite	21.00
Gerstley borate	5.25
Custer feldspar	15.75
Nepheline syenite	26.50
Ball clay	21.00
Flint	10.50
Cobalt carbonate	6.00
Copper carbonate	6.00
Comments:
Too many ingredients (these ingredients are also to be added to the
recipe) (can't remember who posted this originally, might've been me
;) Mishy Michelle Lowe, potter in the Phoenix desert
mishlowe@indirect.com mishlowe@aztec.asu.edu
http://www.amug.org/~mishlowe/index.html
Glaze name: Black Cushing
Cone: 5-6
Color: Black
Testing: 
Surface: 
Firing: 
Transparency: Opaque
Recipe:
Albany slip	65.00
Barium carbonate	10.00
Nepheline syenite	10.00
Talc	15.00
Chromium oxide	1.00
Manganese dioxide	2.00
Cobalt carbonate	2.00
Comments:
Glaze name: Black Granny's Shorts
Cone: 5 - 6
Color: Black
Testing: Untested
Surface: Semi-gloss
Firing: Ox. or Red.
Transparency: Opaque
Recipe:
PV Clay	15.00
Custer spar	35.00
Flint	10.00
Whiting	10.00
Gerstley borate	30.00
Black stain	7.00
Comments:
(Granny's shorts with black stain) Beautiful black gloss, pulls away
from edges, detail will be white, very nice. This is a good base
glaze for trying many oxides and stains in. from Michelle Lowe,
potter in the Phoenix desert mishlowe@indirect.com
mishlowe@aztec.asu.edu
Glaze name: Black IE
Cone: 6
Color: black / brown
Testing: Untested
Surface: Gloss
Firing: Oxidation
Glaze type: Mid-fire
Transparency: Opaque
Recipe:
Whiting	17.00
Nepheline syenite	34.00
Kaolin	8.00
Silica	41.00
Iron oxide	13.00
Comments:
Shiny black/brown, ok. From Brian Kemp, (kempb@nievax.nie.ac.sg) via
Rose Downs on ClayArt listserv. CLAY COLOR/TYPE: Buff Stoneware Fired
at 100 degrees per hour to 600 degrees, then free for all to cone
6-7. Kiln Size, Cromarty 25 cu ft. Manufactured in the UK.
CONTRIBUTOR: Brian Kemp, Nanyang Technological University, Block B,
Room 216, 469 Bukut Timah Rd., Singapore, 1025 TEST SITE: Nanyang
Technological University, Singapore
Glaze name: Black Larry's
Cone: 6 - 7
Color: Black
Testing: Untested
Surface: Gloss
Firing: Ox. or Red.
Transparency: Opaque
Recipe:
Custer feldspar	46.70
Whiting	14.40
EPK	8.90
Barium carbonate	2.20
Silica	22.20
Lithium carbonate	5.60
Cobalt carbonate	3.30
Iron oxide	4.40
Manganese dioxide	2.20
Comments:
Here's a glaze I adapted from ^10 (just leave out the lithium for
^10). It's a very glossy black black with a very long firing range in
either oxidation or reduction. You may want to add just a touch of
chrome oxide. I've handed this glaze out in my tile workshops for
years, and I know a lot of people have had success with it. submitted
by: Paul Lewing e-mail: PJLewing@aol.com
Glaze name: black Matt
Cone: 5
Color: black
Testing: 
Surface: matt
Firing: Oxidation
Glaze type: Mid-fire
Transparency: Opaque
Recipe:
Barnard slip	90.00
Whiting	10.00
Comments:
Rob Wadey (robert wadey <rwadey@terranet.ab.ca>) 9734B - 100 Ave
Grande Prairie, Alberta t8V 0T6 Phone: (403) 538-3731 Fax: (403)
538.3732
Glaze name: black Matt 2
Cone: 5
Color: black
Testing: Untested
Surface: matt
Firing: Oxidation
Recipe:
Barnard slip	90.00
Whiting	10.00
Comments:
Rob Wadey (robert wadey ) 9734B - 100 Ave Grande Prairie, Alberta t8V
0T6 Phone: (403) 538-3731 Fax: (403) 538.3732
Glaze name: Black Matte
Cone: 6
Color: black
Testing: Untested
Surface: matte
Firing: Ox. or Red.
Transparency: Opaque
Recipe:
Alberta slip	70.00
Ferro Frit 3124	20.00
Wollastonite	10.00
Rutile	5.00
Mason stain 6600	5.00
Bentonite	2.00
Comments:
Here's a recipe I used just recently for a dinnerset and it works
very well. Has a nice matte finish and is good for food surfaces. I
experimented with increasing amounts of black stain (I think that's a
mason #?..in any event, not the stain with the cobalt base) up to an
additional 10% and they were all good. submitted by: Dan Taylor
e-mail: dataylor@mlc.awinc.com
Glaze name: Black Matte
Cone: 6
Color: black
Testing: Untested
Surface: matte
Firing: Ox. or Red.
Transparency: Opaque
Recipe:
Alberta slip	70.00
Ferro Frit 3124	20.00
Wollastonite	10.00
Rutile	5.00
Mason stain 6600	5.00
Bentonite	2.00
Comments:
Here's a recipe I used just recently for a dinnerset and it works
very well. Has a nice matte finish and is good for food surfaces. I
experimented with increasing amounts of black stain (I think that's a
mason #?..in any event, not the stain with the cobalt base) up to an
additional 10% and they were all good. submitted by: Dan Taylor
e-mail: dataylor@mlc.awinc.com
Glaze name: Black Metallic
Cone: 6
Color: Black
Testing: 
Surface: Metallic
Firing: Oxidation
Glaze type: Metallic
Transparency: Opaque
Recipe:
Gerstley borate	11.00
Whiting	5.00
Custer feldspar	79.00
EPK	5.00
Cobalt oxide	2.00
Copper carbonate	4.00
Manganese dioxide	4.00
Comments:
I use this ^6 black and love it. If you layer it with white glaze it
turns a nice blue. submitted by: Barbara Webb e-mail:
barbara@atl.fujikura.com
Glaze name: black metallic
Cone: 6
Color: metallic black
Testing: Untested
Surface: Gloss
Firing: oxidation
Glaze type: Metallic
Transparency: Opaque
Recipe:
Spodumene	50.00
Gerstley borate	25.00
Flint	25.00
Black iron oxide	10.00
Cobalt oxide	2.00
Copper carbonate	4.00
Comments:
(wonderful!) Here are a few black cone 6 glazes I gleaned from
clayart. If you sub Strontium carb for the Barium in the second they
will all be food safe. From Sharon LaRocca-Miranda via Mishy Michelle
Lowe, potter in the Phoenix desert mishlowe@indirect.com
mishlowe@aztec.asu.edu
Glaze name: Black Metallic
Cone: 6
Color: Black
Testing: Untested
Surface: 
Firing: oxidation
Glaze type: Metallic
Transparency: Opaque
Recipe:
Gerstley borate	11.00
Whiting	5.00
Custer feldspar	79.00
EPK	5.00
Cobalt oxide	2.00
Copper carbonate	4.00
Manganese dioxide	4.00
Comments:
I use this ^6 black and love it. If you layer it with white glaze it
turns a nice blue. submitted by: Barbara Webb e-mail:
barbara@atl.fujikura.com
Glaze name: BLACK METALLIC 2
Cone: 6
Color: metallic black
Testing: 
Surface: shiny glossy
Firing: 
Recipe:
Custer feldspar	36.00
Whiting	9.00
Colemanite	5.00
Dolomite	5.00
Talc	16.00
Barium carbonate	8.00
Flint	16.00
Bentonite	5.00
Black iron oxide	3.00
Zircopax	15.00
Rutile	20.00
Cobalt oxide	3.00
Comments:
(Mishy suggests subbing Strontium 5 for the Barium) Here are a few
black cone 6 glazes I gleaned from clayart. If you sub Strontium carb
for the Barium in the second they will all be food safe. from Dan
Taylor I have also added 3% #6600 Black Mason stain for an even more
black glaze. Mishy Michelle Lowe, potter in the Phoenix desert
mishlowe@indirect.com mishlowe@aztec.asu.edu
Glaze name: Black Metallic 3
Cone: 6
Color: black
Testing: 
Surface: matte
Firing: 
Transparency: Opaque
Recipe:
Custer feldspar	36.73
Whiting	9.18
Colemanite	5.10
Dolomite	5.10
Talc	16.33
Barium carbonate	8.16
Silica	16.33
Black iron oxide	3.06
Bentonite	5.10
Zircopax	15.31
Rutile	20.41
Cobalt oxide	3.06
Comments:
Here is one I have used for some time now and have found it to be
very stable. It's not the simplest of recipes and probably could be
simplified but I've never taken the time to do so because I don't use
it that often so a batch lasts for a couple of years and reworking it
doesn't seem to be on the top of my need-to list. So I'll give it to
you like I have it in my grubby little book. I have also added 3%
#6600 Black Mason stain for an even more black glaze. submitted by:
Dan Taylor e-mail: dataylor@mlc.awinc.com
Glaze name: Black Metallic 4
Cone: 6
Color: Black
Testing: Untested
Surface: 
Firing: oxidation
Glaze type: Metallic
Transparency: Opaque
Recipe:
Gerstley borate	11.00
Whiting	5.00
Custer feldspar	79.00
EPK	5.00
Cobalt oxide	2.00
Copper carbonate	4.00
Manganese dioxide	4.00
Comments:
I use this ^6 black and love it. If you layer it with white glaze it
turns a nice blue. submitted by: Barbara Webb e-mail:
barbara@atl.fujikura.com
Glaze name: Black Metallic Matt
Cone: 6 - 9
Color: Opaque metallic Black
Testing: 
Surface: Matte
Firing: 
Glaze type: Metallic
Transparency: Opaque
Recipe:
Wood ash	25.00
Nepheline syenite	37.50
Talc	18.75
Ball clay	18.75
Iron oxide	2.50
Black copper oxide	3.75
Cobalt oxide	2.92
Comments:
I've been using the same wood ash formula for about 10
years and have used wood ash from all kinds of known and unknown tree
sources (washed and unwashed), fired to cone 6, 7, 8, 9 but mostly to
cone 7 in an electric kiln. Write me if you have any questions about
these glazes submitted by: Anne Fallis-Elliott e-mail: FallisT@aol.com
Variations --
Other colors (delete black colorants): for matt brown with lots of
texture add: Rutile 1.74 Iron Oxide 3.50 Manganese Dioxide 3.50 for
matt blue breaking to something greenish add: Cobalt Carbonate 3.00
Rutile 3.00
Glaze name: black metallic1
Cone: 6
Color: metallic black
Testing: Untested
Surface: Gloss
Firing: oxidation
Glaze type: Metallic
Transparency: Opaque
Recipe:
Spodumene	50.00
Gerstley borate	25.00
Flint	25.00
Black iron oxide	10.00
Cobalt oxide	2.00
Copper carbonate	4.00
Comments:
(wonderful!) Here are a few black cone 6 glazes I gleaned from
clayart. If you sub Strontium carb for the Barium in the second they
will all be food safe. From Sharon LaRocca-Miranda via Mishy Michelle
Lowe, potter in the Phoenix desert mishlowe@indirect.com
mishlowe@aztec.asu.edu
Glaze name: Black Mirror
Cone: 6
Color: black
Testing: Untested
Surface: Gloss
Firing: oxidation
Transparency: Opaque
Recipe:
Potash feldspar	38.18
Silica	23.64
Whiting	13.64
Kaolin	13.64
Zinc oxide	10.91
Red iron oxide	7.27
Cobalt oxide	0.91
Comments:
Here is a Cone 6 glaze that I have found to be very reliable This
gives a shiny, mirror black. regards Brian Kemp. Simgapore
kemob@nievax.nie.ac.sg
Glaze name: Black Mountain
Cone: 2 - 5
Color: 
Testing: Untested
Surface: Satin matt
Firing: Ox. or Red.
Transparency: Semi-opaque
Recipe:
Bainbridge spar	30.00
Whiting	20.00
Flint	20.00
Kaolin	10.00
Talc theoretical	20.00
Comments:
From a University of Georgia class handout on glaze & clay from Andy
Nasisse. Original recipe just said "Bainbridge" - assumed to mean
Bainbridge soda feldspar.
Glaze name: Black Patty's Metallic
Cone: 6
Color: blue-black
Testing: 
Surface: Gloss
Firing: Ox. or Red.
Glaze type: Metallic
Transparency: Opaque
Recipe:
Kaolin	5.00
Custer feldspar	79.00
Whiting	5.00
Colemanite	11.00
Copper oxide	2.00
Copper carbonate	3.00
Manganese dioxide	4.00
Cobalt oxide	2.00
Comments:
from Patty Block in Tupelo, MS. Very reliable, doesn't run or pit. More metallic
in reduction.
Glaze name: Black Reed's Glossy
Cone: 6
Color: Black
Testing: Untested
Surface: gloss
Firing: oxidation
Glaze type: Mid-fire
Transparency: Opaque
Recipe:
Gerstley borate	11.00
EPK	5.00
Custer feldspar	79.00
Whiting	5.00
Copper carbonate	4.00
Manganese dioxide	4.00
Cobalt oxide	2.00
Comments:
I have used the following glaze with an electric kiln and found good
results. The glaze 'Reed's Glossy Black' needs to be put on thick and
does not seem to run. submitted by: Frank Helme e-mail: fhelme@aol.com
Glaze name: Black Reeds Glory
Cone: 6
Color: black
Testing: Untested
Surface: glossy
Firing: oxidation
Glaze type: Mid-fire
Transparency: Opaque
Recipe:
Gerstley borate	11.00
EPK	5.00
Custer feldspar	79.00
Whiting	5.00
Copper carbonate	4.00
Manganese dioxide	6.00
Cobalt oxide	2.00
Red iron oxide	1.00
Comments:
A true glossy black Tested on Dillo White clay at a full ^6.
submitted by: Lori Wilkinson e-mail: lorwilk@lookingglass.net
Glaze name: Black Rob Wadley's Barnard
Cone: 6
Color: Black
Testing: Untested
Surface: 
Firing: Oxidation
Recipe:
Barnard clay	65.00
Feldspar	15.00
Whiting	10.00
Gerstley borate	10.00
Comments:
Test fired on Plainsman M340 (an off white clay) in an electric kiln. (I used
Gerstley Borate for the Colemanite) Crawls if thick and can be used on greenware!! My
tests were on bisque. It's dark brown, more runny, semi-gloss breaking to gloss where
thick. BB3 I added 2% Manganese just for fun. This was a more intense version of BB2.
Thanks Rob! From Vickie Sproule via clayart email: jsproule@mars.ark.com Kathy Darby
sent two recipes, which I've called Darby 1&2
Glaze name: Black Shiny
Cone: 5 - 6
Color: Black
Testing: 
Surface: Gloss
Firing: Oxidation
Glaze type: Mid-fire
Transparency: Opaque
Recipe:
Potash feldspar	43.21
Kaolin	9.88
Silica	23.46
Whiting	11.11
Gerstley borate	12.35
Iron oxide	9.88
Comments:
Shiny black, ok. from Michelle Lowe, potter in the Phoenix desert
mishlowe@indirect.com mishlowe@aztec.asu.edu
Glaze name: Black Silky Matt
Cone: 5 - 6
Color: Opaque Black
Testing: Untested
Surface: matte
Firing: Ox. or Red.
Recipe:
Gerstley borate	7.51
Talc	5.42
Dolomite	3.34
Kona F-4 feldspar	16.69
Neph Sye	32.93
Whiting	7.12
Zinc oxide	6.45
EPK	12.57
Flint	7.96
Cobalt oxide	0.11
Copper oxide	0.33
Red iron oxide	0.33
Bentonite	0.11
Comments:
from Michelle Lowe, potter in the Phoenix desert
mishlowe@indirect.com mishlowe@aztec.asu.edu
Glaze name: Black Silky Matt no GB
Cone: 5 - 6
Color: Opaque Black
Testing: Untested
Surface: matte
Firing: Ox. or Red.
Recipe:
Magnesium carbonate	5.40
Whiting	7.90
Zinc oxide	6.00
Nepheline syenite	40.80
Kaolin	16.80
Silica	9.60
Frit 3134	13.60
Cobalt oxide	0.09
Copper oxide	0.30
Red iron oxide	0.30
Bentonite	0.09
Comments:
from Michelle Lowe, potter in the Phoenix desert
mishlowe@indirect.com mishlowe@aztec.asu.edu
Glaze name: Black Slip Glaze
Cone: 2 - 5
Color: black
Testing: Untested
Surface: 
Firing: Ox. or Red.
Recipe:
Barnard clay	36.40
Frit 5301	54.50
Zinc oxide	9.10
Bentonite	2.70
Comments:
From a University of Georgia class handout on glaze & clay from Andy
Nasisse. Can be used on greenware.


Glaze name: Black Tenmoku
Cone: 6
Color: jet black
Testing: Untested
Surface: semi matt
Firing: Oxidation
Recipe:
Cornwall Stone	375.00
Kaolin	50.00
Whiting	50.00
Gerstley borate	25.00
Red iron oxide	45.00
Comments:
> ClayArt Listserv recipe < If you find this glaze useful, please
consider submitting it to the GlazeBase project with full
documentation. Use one of the GlazeBase submission formats available
on the CeramicsWeb web page.
 Originally specified Conish stone. comments: Semi matt jet black, no
breaking to rust. ok. From Brian Kemp, (kempb@nievax.nie.ac.sg) via
Rose Downs on ClayArt listserv. CLAY COLOR/TYPE: Buff Stoneware Fired
at 100 degrees per hour to 600 degrees, then free for all to cone
6-7. Kiln Size, Cromarty 25 cu ft. Manufactured in the UK.
CONTRIBUTOR: Brian Kemp, Nanyang Technological University, Block B,
Room 216, 469 Bukut Timah Rd., Singapore, 1025 TEST SITE: Nanyang
Technological University, Singapore

Glaze name: Engobe Black Vitreous
Cone: 6
Color: black
Testing: Untested
Surface: Unglazed
Firing: Ox. or Red.
Glaze type: Slip
Transparency: Opaque
Recipe:
Kaolin	16.70
Calcined kaolin	38.90
Talc theoretical	5.60
Nepheline syenite	16.70
Silica	16.70
Borax	5.60
Zircopax	11.10
Red iron oxide	16.70
Manganese dioxide	16.70
Chrome oxide	16.70
Comments:
Colorants can range from 10.5 to 21, but 15 is entered as an average.
A few years ago I participated in a workshop with Randy Brodnax who
work with lichen glazes, among other techniques. His recipes follow.
We covered the bisqued pot with the black englobe, (brushed on) and
then dipped the pot in the lichen glaze. Then colored commercial
underglazes were sprayed on the glaze. Wonderful effects. The black
engobe gives better contrast with the lichen glaze. I also tried the
lichen glaze both over and under my regualr cone six glazes, some
very interesting, very nice effects. try it. submitted by: Kathy
Darby e-mail: kdarby@TMN.COM source for original recipe: Randy Brodnax
Glaze name: Black With Gold
Cone: 6
Color: Opaque Black with metallic gold
Testing: Untested
Surface: satin matt
Firing: oxidation
Recipe:
Kentucky ball clay	7.00
Redart	86.00
Silica	7.00
Copper carbonate	8.80
Cobalt carbonate	7.00
Manganese dioxide	64.00
Comments:
Dull satin black with a bronz cast. Tested on Dillo White clay at a
full ^6. submitted by: Lori Wilkinson e-mail: lorwilk@lookingglass.net
NOT for foodware.
Glaze name: Blue Barium Jamie's
Cone: 6
Color: Turquoise
Testing: 
Surface: Matt
Firing: Oxidation
Glaze type: Barium matt
Transparency: Opaque
Recipe:
Nepheline syenite	65.00
Barium carbonate	35.00
EPK	1.00
Copper carbonate	2.00
Bentonite	1.00
Comments:
NOT for food surfaces. From Jamie Walker.
Glaze name: Blue Celadon
Cone: 6
Color: Blue celadon
Testing: 
Surface: 
Firing: 
Recipe:
Volcanic ash	48.70
Wollastonite	12.17
Ball clay	10.43
Gerstley borate	8.70
Silica	6.96
Alberta slip	13.04
Cobalt carbonate	0.22
Comments:
kiln type: gas goes a little gray over stoneware, nicely translucent
on procelain. submitted by: John Anthony e-mail: JTRAX@AOL.COM

Glaze name: Blue Cindy's
Cone: 6
Color: deep blue
Testing: Untested
Surface: 
Firing: oxidation
Glaze type: Mid-fire
Recipe:
Nepheline syenite	20.00
Whiting	20.00
EPK	20.00
Silica	20.00
Ferro Frit 3124	20.00
Bentonite	2.00
Cobalt carbonate	5.00
Comments:
It is a nice, dark cobalt blue--Satin to
glossy. I have to soak on medium for about 2 hrs. after the kiln
sitter goes off to get it to smooth out. submitted by: Cindy P
Russell e-mail: crussel@tenet.edu
Glaze name: Blue Dark Specks
Cone: 6
Color: Blue
Testing: 
Surface: Gloss
Firing: Oxidation
Transparency: Transparent
Recipe:
Silica	35.00
EPK	16.00
Gerstley borate	50.00
Cobalt oxide	1.00
Comments:
Glaze name: Blue Deep Shiny
Cone: 6
Color: deep blue
Testing: Untested
Surface: shiny glossy
Firing: oxidation
Recipe:
Custer feldspar	42.31
EPK	1.92
Colemanite	19.23
Whiting	3.85
Barium Carb	4.81
Flint	24.04
Lithium Carb	3.85
Copper Carb	5.77
Cobalt oxide	0.87
Comments:
I am using the following cone 6 recipe, which makes a gorgeous, shiny
glaze. It contains only 5 percent barium, so I am hoping it is
foodsafe. Does anyone know? Thanks, Ruth Jacobson skyceramic@aol.com
Glaze name: Blue Deep Shiny
Cone: 6
Color: Blue
Testing: Untested
Surface: 
Firing: Oxidation
Glaze type: Mid-fire
Recipe:
Custer feldspar	44.00
EPK	2.00
Gerstley borate	20.00
Whiting	4.00
Barium carbonate	5.00
Flint	25.00
Copper carbonate	6.00
Cobalt carbonate	9.00
Lithium carbonate	4.00
Comments:
Glaze name: Blue Deep Shiny-Valerie's
Cone: 6
Color: Blue
Testing: Tested
Surface: Gloss
Firing: Oxidation
Glaze type: Mid-fire
Transparency: Opaque
Flow: Extreme
Recipe:
Custer feldspar	22.00
Gerstley borate	10.00
Whiting	2.00
Barium carbonate	2.50
Flint	16.30
Frit 3124	8.00
Nepheline syenite	11.80
Dolomite	4.10
Wollastonite	12.30
EPK	11.00
Copper carbonate	4.00
Cobalt carbonate	4.80
Lithium carbonate	2.00
Comments:
Thin application is semi-opaque, thick is opaque. From Valerie Duncan
Glaze name: Blue Deep Shiny-Valerie's-no gb
Cone: 6
Color: Blue
Testing: Tested
Surface: Gloss
Firing: Oxidation
Glaze type: Mid-fire
Transparency: Opaque
Flow: Extreme
Recipe:
Custer feldspar	21.90
EPK	11.50
Lithium carbonate	3.90
Whiting	2.30
Strontium carbonate	3.60
Silica	23.90
Frit 3134	32.80
Copper carbonate	5.80
Cobalt carbonate	8.80
Comments:
Thin application is semi-opaque, thick is opaque. From Valerie Duncan
Glaze name: Blue Emily's
Cone: 6
Color: 
Testing: Untested
Surface: ?
Firing: reduction
Recipe:
Custer feldspar	36.56
Gerstley borate	19.35
OM-4 Ball Clay	11.83
Talc	15.05
Silica	10.75
Dolomite	6.45
Zircopax	4.30
Cobalt carbonate	3.23
Comments:
We use the second one at cone 6 in reduction, and it gives a
beautiful bright purple. I have also done a series of color
variations on the base glaze replacing the cobalt. The most promising
of those was the one using 6% rutile. It gave a warm tan-yellow. The
outstanding quality of the glaze (aside from the purple, of course)
is the smooth texture and its reliability. submitted by: Rick
Malmgren e-mail: r-malmgren@sjca.edu
Glaze name: Blue Green
Cone: 6
Color: 
Testing: 
Surface: gloss
Firing: 
Recipe:
Gerstley borate	30.00
Silica	30.00
Dolomite	20.00
EPK	20.00
Chrome oxide	2.50
Cobalt oxide	0.30
Comments:
submitted by: Cindy Russell e-mail: crussel@tenetedu

Glaze name: Blue Green IE 30 O Matt
Cone: 6
Color: blue green?
Testing: Untested
Surface: Dry matte
Firing: Oxidation
Glaze type: Mid-fire
Transparency: Opaque
Recipe:
Strontium carbonate	27.50
Nepheline syenite	59.20
Ball clay	4.10
Titanium dioxide	3.60
Cobalt carbonate	0.50
Comments:
From Brian Kemp, (kempb@nievax.nie.ac.sg)
via Rose Downs on ClayArt listserv. CLAY COLOR/TYPE: Buff Stoneware
Fired at 100 degrees per hour to 600 degrees, then free for all to
cone 6-7.  Brian Kemp, Nanyang Technological University, Block B,
Room 216, 469 Bukut Timah Rd., Singapore, 1025 TEST SITE: Nanyang
Technological University, Singapore
Glaze name: Blue Green Slip glaze
Cone: 2 - 5
Color: blue green
Testing: Untested
Surface: 
Firing: Ox. or Red.
Recipe:
Albany slip	60.00
Frit 5301	40.00
Copper carbonate	3.00
Rutile	4.00
Comments:
From a University of Georgia class handout on glaze & clay from Andy
Nasisse.


Glaze name: Blue Julie's Water
Cone: 5
Color: Turquoise
Testing: Untested
Surface: Gloss
Firing: Oxidation
Glaze type: Alkaline
Transparency: Transparent
Recipe:
Frit 3110	3.00
Nepheline syenite	18.00
Whiting	2.00
Strontium carbonate	25.00
EPK	14.00
Flint	38.00
Copper carbonate	3.00
Comments:
2 coats if brushing. Gum recommended for brushing. Runs. From George Bowes.
Recalcualted to substitute Strontium for Ba.
Variations --
blue = 3-7% Cu
chartreuse = .5% Chrome
Glaze name: Blue matt
Cone: 6
Color: blue
Testing: 
Surface: matte
Firing: 
Recipe:
Volcanic ash	55.00
Whiting	25.00
Barium carbonate	10.00
Kentucky OM #4	10.00
Cobalt oxide	0.50
Comments:
(I used 7.5 of Stronium carb in place of the Barium and it worked OK)
Lyn lyn peelle <crnking@aztec.asu.edu>

Glaze name: Blue matt
Cone: 6
Color: blue
Testing: 
Surface: matte
Firing: 
Recipe:
Volcanic ash	55.00
Whiting	25.00
Barium carbonate	10.00
Kentucky OM #4	10.00
Cobalt oxide	0.50
Comments:
(I used 7.5 of Stronium carb in place of the Barium and it worked OK)
Lyn lyn peelle <crnking@aztec.asu.edu>

Glaze name: Blue Midnight
Cone: 5 - 8
Color: Blue
Testing: Untested
Surface: Gloss
Firing: Ox. or Red.
Transparency: Opaque
Recipe:
Feldspar	44.00
Whiting	17.00
Ball clay	8.00
China clay	9.00
Silica	22.00
Comments:
translucency: Opaque Cobalt 5% for rich midnight blue. Superpax 10%
for bright white, very good color response with on glaze stains.
submitted by: Jo Ann Stevens e-mail: jstevens@niagara.com source for
original recipe: Emanuel Cooper
Glaze name: Blue Opal
Cone: 5-7
Color: Blue
Testing: 
Surface: Gloss
Firing: Oxidation
Transparency: Opaque
Recipe:
Strontium carbonate	4.00
Gerstley borate	20.80
Whiting	1.50
Custer feldspar	44.30
EPK	2.10
Flint	24.90
Zinc oxide	3.30
Tin oxide	7.10
Rutile	3.10
Cobalt carbonate	2.60
Comments:
Glaze name: Blue Pale Rutile
Cone: 6
Color: pale blue
Testing: 
Surface: 
Firing: oxidation
Recipe:
Gerstley borate	8.50
Magnesium carbonate	1.90
Whiting	15.30
Wood ash	14.50
Nepheline syenite	15.60
Kaolin	10.90
Flint	33.40
Rutile	1.70
Comments:
I fired cone 6 oxidation pretty exclusively for five years and worked
with many glazes (being a glaze testing maniac). One that I really
enjoyed using, for several years (and I still use it occasionally)
was a Rutile Pale Blue that has no cobalt in it, yet goes most
definitely blue in oxidation. It is a tan mat if it isn't fired high
enough and glossy pale translucent blue (almost celadon-like) at
temp. Usually crazes... Mishy, enjoying an unusually cold and rainy
Sonoran desert Michelle Lowe, potter in the Phoenix desert
mishlowe@indirect.com mishlowe@aztec.asu.edu
http://www.amug.org/~mishlowe
Glaze name: Blue Slip glaze
Cone: 2 - 5
Color: blue
Testing: Untested
Surface: 
Firing: Ox. or Red.
Recipe:
Albany slip	60.00
Frit 5301	40.00
Cobalt carbonate	3.00
Comments:
From a University of Georgia class handout on glaze & clay from Andy
Nasisse.


Glaze name: Blue Spot Glaze
Cone: 5
Color: tan with blue spots
Testing: 
Surface: Gloss
Firing: Oxidation
Glaze type: Crystalline
Transparency: Opaque
Recipe:
Gerstley borate	20.50
Sodium bicarbonate	18.00
Zinc oxide	19.00
Kaolin	8.00
Flint	34.50
Nickel carbonate	2.00
Comments:
Clay Times NOv/Dec. 2005 p.51. No firing directions were given, but I assume slow
cooling is needed. This is a very high Zn, low Al glaze, and probably is very runny.
Glaze name: Blue Spruce
Cone: 6
Color: blue-green
Testing: 
Surface: semi-gloss to gloss
Firing: 
Recipe:
Whiting	18.18
Ferro frit 3124	22.73
Nepheline syenite	22.73
Kaolin	13.64
Flint	13.64
Zircopax (or Ultrox)	9.09
Copper carbonate	1.82
Cobalt carbonate	1.82
Rutile	4.55
Comments:
Frank Helme sent me the correct recipe for Blue Spruce. ( I fire with
a ^ 7 in sitter) The recipe published in ClayTimes left out the
Cobalt Carb. I remixed and retested and it is an improvement over the
lime-green (with no copper carbonate). A semi-gloss to glossy
texture. The color is a soft blue gray with some visual
texture/mottling. I also fire it in a ^ 7 Soda in reduction and its a
more intense blue. Good luck! Rafael Molina-Rodriguez
rmr3431@dcccd.edu

Glaze name: Blue St. Helens
Cone: 6
Color: blue
Testing: 
Surface: Satin matt
Firing: Oxidation
Glaze type: Zinc matt
Transparency: Opaque
Recipe:
Custer spar	39.60
Flint	5.40
Whiting	14.10
EPK	11.60
Zinc oxide	8.20
Dolomite	0.40
Colemanite	0.90
Volcanic ash - Mt. St. Helens	19.90
Cobalt oxide	0.10
Comments:
This makes 3 gallons of glaze here are two glazes I have used
successfully but not put thru any analysis. I got them at an art
studio where I used to take classes. They are better if layered with
other glazes. Wendy Hampton <whampton@aol.com> from Bainbridge Island
WA
A
Glaze name: Blue Tamaras
Cone: 6
Color: blue
Testing: Untested
Surface: ?
Firing: oxidation
Recipe:
Custer feldspar	39.00
Silica	9.00
EPK	7.00
Whiting	17.00
Zinc oxide	8.00
Mount St. Helens Volcanic Ash	20.00
Cobalt oxide	1.50
Comments:
recipe Makes 1 gal. Good luck! Wendy from Bainbridge Island WA
whampton@aol.com
Glaze name: Blue Yellow slip glaze
Cone: 2 - 5
Color: blue, yellow streaks?
Testing: Untested
Surface: 
Firing: Ox. or Red.
Recipe:
Albany slip	60.00
Frit 5301	40.00
Cobalt carbonate	3.00
Manganese dioxide	2.00
Comments:
From a University of Georgia class handout on glaze & clay from Andy
Nasisse.

Glaze name: blue-grey speckled Gloss
Cone: 6 - 8
Color: speckled blue-grey
Testing: Untested
Surface: Gloss
Firing: Oxidation
Recipe:
Albany slip	47.37
Potash feldspar	28.42
Flint	9.47
Zinc oxide	9.47
Whiting	5.26
Rutile	5.26
Comments:
