Repository: a0082273/glaze_color_prediction

Data of this repository are from Grazy(http://help.glazy.org/about/#about-the-software)

File: database/GlazChem/data/glz_hg_midrange.txt (part 3 of 12)
Glaze name: Aventurine Chromium Green
Rob Wadey (robert wadey ) 9734B - 100 Ave Grande Prairie, Alberta t8V
0T6 Phone: (403) 538-3731 Fax: (403) 538.3732
Glaze name: Bob Wicks Base
Cone: 6
Color: see comments
Testing: Untested
Surface: ?
Firing: oxidation
Recipe:
Nepheline syenite	47.00
Colemanite	27.00
EPK	6.00
Silica	20.00
Comments:
I have a simplecone 6 base glaze that exhibits some very fine
qualities. Then I add the following coloring agents in given
percentages. Zircopax 12% makes the base glaze white Copper Carbonate
makes a nice green I suggest you use both of these together and it
will give you a nice gloss irredecent green in an oxidation fire.
submitted by: Bob Wicks e-mail: BobWicks@aol.com

Glaze name: BQ Matt
Cone: 6
Color: 
Testing: Untested
Surface: matt
Firing: oxidation
Recipe:
Dolomite	10.87
Wollastonite	18.12
Nepheline syenite	36.23
EPK	18.12
Gerstley borate	16.67
Comments:
add 5% zircopax and 8% mason st. 6485 for a light, delicate yellow. I
use a fairly dark clay body so your results may be quite different.
good luck with the yellows. submitted by: Mary Kuilema e-mail:
kuil@k2.iserv.net

Glaze name: Bright Pink
Cone: 6
Color: mauve
Testing: 
Surface: Semi matt
Firing: 
Recipe:
Nepheline syenite	43.33
Whiting	20.00
Lithium carbonate	16.67
Barium carbonate	5.00
Gerstley borate	8.33
Silica	6.67
Tin oxide	8.33
Chrome oxide	0.42
Comments:
Semi matt mauve, nice. From Brian Kemp, (kempb@nievax.nie.ac.sg) via
Rose Downs on ClayArt listserv. CLAY COLOR/TYPE: Buff Stoneware Fired
at 100 degrees per hour to 600 degrees, then free for all to cone
6-7. Kiln Size, Cromarty 25 cu ft. Manufactured in the UK.
CONTRIBUTOR: Brian Kemp, Nanyang Technological University, Block B,
Room 216, 469 Bukut Timah Rd., Singapore, 1025 TEST SITE: Nanyang
Technological University, Singapore

Glaze name: Brilliant Matt Purple
Cone: 6
Color: purple
Testing: 
Surface: matt
Firing: 
Recipe:
Nepheline syenite	20.43
Silica	10.75
Barium carbonate	43.01
Lithium carbonate	5.38
Kaolin	20.43
Copper carbonate	7.53
Comments:
Whoever was looking for a Turquoise Glaze. I have 2 recipes for
glazes a pottery teacher gave me. We call them Brilliant Matt Purple
and Brilliant Matt Turquoise. They are volatile so be very careful
with your kiln shelves. There is Barium Carbonate in the recipes, so
they are poisonous whilst in the raw state. Please wear masks and
gloves and if possible work at an extractor fan. I just put a normal
fan pointing out the window and work behind it. I hear from
production potters that Barium can leach thru your skin. Be careful
and practise Good Safety Habits. As you can see they both use the
same ingredients, but in different proportions. I have a friend /
customer (they usually become friends) who is a production potter
(with a 200 cubic foot parafin fired kiln), who uses the BMT and is
delighted with it. He fires to cone 6 (1200/1220 C)You have to watch
your application thickness to get the result you want. We have fired
the BMP from 950 C to almost 1300 C with different results but always
pleasantly surprised. Do not expect consistancy with these glazes.
submitted by: Ralph Loewenthal e-mail: fayralph@sprintlink.co.za

Glaze name: Brilliant Matt Turquoise
Cone: 6
Color: turquoise
Testing: 
Surface: matt
Firing: 
Recipe:
Nepheline syenite	57.29
Silica	7.29
Barium carbonate	27.08
Lithium carbonate	2.08
Kaolin	6.25
Copper carbonate	4.17
Comments:
Firing: firing type: oxidation, reduction Whoever was looking for a
Turquoise Glaze. I have 2 recipes for glazes a pottery teacher gave
me. We call them Brilliant Matt Purple and Brilliant Matt Turquoise.
They are volatile so be very careful with your kiln shelves. There is
Barium Carbonate in the recipes, so they are poisonous whilst in the
raw state. Please wear masks and gloves and if possible work at an
extractor fan. I just put a normal fan pointing out the window and
work behind it. I hear from production potters that Barium can leach
thru your skin. Be careful and practise Good Safety Habits. As you
can see they both use the same ingredients, but in different
proportions. I have a friend / customer (they usually become friends)
who is a production potter (with a 200 cubic foot parafin fired
kiln), who uses the BMT and is delighted with it. He fires to cone 6
(1200/1220 C)You have to watch your application thickness to get the
result you want. We have fired the BMP from 950 C to almost 1300 C
with different results but always pleasantly surprised. Do not expect
consistancy with these glazes. submitted by: Ralph Loewenthal e-mail:
fayralph@sprintlink.co.za

Glaze name: Broken gloss/matt broken dark browns
Cone: 5
Color: dark brown
Testing: 
Surface: gloss to matt
Firing: 
Recipe:
Barnard slip	60.00
Whiting	20.00
Gerstley borate	20.00
Comments:
Rob Wadey (robert wadey <rwadey@terranet.ab.ca>) 9734B - 100 Ave
Grande Prairie, Alberta t8V 0T6 Phone: (403) 538-3731 Fax: (403)
538.3732

Glaze name: Bronze cone 2-6
Cone: 2-6
Color: bronze metallic
Testing: 
Surface: Waxy
Firing: Oxidation
Glaze type: Metallic
Transparency: Opaque
Recipe:
Manganese dioxide	60.00
Copper oxide	10.00
Redart	20.00
EPK	10.00
Comments:
NOT FOOD SAFE!!!
This was very bronze looking. I was amazed. But it is not for food
containers. I believe you mentioned that you wanted it for tiles?
>
>  Celia in NC
>  cwike@conninc.com
>Nottingham center for the Arts
Glaze name: Bronze Metallic Gold Luster
Cone: 6
Color: bronze metallic
Testing: 
Surface: Satin matt
Firing: Oxidation
Glaze type: Metallic
Transparency: Opaque
Recipe:
China clay	100.00
Cobalt oxide	33.00
Copper oxide	33.00
Manganese dioxide	266.00
Comments:
Soft black-gold color. From Glazes Cone 6 by Michael Bailey. NOT food safe.
Glaze name: Bronze Ogden
Cone: 6
Color: bronze metallic
Testing: 
Surface: Matt
Firing: Oxidation
Glaze type: Metallic
Transparency: Opaque
Recipe:
Red clay	66.67
China clay	33.33
Manganese dioxide	200.00
Black copper oxide	33.33
Comments:
(fire to cone 7 in sitter) I use Redart and EPK. Note: A thick coat
yields best results. rafael molina-rodriguez <rmr3431@dcccd.edu> re:
blistering of this type of glazes - I've had the same problem when
firing this type of glaze on the bottom of an ancient Paragon
High-fire kiln ( square, top-loading ). This kiln has approximately
one cone differential from top to bottom. I solved the problem of
already fired pieces by refiring them in a hotter zone of the kiln.
The blisters disappearred. Now I place all bronze glazed pieces at or
near the top.
Glaze name: Bronze Sandy
Cone: 6
Color: Bronze metallic
Testing: Untested
Surface: Semi-gloss
Firing: Oxidation
Glaze type: Metallic
Transparency: Opaque
Recipe:
Ball clay	100.00
Manganese dioxide	400.00
Copper carbonate	100.00
Comments:
(fire to cone 7 in sitter) Note: Thin application for best color.
rafael molina-rodriguez re: blistering of this type of glazes - I've
had the same problem when firing this type of glaze on the bottom of
an ancient Paragon High-fire kiln ( square, top-loading ). This kiln
has approximately one cone differential from top to bottom. I solved
the problem of already fired pieces by refiring them in a hotter zone
of the kiln. The blisters disappearred. Now I place all bronze glazed
pieces at or near the top.
Glaze name: BROWN BUTTER
Cone: 6
Color: dark brown w/ black flecks
Testing: 
Surface: waxy
Firing: 
Recipe:
Volcanic ash	44.79
Spodumene	19.47
Dolomite	9.74
Talc	9.74
Ball clay	9.74
Borax	3.89
Iron chromate	2.63
Rutile	2.63
Ilmenite	2.63
Comments:
(a waxy surfaced, very regular and predictable glaze. Pleasant dark
brown with black flecks. Takes overdipping with more reactive glazes
very nicely - e.g. the oatmeal. The Borax means it shouldn't be left
to hang around too long before being used) Here are a couple of
standards from the Richmond Potters Club, and a few of my own
formulation that have worked well in ^6 oxidation. They aren't
revolutionary (my exciting ones have things like barium in them, or
are less predictable for a classroom situation) but they have been
reliable, and allow for some play. They all calculate out to well
within the INSIGHT limit formulas for maturity at ^6. If anyone tests
these and comes up with problems, new ideas, good variations etc.
could they let me know? I'll look forward to a larger list being
posted to clayart. Veronica Shelford e-mail: shelford@island.net
s-mail: P.O. Box 6-15 Thetis Island, BC V0R 2Y0 Tel: (250) 246-1509
Glaze name: Brown Matt
Cone: 6
Color: brown
Testing: Untested
Surface: Matt
Firing: oxidation
Transparency: Opaque
Recipe:
Whiting	18.35
Custer feldspar	51.38
EPK	16.51
Flint	5.50
Zinc oxide	8.26
Rutile	6.42
Red iron oxide	2.13
Nickel oxide	3.19
Comments:
I have recently been using a nice matt brown in cone 6 oxidation that
looks nice on its own and over many other glazes. It is: Enjoy! Lori
Cole Kitchener, Ontario
Glaze name: Brown Persimmon
Cone: 6
Color: deep brown
Testing: Untested
Surface: Semi-gloss
Firing: reduction
Glaze type: Iron Saturate
Transparency: Opaque
Recipe:
Silica	37.63
Nepheline syenite	21.51
Whiting	16.13
EPK	13.98
Gerstley borate	10.75
Red iron oxide	16.13
Comments:
kiln type: gas very nice, deep brown with occasional lighter
speckling submitted by: John Anthony e-mail: JTRAX@AOL.COM
Glaze name: Brown Pleasant
Cone: 6
Color: brown
Testing: Untested
Surface: Gloss
Firing: oxidation
Recipe:
Alberta slip	62.50
Gerstley borate	20.83
Potash feldspar	8.33
EPK	8.33
Tin oxide	3.33
Comments:
This is quite a pleasant sort of mid brown glaze for ^6 oxidation How
nice to be able to share something from my books, I have been so
pleased with some of the recipes that I have tested from other
clayart subscribers. I only wish that I could give proper credit to
the originators of these but I am afraid I was amiss in recording
such info. Sue on a rainy day in British Columbia - how unusual sue
hutchen
Glaze name: brown Rowe
Cone: 6
Color: brown
Testing: Untested
Surface: semi-gloss
Firing: oxidation
Recipe:
Colemanite	50.00
EPK	20.00
Flint	30.00
Manganese dioxide	5.00
Red iron oxide	10.00
Comments:
Hello Anne, This is a neat brown semi-gloss for cone 6. I beleive it
came from CM, June/81 page 78. It is called Rowe brown How are things
in Ontario? Frank Simons fsimons@img.net
Glaze name: Bullfrog Green
Cone: 5
Color: green
Testing: 
Surface: stoney matte
Firing: oxidation
Recipe:
Custer feldspar	47.00
Whiting	7.50
Barium carbonate	10.50
Zinc oxide	6.00
Kentucky OM #4	5.00
EPK	5.00
Flint	19.00
Copper carbonate	4.00
Comments:
I like a lot of green. But this ain't no Kermit green. Very stony
matte with very hard surface. I suspect it was a tile glaze. Joe
Zeller supplied the base, I went ape with the copper. I'm not taking
responsibility for anyone using these glazes, etc. Something is
probably toxic. They are examples of my research and they work out in
formulation. Which is what they are examples of. So go formulate your
own non-toxic glazes, if that is possible. It's probably bad for the
environment too. Email me with questions as to household performance,
as that may be indicative of other problems. The badly crazed
surfaces are not considered to be a continous-non porous sanitary
surfaces. Eric Hansen, Lawrence, Kansas wabi_sabi@mailexcite.com

Glaze name: Burgundy
Cone: 6
Color: 
Testing: 
Surface: 
Firing: 
Recipe:
Kona F-4 feldspar	53.00
Silica	20.00
Whiting	15.00
Barium carbonate	6.00
EPK	6.00
Mason Deep Crimson Stain	10.00
Comments:
I use 4.5 of Strontium in place of Barium. I have had several request
for this glaze recipe. It is a cone 6 Oxidation glaze. It is more
opaque than some may want. It is satin to semi-glossy. submitted by:
Cindy P Russell e-mail: crussel@tenet.edu
Glaze name: Burgundy Ozona
Cone: 6
Color: deep brick red
Testing: 
Surface: stony slip or engobe
Firing: 
Recipe:
A.P. Green fireclay	80.00
GoldArt	20.00
Chrome oxide	1.00
Iron oxide	2.00
Comments:
I've applied them to bone dry sculptural work, bisqued them and then
have rubbed stains or oxides into the recesses, sponging off, then
fired again for permanence. They are quite versatile. These recipes
are from Zakin's book on Electric Kiln Ceramics. Some of the clays
used in the recipe are coarse and the slip should not be strined. The
result will be a coarse, sandy-textured surface, not for functional
pieces. They may be applied by dipping, spraying or brushing. They
may be applied to greenware or bisqued ware. They may be used alone
or with stains and glazes. The appearance when fired is soft and
sandy. Candice Roeder <croeder@worldnet.att.net>
Glaze name: Bush Fake Ash
Cone: 6
Color: tan?
Testing: 
Surface: runny, rivulet
Firing: 
Recipe:
Barnard clay	20.00
Ball clay	26.00
Wollastonite	30.00
Gerstley borate	24.00
Rutile	1.00
Comments:
A wood-fired surface is another story. I'm not sure it's possible to
simulate the wood ash texture in oxidation. The best results I've
achieved are from the following: These are nice sufaces, but if you
want Richard Aerni-like wood ash texture again I'm not sure it's
possible. Good luck! Two years ago I took a part-time job teaching
ceramics at Navarro College in Corsicana, Texas. The college has only
one kiln. It' an ancient Paragon High Fire. The design is square and
toploading with very small cu. ft. It's been a real challenge to
develop an attractive palette of clays and glazes for oxidation
firing. I do majolica, colored clays, and cone 6 oxidation ( cone 7
in the sitter). Rafael Molina Rmr3431@dcccd.edu

Glaze name: Butterscotch
Cone: 2 - 5
Color: butterscotch yellow
Testing: Untested
Surface: satin matte?
Firing: Ox. or Red.
Recipe:
Nepheline syenite	80.00
Whiting	15.00
Barium carbonate	12.00
Zinc oxide	12.00
Kaolin	10.00
Ball clay	8.00
Silica	36.00
Rutile	10.40
Ochre	5.20
Comments:
From a University of Georgia class handout on glaze & clay from Andy
Nasisse.

Glaze name: BUTTERSCOTCH GLOSSY
Cone: 6
Color: orangey tinted clear
Testing: 
Surface: glossy shiny
Firing: 
Recipe:
Custer feldspar	29.47
Nepheline syenite	20.00
Flint	20.00
Gerstley borate	17.89
Zinc oxide	5.26
Whiting	4.21
Lithium carbonate	3.16
Manganese dioxide	3.16
Red iron oxide	2.11
Zircopax	4.21
Comments:
(An orangey tinted clear glaze - I like it for stone ginger bottles
and other old-timey things) Here are a couple of standards from the
Richmond Potters Club, and a few of my own formulation that have
worked well in ^6 oxidation. They aren't revolutionary (my exciting
ones have things like barium in them, or are less predictable for a
classroom situation) but they have been reliable, and allow for some
play. They all calculate out to well within the INSIGHT limit
formulas for maturity at ^6. If anyone tests these and comes up with
problems, new ideas, good variations etc. could they let me know?
I'll look forward to a larger list being posted to clayart. Veronica
Shelford e-mail: shelford@island.net s-mail: P.O. Box 6-15 Thetis
Island, BC V0R 2Y0 Tel: (250) 246-1509

Glaze name: C. Gareri Base
Cone: 4 - 8
Color: 
Testing: 
Surface: 
Firing: 
Recipe:
Nepheline syenite	34.13
EPK	1.80
Gerstley borate	16.32
Silica	31.83
Whiting	3.90
Zinc oxide	6.11
Barium carbonate	5.91
Bentonite	2.00
Comments:
I have never ommitted Barium in this ^4-^8 oxidation glaze actually i
have not used the glaze in years. But it is a great oxidation glaze
and I considered using it next year at the school where I teach.
However, the barium scared me. IF barium Carb can not be ommited is
there a safe substitute? submitted by: Charles Gareri e-mail:
cgareri@ideanet.doe.state.in.us

Glaze name: Calcium Alumina Transparent Matte
Cone: 5 - 6
Color: translucent clear
Testing: Untested
Surface: transparent semi-matte
Firing: Ox. or Red.
Recipe:
Wollastonite	30.00
Ferro Frit 3134	21.50
Kaolin	25.50
Calcined kaolin	19.00
Silica	4.00
Comments:
part of a series I did to produce a saturated calcia matte glaze
using wollastonite instead of whiting. Note you need to split the
kaolin with calcined kaolin. If you don't the glaze will shrink too
much and crack during drying, then crawl during firing. You can make
your own calcined kaolin by bisque firing a planter full of raw
kaolin. Remember to use 12% less calcined because of the LOI. I also
tried high alumina low silica and sure enough, that gives a matte
too, just like the textbooks say. However the best results came with
both high CaO and high Al2O3 as follows: (this is still under
development) submitted by: Tony Hansen email: thansen@mlc.awinc.com

Glaze name: CDG Base 1 Peach
Cone: 4
Color: 
Testing: Untested
Surface: 
Firing: Oxidation
Transparency: Opaque
Recipe:
Strontium carbonate	5.18
Whiting	9.60
Zinc oxide	10.41
Custer feldspar	73.08
Copper carbonate	0.99
Rutile	6.02
Comments:
Ceramic Mo May 2000 p.101. Untested w/SrCO3. Orig is  6.91 BaCO3
Glaze name: Celadon
Cone: 6
Color: translucent green
Testing: 
Surface: Gloss
Firing: Reduction
Flow: Moderate
Recipe:
Colemanite	61.22
EPK	8.16
Whiting	2.04
Silica	28.57
Red iron oxide	2.04
Bentonite	2.04
Comments:
Here is a CEladon, works well a bit runny though. from omer artun
<artun@cns3.physics.brown.edu>
Glaze name: Celadon 974 Kawai
Cone: 6 - 8
Color: Green
Testing: Untested
Surface: Gloss
Firing: reduction
Glaze type: Mid-fire
Transparency: Translucent
Recipe:
Potash feldspar	62.24
Whiting	7.61
China clay	4.97
Silica	25.18
Black iron oxide	1.52
Comments:
Original recipe called for limestone, substituted whiting, although
using dolomite might be better. Add 2% Barium Carbonate for bluish
celadon. Also can substitute red iron oxide for the black to get a
yellow green celadon. submitted by: GURUSHAKTI@aol.com
Glaze name: Celadon 974 Kawai
Cone: 6 - 8
Color: Green
Testing: 
Surface: shiny glossy
Firing: Reduction
Glaze type: Celadon
Transparency: Translucent
Recipe:
Potash feldspar	62.24
Whiting	7.61
China clay	4.97
Silica	25.18
Black iron oxide	1.52
Comments:
Original recipe called for limestone, substituted whiting, although
using dolomite might be better. Add 2% Barium Carbonate for bluish
celadon. Also can substitute red iron oxide for the black to get a
yellow green celadon. submitted by: GURUSHAKTI@aol.com
Glaze name: Celadon Blue
Cone: 6
Color: celadon Blue
Testing: Untested
Surface: Gloss
Firing: reduction
Glaze type: Mid-fire
Transparency: Transparent
Recipe:
Volcanic ash	48.70
Wollastonite	12.17
Ball clay	10.43
Gerstley borate	8.70
Silica	6.96
Alberta slip	13.04
Cobalt carbonate	0.22
Comments:
kiln type: gas goes a little gray over stoneware, nicely translucent
on procelain. submitted by: John Anthony e-mail: JTRAX@AOL.COM
Glaze name: Celadon Faux
Cone: 6
Color: Green
Testing: Untested
Surface: Gloss
Firing: oxidation
Glaze type: Mid-fire
Transparency: Transparent
Recipe:
Soda feldspar	50.00
Wollastonite	20.00
China clay	10.00
Silica	10.00
Gerstley borate	10.00
Copper carbonate	0.50
Black Stain	0.20
Comments:
I've been using a Cone 6-9 oxidation Faux Celadon glaze on porcelain
(Standard Ceramics). It looks quite a bit like a real celadon except
a bit darker. It was fine until about a year ago when I started
getting pinholes AND there would be a slight crawling in some places
on the pot. The pot needed to be refired each time, then the crawling
healed. I tried applying the glaze more thinly, but that didn't
matter, I still got the strange bald spots. Thinking it might be oil
or dirt on the surface, I went over each surface with a dry Scrubbie,
then wiped them down with a damp sponge. I still had bald spots.
Pinholes appeared on the bottom of the pots. (My pots have carved
feet which raise the bottoms of the pots and the bottoms get glazed.)
For a while I thought it was just me, but a colleague of mine used
the same batch of glaze and had the same problem.  submitted by: Sandy e-mail:
SANDRA@ICICB.NCI.NIH.GOV
Glaze name: Celadon Faux
Cone: 6
Color: Green
Testing: 
Surface: Gloss
Firing: Oxidation
Transparency: Transparent
Recipe:
Soda feldspar	50.00
Wollastonite	20.00
China clay	10.00
Silica	10.00
Gerstley borate	10.00
Copper carbonate	0.50
Black Stain	0.20
Comments:
I've been using a Cone 6-9 oxidation Faux Celadon glaze on porcelain
(Standard Ceramics). It looks quite a bit like a real celadon except
a bit darker. It was fine until about a year ago when I started
getting pinholes AND there would be a slight crawling in some places
on the pot. The pot needed to be refired each time, then the crawling
healed. I tried applying the glaze more thinly, but that didn't
matter, I still got the strange bald spots. Thinking it might be oil
or dirt on the surface, I went over each surface with a dry Scrubbie,
then wiped them down with a damp sponge. I still had bald spots.
Pinholes appeared on the bottom of the pots. (My pots have carved
feet which raise the bottoms of the pots and the bottoms get glazed.)
For a while I thought it was just me, but a colleague of mine used
the same batch of glaze and had the same problem. I work in a
cooperative studio and don't mix my own glazes, or do my own firing,
but the firing schedules haven't changed since I've been working
there (about 5 years). Help! I have developed a line of pots with
this glaze that sell pretty well. submitted by: Sandy e-mail:
SANDRA@ICICB.NCI.NIH.GOV
Glaze name: Celadon Glossy
Cone: 6
Color: Green
Testing: 
Surface: Gloss
Firing: Reduction
Transparency: Translucent
Flow: Moderate
Recipe:
Colemanite	61.22
EPK	8.16
Whiting	2.04
Silica	28.57
Red iron oxide	2.04
Bentonite	2.04
Comments:
Here is a CEladon, works well a bit runny though. from omer artun
<artun@cns3.physics.brown.edu>
Glaze name: Celadon Kawaii Revised
Cone: 5 - 6
Color: Blue
Testing: Untested
Surface: Satin
Firing: Reduction
Glaze type: Celadon
Transparency: Transparent
Recipe:
Nepheline Sye	4357.00
Whiting	792.00
EPK	475.00
Flint	1822.00
Talc	554.00
Comments:
Lovely.  Crazes.  Very high alkaline glaze. This is the original
Kawaii Celadon formula and revising to Cone 6.  There is no Talc in
the original glaze. Glaze Type:  Ca Na Mg Celadon. Opacity: . Firing
type: Reduction .
Glaze name: Celadon to Teal
Cone: 6
Color: 
Testing: 
Surface: 
Firing: 
Recipe:
Gerstley borate	21.00
Wollastonite	8.00
Nepheline syenite	30.00
Kaolin	10.00
Silica	31.00
Comments:
for celadon add cobalt carbonate 0.125% and chrome oxide 0.125%, for
teal blue add cobalt carbonate 0.5% and chrome oxide 0.3%, for teal
green add cobalt carbonate 0.5% and chrome oxide 0.5%. submitted by:
Iain Begg e-mail: begg@MPRGATE.MPR.CA

Glaze name: Celedon Satin
Cone: 6
Color: 
Testing: Untested
Surface: 
Firing: Oxidation
Recipe:
Custer feldspar	46.30
Flint	19.70
EPK	2.40
Whiting	8.20
Gerstley borate	13.60
Zinc oxide	3.90
Dolomite	5.90
Comments:
Variations --
Copper Carb .28 Nice faux blue celedon glaze.  Pretty shiny.
Rich plum- 9 Red Degusa stain
           .25 Cobalt Carb.
Shiny red- 9 Red Degusa stain
Glaze name: Chappel Boron Lithium
Cone: 6
Color: green
Testing: 
Surface: glassy
Firing: 
Recipe:
Spodumene	51.00
Gerstley borate	26.00
Silica	23.00
Copper carbonate	5.00
Red iron oxide	0.50
Bentonite	1.00
Comments:
I was looking for something like Warren MacKenzie's Glassy Green that
would fire at ^6 instead of ^4. The Boron Lithium in Chappel's glaze
book looked close so I added the same oxides as MacKenzie uses in his
^4. MacKenzie doesn't use his ^4 anymore, but found a ^1 glassy green
he uses instead. This is also a nice transparent ^6 without
colorants. submitted by: Lee Love e-mail: leelove@mill2.MillComm.COM

Glaze name: Charcoal
Cone: 5 - 6
Color: greenish charcoal gray
Testing: Untested
Surface: matte
Firing: oxidation
Recipe:
Lithium carbonate	1.00
Strontium carbonate	20.00
Nepheline syenite	60.00
OM-4 Ball Clay	10.00
Flint,325 mesh	9.00
Manganese dioxide	2.00
Copper carbonate	5.00
Comments:
For my black I added these colorants, rather than those above:
Chrome.......1.14 Cobalt Carb 4.55 Red Iron Ox..3.41 I am having a
problem with a glaze. It is a cone 6 oxidation glaze, charcoal
variation of Pinnell Strontium Matt Glaze. I am trying to achieve a
(cobalt)bla variation, rather than the greenish black that the
Charcoal version produces. I took colorants from a favorite black
glaze recipe and used those percentages i Strontium Matt base. The
results were black, but very dry and underfired lookin fire this
glaze to cone 7, BTW) Could the colorants I added have a refractory
effect, and if so, how do I correc problem? Any ideas? I'd appreciate
help on this one. Thanks. Candice Roeder croeder@worldnet.att.net
living in the sticks in Michigan

Glaze name: Chartreuse Elyse's Matt
Cone: 6
Color: Chartreuse
Testing: 
Surface: Matt
Firing: Oxidation
Glaze type: Mid-fire
Transparency: Semi-opaque
Crystals: Small
Recipe:
Gerstley borate	3.00
Magnesium carb	3.00
Whiting	22.00
Nepheline syenite	23.00
Kaolin	20.00
Flint	29.00
Comments:
From Elyse Burja. Based on Dixon Satin.
Variations --
Chartreuse: 8% Drakenfield yellow (bright yellow stain)
          + 0.5% copper carb
Deep Plum: + 10% Standard Ceramics Orchid stain
Deep Purple-blue: + 8% Royal purple (Standard Ceramics).
Glaze name: Chartreuse Matt Elyse's
Cone: 6
Color: Chartreuse
Testing: 
Surface: Waxy
Firing: Oxidation
Glaze type: Mid-fire
Transparency: Opaque
Recipe:
Gerstley borate	3.00
Magnesium carbonate	3.00
Whiting	22.00
Nepheline syenite	23.00
Kaolin	20.00
Flint	29.00
Comments:
From Elyse Burja
Variations --
Chartreuse: 8% Drakenfield yellow (bright yellow stain) + 0.5% copper carb
Deep Plum: + 10% Standard Ceramics Orchid stain
Deep Purple-blue: + 8% Royal purple (Standard Ceramics).
Glaze name: Chartreuse Matt Elyse's no GB
Cone: 6
Color: chartreuse
Testing: 
Surface: Waxy
Firing: Oxidation
Glaze type: Mid-fire
Transparency: Opaque
Recipe:
Dolomite	6.63
Whiting	19.13
Nepheline syenite	23.01
Kaolin - theoretical	16.74
Silica	28.78
Frit 3195	5.71
Comments:
From Elyse Burja
Variations --
Chartreuse: 8% Drakenfield yellow (bright yellow stain) + 0.5% copper carb
Deep Plum: + 10% Standard Ceramics Orchid stain
Deep Purple-blue: + 8% Royal purple (Standard Ceramics).
Glaze name: Chartreuse Matt Elyse's no GB
Cone: 6
Color: Chartreuse
Testing: 
Surface: Waxy
Firing: Oxidation
Glaze type: Mid-fire
Transparency: Opaque
Recipe:
Talc	5.00
Whiting	21.00
Custer feldspar	28.00
Kaolin - theoretical	18.00
Silica	18.00
Frit 3124	10.00
Bone ash	0.10
Rutile	0.08
Iron oxide	0.10
Comments:
From Elyse Burja
Variations --
Chartreuse: 8% Drakenfield yellow (bright yellow stain) + 0.5% copper carb
Deep Plum: + 10% Standard Ceramics Orchid stain
Deep Purple-blue: + 8% Royal purple (Standard Ceramics).
Glaze name: Chocolate Super-Hiway
Cone: 6 - 8
Color: brown
Testing: 
Surface: textured (w/added clay)
Firing: oxidation
Recipe:
Custer feldspar	50.72
Gerstley borate	24.64
Barium carbonate	17.39
Zinc oxide	7.25
Comments:
plus as much local dark red clay as I can get into it. Then I layer
over it with the same glaze without the clay. This gets a highly
pitted chocolate cake look with a cratered & pinholed glossy surface.
I don't like any of the above glazes inside a bowl. I kinda like more
of a feldspathic glaze for eating/drinking surface. I'm not taking
responsibility for anyone using these glazes, etc. Something is
probably toxic. They are examples of my research and they work out in
formulation. Which is what they are examples of. So go formulate your
own non-toxic glazes, if that is possible. It's probably bad for the
environment too. Email me with questions as to household performance,
as that may be indicative of other problems. The badly crazed
surfaces are not considered to be a continous-non porous sanitary
surfaces. Eric Hansen, Lawrence, Kansas wabi_sabi@mailexcite.com
Glaze name: Cindy's Blue
Cone: 6
Color: deep blue
Testing: 
Surface: 
Firing: 
Recipe:
Nepheline syenite	20.00
Whiting	20.00
EPK	20.00
Silica	20.00
Ferro frit 3124	20.00
Bentonite	2.00
Cobalt carbonate	5.00
Comments:
I'm just now getting around to the cone 6 oxidation cobalt blue glaze
that several of you ask for. It is a nice, dark cobalt blue--Satin to
glossy. I have to soak on medium for about 2 hrs. after the kiln
sitter goes off to get it to smooth out. submitted by: Cindy P
Russell e-mail: crussel@tenet.edu

Glaze name: Clay Black VC
Cone: 5-6
Color: Black
Testing: 
Surface: Unglazed
Firing: Ox. or Red.
Glaze type: Clay
Recipe:
Ocmulgee	50.00
Pine Lake	15.00
GoldArt	15.00
Ball clay	10.00
Barnard clay	10.00
Grog	6.00
Red iron oxide	3.00
Comments:
Glaze name: Clay Casting Slip
Cone: 6
Color: Tan
Testing: 
Surface: unglazed
Firing: Ox. or Red.
Glaze type: Clay (casting slip)
Transparency: Opaque
Recipe:
Custer feldspar	4000.00
GoldArt	3000.00
Redart	1000.00
Kaolin	5800.00
Ball clay	3000.00
Flint	3200.00
Darvan 7	140.00
Comments:
Add 10,000 water. for easy weighing of Darvan add to last 500 gms of water.

From Colleen
colleens@erols.com
Glaze name: Clay casting Wally's wonderslip
Cone: 5-9
Color: White
Testing: 
Surface: 
Firing: Ox. or Red.
Glaze type: Clay casting
Recipe:
GoldArt	21.00
Tennessee ball clay	10.00
EPK	12.00
Custer feldspar	26.00
Whiting	1.00
Flint	30.00
Comments:
Add 199 ml sodium silicate + 199 ml Darvan and 41.7 lbs water
Glaze name: Clay Casting White Rozman
Cone: 2-4
Color: White
Testing: 
Surface: 
Firing: Oxidation
Glaze type: Clay casting
Transparency: Opaque
Recipe:
Talc	5.00
Nepheline syenite	30.00
EPK	23.00
Kentucky OM #4	22.00
Flint	20.00
Barium carbonate	0.03
Soda ash	0.03
Sodium silicate	0.25
Comments:
Start 38% water, then add more if required. From Paul Rozman in CM.
Glaze name: Clay Don's Porcellaneous
Cone: 5-7
Color: White
Testing: 
Surface: 
Firing: Ox. or Red.
Glaze type: Clay (Porcelain)
Recipe:
Tennessee ball clay	22.00
Tile 6 clay	10.00
EPK	10.00
Nepheline syenite	33.00
G-200 feldspar	9.00
Silica	9.00
Comments:
From Don Davis
Variations --
add 2% V-gum T
Glaze name: clay Pinnell porcelain
Cone: 6
Color: White
Testing: 
Surface: 
Firing: Ox. or Red.
Glaze type: Clay (Porcelain)
Recipe:
Tennessee ball clay	25.00
Tile 6 clay	25.00
Silica	25.00
Custer feldspar	25.00
Bentonite	1.00
Comments:
soak bentonite in water before adding.
Glaze name: Clay Red Rozman Throwing
Cone: 2-4
Color: Red
Testing: 
Surface: Unglazed
Firing: Oxidation
Glaze type: Clay
Transparency: Opaque
Recipe:
Wollastonite	3.00
Nepheline syenite	14.00
Ball clay	25.00
GoldArt	25.00
Redart	25.00
Flint	8.00
Comments:
From Paul Rozman in CM. Note the neph sy will deflocculate the body.
Glaze name: clay VC Off-White dense stoneware
Cone: 6
Color: White
Testing: 
Surface: 
Firing: Ox. or Red.
Glaze type: Clay (Stoneware)
Recipe:
Tile 6 clay	20.00
EPK	15.00
Kentucky OM #4	20.00
GoldArt	25.00
Nepheline syenite	10.00
Flint	10.00
Bentonite	2.00
Comments:
Glaze name: Clay VC Orange-Brown Throwing
Cone: 5-6
Color: Brown-orange
Testing: 
Surface: Lichen
Firing: Ox. or Red.
Glaze type: Clay
Transparency: Opaque
Recipe:
GoldArt	30.00
Pine Lake	30.00
Ocmulgee	40.00
Comments:
Glaze name: Clay Warm Brown RISD 96
Cone: 6
Color: brown
Testing: 
Surface: unglazed
Firing: Oxidation
Glaze type: Clay (Stoneware)
Transparency: Opaque
Recipe:
Ocmulgee	15.00
GoldArt	14.00
Redart	14.00
XX Sagger	13.00
Flint	12.00
Kentucky OM #4	11.00
Custer feldspar	11.00
Tile 6 clay	10.00
Bentonite	3.00
Comments:
Warm brown, good thermal shock resistance, good for throwing and handbuilding.
Revised by Larry Bush.
Variations --
+ handful Epsom salts
Glaze name: Clay White Casting c6
Cone: 5-6
Color: White
Testing: 
Surface: 
Firing: Oxidation
Glaze type: Casting slip
Recipe:
Nepheline syenite	12.50
Custer feldspar	25.00
Flint	17.50
EPK	20.00
Kentucky OM #4	25.00
Comments:
Adapted from M Corney's cone 10 casting slip.
10,000 gm batch:
3,500 water, 10 gms soda ash, 58 gms sodium silicate.
Glaze name: Clay White Plastic VC
Cone: 5-6
Color: White
Testing: 
Surface: Unglazed
Firing: Ox. or Red.
Glaze type: Clay
Transparency: Opaque
Recipe:
Tile 6 clay	20.00
EPK	10.00
XX Sagger	20.00
Kentucky ball clay	10.00
Kona F-4 feldspar	20.00
Flint	20.00
Bentonite	2.00
Macaloid	1.00
Comments:
NOt translucent. Throws like porcelain.
Glaze name: Clay White Throwing
Cone: 5-6
Color: White
Testing: 
Surface: Unglazed
Firing: Reduction
Glaze type: Clay (Stoneware)
Transparency: Opaque
Recipe:
Grolleg	50.00
Kona F-4 feldspar	25.00
Pyrax	13.00
Flint	12.00
Bentonite	2.00
Macaloid	2.00
Comments:
Glaze name: Clay: Revised Steve's White
Cone: 5-6
Color: White
Testing: 
Surface: Unglazed
Firing: Ox. or Red.
Glaze type: Clay (Mid-Range)
Transparency: Opaque
Recipe:
EPK	20.00
Tile 6 clay	20.00
GoldArt	14.00
XX Sagger	10.00
A.P. Green	10.00
Custer feldspar	14.00
Talc	3.00
Flint	10.00
Bentonite	3.00
Comments:
Glaze name: Clear
Cone: 6
Color: clear in oxidation, greyish in
Testing: 
Surface: gloss
Firing: 
Recipe:
Silica	31.00
Nepheline syenite	30.00
Gerstley borate	21.00
EPK	10.00
Wollastonite	8.00
Comments:
kiln type: gas Color: clear in oxidation, greyish in reduction
submitted by: John Anthony e-mail: JTRAX@AOL.COM

Glaze name: Clear
Cone: 4 - 8
Color: 
Testing: Untested
Surface: 
Firing: Ox. or Red.
Recipe:
Gerstley borate	21.00
Wollastonite	8.00
Nepheline syenite	30.00
Kaolin	10.00
Silica	31.00
Comments:
I've been using this on underglaze decorated porcelain though
recommendations stated that it fits most stoneware bodies. It gives a
nice smooth clear finish. There has been some minor crazing on ^10
porcelain fired to ^6, but little to no problems on ^6 porcelain fire
to ^6, for obvious reasons of clay maturity. I'm also curious whether
it scratches easily. submitted by: Carol Durnford e-mail:
durnford@selway.umt.edu source for original recipe: Ceramics Monthly

Glaze name: Clear
Cone: 6
Color: clear in oxidation, greyish in
Testing: Untested
Surface: gloss
Firing: reduction
Recipe:
Silica	31.00
Nepheline syenite	30.00
Gerstley borate	21.00
EPK	10.00
Wollastonite	8.00
Comments:
kiln type: gas Color: clear in oxidation, greyish in reduction
submitted by: John Anthony e-mail: JTRAX@AOL.COM

Glaze name: Clear (Huddleston)
Cone: 5 - 6
Color: transparent clear
Testing: Untested
Surface: glossy, shiny
Firing: oxidation
Recipe:
Ferro Frit 3134	50.00
EPK	30.00
Silica	20.00
Comments:
It didn't craze but the colors were not quite as bright as others but
it is a nice glaze and subing Ferro frit 3124, I found a nice clear
matt. I hope these help. They're all I could find. Joyce Basking in
the sun in the Mojave joyce lee, jim lee

Glaze name: Clear (Ian Begg)
Cone: 5 - 6
Color: 
Testing: 
Surface: glossy, shiny
Firing: 
Recipe:
Flint	26.00
Kona F-4 spar	32.00
Wollastonite	6.00
Kentucky OM #4	10.00
Pemco frit P-54	16.00
Whiting	10.00
Comments:
In response to questions about cone 5-6 clear glazes crazing over
underglazes...I am ever tweaking this recipe, which is coming closer
to a no-craze, nice soft surface on Hagi porcelain. It is still not
perfect with the tiniest evidence of crazing where thick, and I'll
continue to work with it, suggestions welcome. In the meantime,
Laguna's MS-29 crazes NOT, but its limitations aside from cost and
unknown recipe is in developing a rich color pallette. Curt
Huddleston joyce lee, jim lee <meunier@ridgecrest.ca.us>
Glaze name: Clear 184 Gloss Bowes
Cone: 5
Color: Transparent Clear
Testing: Untested
Surface: Glossy or shiny
Firing: Oxidation
Glaze type: Mid-fire
Recipe:
F-4 feldspar	45.50
Flint	20.00
Gerstley borate	13.30
Whiting	8.30
Dolomite	6.40
Zinc oxide	4.00
EPK	2.50
Comments:
Good with stains & oxides except pinks and purples. Apply 2 coats if
brushed for colors, 1 for clear. Use gum if brushing (e.g. Amaco
pre-mix). From George Bowes.
Glaze name: Clear 184 Gloss Bowes NO GB
Cone: 5
Color: Transparent Clear
Testing: Untested
Surface: Glossy or shiny
Firing: Oxidation
Glaze type: Mid-fire
Recipe:
Custer feldspar	28.20
Silica	15.10
Dolomite	8.30
Whiting	5.50
Zinc oxide	3.90
Tile 6 clay	13.00
Frit 3134	25.90
Comments:
Good with stains & oxides except pinks and purples. Apply 2 coats if
brushed for colors, 1 for clear. Use gum if brushing (e.g. Amaco
pre-mix). From George Bowes.
Variations --
Light green- 5 drakenfield yellow, 4 rutile, 1 copper carb
Glaze name: Clear 184 Gloss Bowes NO GB No Crazing
Cone: 5
Color: Transparent Clear
Testing: Untested
Surface: Glossy or shiny
Firing: Oxidation
Glaze type: Mid-fire
Recipe:
Custer feldspar	39.00
Dolomite	12.00
Whiting	8.00
Zinc oxide	5.00
Frit 3134	36.00
Flint	3.00
Lithium carbonate	1.00
Comments:
Good with stains & oxides except pinks and purples. Apply 2 coats if
brushed for colors, 1 for clear. Use gum if brushing (e.g. Amaco
pre-mix). From George Bowes.

Catherine Boswell test to eliminate crazing.
Glaze name: clear 3 part
Cone: 5 - 6
Color: Clear
Testing: 
Surface: glossy
Firing: oxidation
Transparency: Transparent
Recipe:
Gerstley borate	50.00
EPK	15.00
Flint	35.00
Comments:
Nice clear, when applied thicker it gets milky.  sue hintz <shintz@unca.edu>
Variations --
.5% cobalt makes a nice transparent blue.
Glaze name: Clear 5-6
Cone: 5 - 6
Color: Clear
Testing: Untested
Surface: Gloss
Firing: Ox. or Red.
Glaze type: Mid-fire
Transparency: Transparent
Recipe:
F-4 spar	40.00
Gerstley borate	30.00
Ball clay	20.00
Silica	10.00
Comments:
Boy, do I have a fabulous clear glaze for you!! This glaze is
incredibly forgiving - doesn't show drips, overdips, differences in
thickness, is glassy clear w/o yellow, and doesn't craze.
It only has 4 ingredients, too. I use this over slips and underglazes
and it's fine. I also use lusters over it with great results.
What can I say? This is THE PERFECT clear glaze.  Laura in Oregon
(robert speirs, m.d. 766 x4450 )
Glaze name: clear absolutely
Cone: 6
Color: clear, transparent
Testing: 
Surface: glossy
Firing: oxidation
Recipe:
Custer feldspar	40.00
Gerstley borate	30.00
Kentucky OM #4	20.00
Flint	10.00
Comments:
Results beautiful except my blue (cobalt) slip went black under this
clear. Slip applied to leather-hard piece, bisqued, then dipped in
clear. Anybody with an answer to whats happening? Is the iron in the
OM-4 ball clay joining the cobalt to make black? Am I the guest
recipient of a voodoo curse? What are all those cows chewing on when
they're just laying around? I hate to have to abandon this glaze
because, like me, its so cheap and simple. Dale McCleskey, Nashville,
TN, USA, Confused.
Glaze name: Clear Base
Cone: 6
Color: Transparent Clear
Testing: 
Surface: shiny glossy
Firing: 
Recipe:
Gerstley borate	20.00
Wollastonite	10.00
Nepheline syenite	30.00
EPK	10.00
Silica (325m)	30.00
Comments:
For 2 years I struggled with this concept & finally gave up. The fuel
savings (?) were not worth the effort. The results don't compare to
^10. I agree with Peter Pinnell- sell another mug to pay for the
difference in firing costs. add- 10% iron for temmoku or- 2% tin
oxide & 1% copper carb. for red Due to the lower sintering point of
^6 glazes- you have to start reduction fairly early- at least by
stoneware standards. Try ^010 as a starting point & go from there. I
also used a clay body that had a higher iron content than my present
^10 body- it seemed to make a difference. submitted by: Tom Gray
e-mail: tgraypots@atomic.net

Glaze name: Clear Base (Cone 5-10)
Cone: 5 - 10
Color: clear transparent
Testing: 
Surface: glossy
Firing: Oxidation
Transparency: Transparent
Recipe:
Gerstley borate	50.00
Kaolin	17.50
Flint	32.50
Comments:
works well over over slips Joan Slack-DeBrock/River Run Pottery
P.O.Box 95 McNaughton, WI 54543 715-277-2773 riverrun@newnorth.net
Glaze name: Clear Base Bob Wicks
Cone: 6
Color: Clear
Testing: Untested
Surface: Gloss
Firing: oxidation
Recipe:
Nepheline syenite	47.00
Colemanite	27.00
EPK	6.00
Silica	20.00
Comments:
I have a simple cone 6 base glaze that exhibits some very fine
qualities.
submitted by: Bob Wicks e-mail: BobWicks@aol.com
Variations --
Zircopax 12% makes the base glaze white Copper Carbonate
makes a nice green I suggest you use both of these together and it
will give you a nice gloss irredecent green in an oxidation fire.
Glaze name: Clear Buttery Grandey
Cone: 6
Color: Clear
Testing: 
Surface: Waxy
Firing: Oxidation
Glaze type: Mid-fire
Transparency: Transparent
Recipe:
F-4 spar	50.00
Dolomite	15.50
Magnesium carb	6.80
EPK	15.00
Flint	9.30
Frit 3124	3.50
Tin oxide	3.50
Comments:
