Repository: a0082273/glaze_color_prediction

Data of this repository are from Grazy(http://help.glazy.org/about/#about-the-software)

File: database/GlazChem/data/glz_hg_midrange.txt (part 4 of 12)
Glaze name: Aventurine Chromium Green
From Katherine Grandey @ Univ of FL
Glaze name: Clear Dinah's
Cone: 5
Color: Clear
Testing: Untested
Surface: gloss
Firing: Ox. or Red.
Glaze type: Mid-fire
Transparency: Transparent
Recipe:
Ferro frit 3292	39.90
Frit 3124	39.90
Kentucky OM #4	9.98
Silica	9.98
Magnesium carbonate	0.25
Epsom salts	0.50
Comments:
Mix to specific gravity of 1.5. I found another glaze that was
developed a couple of years back by Dinah Collopy
(dinah@GN2.GETNET.COM). She wanted a clear that handled underglazes
well as I recall.

 Iain Iain Begg
begg@mpr.ca Bearsden Studio, Vancouver, BC
Variations --
Add: CMC	      0.25
Glaze name: Clear Dinah's  Transparent
Cone: 5
Color: Clear
Testing: 
Surface: gloss
Firing: Oxidation
Transparency: Transparent
Recipe:
Ferro frit 3292	39.90
Ferro frit 3124	39.90
Kentucky OM #4	10.00
Silica (325m)	10.00
Magnesium carbonate	0.30
CMC	0.30
Epsom salts	0.50
Comments:
Mix to specific gravity of 1.5. I found another glaze that was
developed a couple of years back by Dinah Collopy
(dinah@GN2.GETNET.COM). She wanted a clear that handled underglazes
well as I recall. I know she did countless tests. Her comments were
as follows: There were two commercial glazes that worked
well--Laguna's MS29 and Ceramichrome NG 100 (the latter says it
contains lead aluminum silicate but if fired over cone2 meets FDA
health requirments for lead release). These commercial glazes need to
be applied VERY thinly. What I will end up using is the following:
Maybe that explains why the colours are so vibrant.... Iain Iain Begg
begg@mpr.ca Bearsden Studio, Vancouver, BC
Glaze name: Clear Glaze
Cone: 5 - 6
Color: Clear
Testing: 
Surface: Gloss
Firing: Oxidation
Transparency: Transparent
Recipe:
Minspar Soda Feldspar	40.00
Gerstley borate	30.00
Ball clay	20.00
Silica	10.00
Comments:
This glaze is incredibly forgiving - doesn't show drips, overdips,
differences in thickness, is glassy clear w/o yellow, and doesn't
craze. I use this over slips and underglazes and it's fine. I also use
lusters over it with great results. This is THE
PERFECT clear glaze. Laura in Oregon <speirsro@adams.mts.kpnw.org>
Glaze name: Clear Glaze
Cone: 5 - 6
Color: Clear
Testing: 
Surface: Gloss
Firing: Oxidation
Transparency: Transparent
Recipe:
Minspar Soda Feldspar	40.00
Gerstley borate	30.00
Ball clay	20.00
Silica	10.00
Comments:
This glaze is incredibly forgiving - doesn't show drips, overdips,
differences in thickness, is glassy clear w/o yellow, and doesn't
craze. I use this over slips and underglazes and it's fine. I also use
lusters over it with great results. This is THE
PERFECT clear glaze. Laura in Oregon <speirsro@adams.mts.kpnw.org>
Glaze name: Clear Glaze 5-6
Cone: 5 - 6
Color: clear transparent
Testing: 
Surface: glossy, shiny
Firing: 
Transparency: Transparent
Recipe:
Minspar Soda Feldspar	40.00
Gerstley borate	30.00
Ball clay	20.00
Silica	10.00
Comments:
Boy, do I have a fabulous clear glaze for you!! I tested about 15
clears last year and only came up with 2 that I would consider using.
This glaze is incredibly forgiving - doesn't show drips, overdips,
differences in thickness, is glassy clear w/o yellow, and doesn't
craze. Can you believe it? I couldn't either, but it's true and I am
absolutely thrilled with this glaze. It only has 4 ingredients, too.
I use this over slips and underglazes and it's fine. I also use
lusters over it with great results. What can I say? This is THE
PERFECT clear glaze. Have fun. Laura in Oregon <speirsro@adams.mts.kpnw.org>)
Glaze name: Clear Glaze 5-6 recalc
Cone: 5 - 6
Color: clear transparent
Testing: 
Surface: glossy, shiny
Firing: 
Transparency: Transparent
Recipe:
Dolomite	4.70
Whiting	2.00
Silica	2.70
Kona F-4 feldspar	33.60
Frit 3195	56.90
Bentonite	2.00
Comments:
Boy, do I have a fabulous clear glaze for you!! I tested about 15
clears last year and only came up with 2 that I would consider using.
This glaze is incredibly forgiving - doesn't show drips, overdips,
differences in thickness, is glassy clear w/o yellow, and doesn't
craze. Can you believe it? I couldn't either, but it's true and I am
absolutely thrilled with this glaze. It only has 4 ingredients, too.
I use this over slips and underglazes and it's fine. I also use
lusters over it with great results. What can I say? This is THE
PERFECT clear glaze. Have fun. Laura in Oregon <speirsro@adams.mts.kpnw.org>)
Glaze name: Clear Gloss
Cone: 5-7
Color: Clear
Testing: 
Surface: Gloss
Firing: Oxidation
Transparency: Transparent
Recipe:
Gerstley borate	50.00
Flint	32.50
EPK	17.50
Comments:
Glaze name: Clear Gronborg
Cone: 5
Color: clear transparent
Testing: Untested
Surface: gloss
Firing: Ox. or Red.
Glaze type: Mid-fire
Transparency: Transparent
Recipe:
Custer feldspar	39.00
Gerstley borate	20.00
Zinc oxide	3.00
Barium carbonate	6.00
Whiting	2.00
EPK	8.00
Silica	22.00
Comments:
Parker Gloss and Gronborg Clear are very similar. I include both
because the coefficient of expansion is just different enough for you
to tell which way to go if they do not fit your body. And, yes, I
know they all have barium in them. Not much, though, so you could
probably substitute 3/4 as much strontium carb, and not affect them
much, or possibly just leave it out. I hope this helps. Paul Lewing
http://digitalfire.com/magic/lewing.htm pjlewing@aol.com
Glaze name: Clear Gronborg
Cone: 5
Color: Clear
Testing: 
Surface: gloss
Firing: 
Transparency: Transparent
Recipe:
Custer feldspar	39.00
Gerstley borate	20.00
Zinc oxide	3.00
Barium carbonate	6.00
Whiting	2.00
EPK	8.00
Silica	22.00
Comments:
Parker Gloss and Gronborg Clear are very similar. I include both
because the coefficient of expansion is just different enough for you
to tell which way to go if they do not fit your body. And, yes, I
know they all have barium in them. Not much, though, so you could
probably substitute 3/4 as much strontium carb, and not affect them
much, or possibly just leave it out. I hope this helps. Paul Lewing
http://digitalfire.com/magic/lewing.htm pjlewing@aol.com
Glaze name: Clear GTB
Cone: 6
Color: Clear
Testing: Untested
Surface: 
Firing: Ox. or Red.
Transparency: Transparent
Recipe:
Nepheline syenite	39.00
Gerstley borate	27.00
Silica	18.00
Whiting	8.00
EPK	8.00
Comments:
Slips (use GTB over these)(Coppen Light is a ball clay from HC
Spinks) UBL-33 Black Coppen Light 50 Frit 3134 20 Mason 6600 30
UBL-18 Blue Black Coppen Light 50 Neph Sy 10 Mason 6616 30
Wollastonite 10 UBL-17 Seal Brown Coppen Light 40 Neph Sy 20 Mason
6152 30 Wollastonite 10 UB-20 Cobalt Blue Coppen Light 60 Flint 20
Mason 6316 20 UPR-13 Pansy Purple Coppen Light 40 Neph Sy 10 Mason
6385 37.5 Wollastonite 12.5 UB-18 Teal Blue Coppen Light 60 Frit 3134
30 Mason 6305 10 UG-35 French Green Coppen Light 50 Frit 3134 15
Wollastonite 10 Mason 6219 25 UG-13 Coppen Green Coppen Light 40 Neph
Sy 30 Copper Carb 15 Flint 10 Wollastonite 5 UG-18 Deep Turquoise
Coppen Light 40 Neph Sy 10 Mason 6390 40 Wollastonite 10 UR-21
Crimson Coppen Light 40 Frit 3134 20 Mason 6006 30 Wollastonite 10
UPR-27 Lavender Coppen Light 50 Frit 3134 30 Mason 6319 20 UY-28
TYitanium Yellow Coppen Light 50 Neph Sy 10 Frit 3134 10 Mason 6485
30 UY-24 Yellow Coppen Light 50 Neph Sy 12.5 Mason 6481 25
Wollastonite 12.5 UP-45 Hot Pink Coppen Light 50 Frit 3134 30 Mason
6020 20 UP-33 Coral Coppen Light 50 Frit 3134 30 Neph Sy 5 Mason 6090
35 UGR-9 Gray Coppen Light 40 Neph Sy 5 Wollastonite 10 Frit 3134 5
Mason 6530 40 UW-1 White Coppen Light 30 Neph Sy 20 Frit 3134 10
Wollastonite 10 Mason 6700 30 submitted by: Jonathan Kaplan e-mail:
74034.3566@COMPUSERVE.COM source for original recipe: Wayne Bates
Glaze name: Clear Katherine's 6
Cone: 6
Color: Clear
Testing: 
Surface: Gloss
Firing: Oxidation
Glaze type: Mid-fire
Transparency: Transparent
Visual texture: None
Crystals: None
Recipe:
Nepheline syenite	30.00
Wollastonite	8.00
Gerstley borate	21.00
EPK	10.00
Strontium carbonate	15.00
Flint	41.00
Comments:
add CMC for brushing application. From Katherine Grandy
Glaze name: Clear Kitten's
Cone: 5-6
Color: Clear
Testing: 
Surface: Gloss
Firing: Oxidation
Glaze type: Mid-fire
Transparency: Transparent
Recipe:
Nepheline syenite	24.00
Wollastonite	6.40
Gerstley borate	16.80
EPK	8.00
Flint	32.80
Strontium carbonate	12.00
Comments:
From Kathy King. Gem-like clear.
Glaze name: Clear kitten's
Cone: 6
Color: Clear
Testing: Untested
Surface: Gloss
Firing: Oxidation
Transparency: Transparent
Recipe:
Kona F-4 feldspar	10.01
Dolomite	2.40
Whiting	0.40
Strontium carbonate	11.70
EPK	18.10
Silica	25.00
Frit 3134	32.20
Comments:
 No Gerstley Borate Clear Base.  Tends to run.
Glaze name: Clear Kitten's No GB
Cone: 5-6
Color: Clear
Testing: 
Surface: Gloss
Firing: Oxidation
Glaze type: Mid-fire
Transparency: Transparent
Recipe:
Kona F-4 feldspar	10.10
Dolomite	2.40
Whiting	0.40
Strontium carbonate	11.70
EPK	18.10
Silica	25.00
Frit 3134	32.20
Comments:
From Kathy King. Gem-like clear.
Glaze name: Clear Kitten's Sally's
Cone: 6
Color: Clear
Testing: 
Surface: Gloss
Firing: Oxidation
Glaze type: Mid-fire
Transparency: Transparent
Recipe:
Nepheline syenite	26.00
Wollastonite	7.00
Gerstley borate	18.00
EPK	9.00
Flint	27.00
Strontium carbonate	13.00
Comments:
Glaze name: Clear Kona Gloss
Cone: 6
Color: Clear
Testing: 
Surface: Gloss
Firing: Reduction
Transparency: Transparent
Recipe:
Kona F-4 feldspar	30.00
Gerstley borate	24.00
Wollastonite	15.00
EPK	8.00
Silica	23.00
Comments:
From Sandy Potash
Variations --
Striated green = + talc 3 + rutile 5 + strontium carb 10 + copper ox. 0.5 +
zircopax 7
Periwinkle Terazzo (solid thick, speckled thin)  + tin 7.1 + zinc 3.3
+ cobalt xo 2.6 + dark rutile 3.1
Brown Aventurine (brown mauve thick,
gold-speckled thin) + zinc 3.3 + dk rutile 2 + mang diox. 5.1
Glaze name: Clear Les Lawrence
Cone: 6
Color: clear
Testing: Untested
Surface: 
Firing: oxidation
Transparency: Transparent
Recipe:
Gerstley borate	44.64
EPK	26.79
Silica	28.57
Comments:
here is a simple cone 6 oxidation glaze I have used often. I haven't
tried it with colorants though. It is from Les Lawrence in Ceramics
Monthly. submitted by: Suzanne Fuqua e-mail: Suzanne511@aol.com
Glaze name: Clear Les Lawrence
Cone: 6
Color: clear
Testing: 
Surface: 
Firing: Oxidation
Transparency: Transparent
Recipe:
Gerstley borate	44.64
EPK	26.79
Silica	28.57
Comments:
Here is a simple cone 6 oxidation glaze I have used often. I haven't
tried it with colorants though. It is from Les Lawrence in Ceramics
Monthly. submitted by: Suzanne Fuqua e-mail: Suzanne511@aol.com
Glaze name: Clear Parker Gloss 5
Cone: 5
Color: Clear
Testing: Untested
Surface: gloss
Firing: Ox. or Red.
Transparency: Transparent
Recipe:
Custer feldspar	43.00
Gerstley borate	20.00
Whiting	2.00
Zinc oxide	3.00
Barium carbonate	6.00
EPK	2.00
Silica	24.00
Comments:
Parker Gloss and Gronborg Clear are very similar. I include both
because the coefficient of expansion is just different enough for you
to tell which way to go if they do not fit your body. And, yes, I
know they all have barium in them. Not much, though, so you could
probably substitute 3/4 as much strontium carb, and not affect them
much, or possibly just leave it out. I hope this helps. Paul Lewing
http://digitalfire.com/magic/lewing.htm pjlewing@aol.com
Glaze name: Clear Patti's Crystal
Cone: 5 - 7
Color: Clear
Testing: 
Surface: Gloss
Firing: 
Transparency: Transparent
Recipe:
Gerstley borate	21.00
Whiting	8.00
Nepheline syenite	30.00
Kaolin	10.00
Flint	31.00
Comments:
Does anyone have a good crystal clear cone 5 glaze recipe they could
share? I like Patti's Crystal Clear ^5-7 from Clayart a few years
ago. Janice Lipuma Lexington KY jan lipuma <jlipuma@mindspring.com>
Glaze name: Clear Patti's Crystal 5-7
Cone: 5 - 7
Color: Clear
Testing: Untested
Surface: glossy shiny
Firing: Ox. or Red.
Transparency: Transparent
Recipe:
Gerstley borate	21.00
Whiting	8.00
Nepheline syenite	30.00
Kaolin	10.00
Flint	31.00
Comments:
Does anyone have a good crystal clear cone 5 glaze recipe they could
share? I like Patti's Crystal Clear ^5-7 from Clayart a few years
ago. Janice Lipuma Lexington KY jan lipuma
Glaze name: Clear Patty's Crystal 2
Cone: 5
Color: Clear
Testing: Untested
Surface: Shiny or Glossy
Firing: Oxidation
Transparency: Transparent
Recipe:
gerstley  borate	10.50
Whiting	4.00
neph sy	15.00
Kaolin	5.00
Flint	15.50
Bentonite	2.00
Comments:
Kathy  Whipple likes this clear. Rate for cone 5-7
Glaze name: Clear semi-mat Glaze
Cone: 6
Color: Clear
Testing: 
Surface: Satin matt
Firing: 
Transparency: Transparent
Recipe:
Pemco frit P-626	20.60
Nepheline syenite	23.90
Wollastonite	13.90
Whiting	4.60
EPK	6.80
Silica	30.30
Bentonite	1.90
Comments:
Candice Roeder - (for me it was shiny clear) originally SG-42 from
Chappell book (I used 325 mesh flint, and amorphous silica - which
stopped crazing) This was used on a stoneware (Standard 182G) and
primarily on porcelain 135 from A.R.T.... Fired to cone 6 (standard
cone)....same schedule of firing each time. Candice in 0 degree rural
Michigan croeder1@aol.com
Glaze name: Clear Tracy Wilson's
Cone: 5 - 6
Color: clear
Testing: Untested
Surface: shiny
Firing: Ox. or Red.
Glaze type: Mid-fire
Transparency: Transparent
Recipe:
Nepheline syenite	45.00
Colemanite	25.00
Kaolin	15.00
Silica	15.00
Bentonite	3.00
Comments:
The clear was lovely over the white slip but pinholed majorly over
the blue. The blue had been poured on over my cream clay body
plainsman M-340. Well if anyone can let me know why the pinholing on
the blue that would be great (I suspect it must be a cobalt annoyance
or something because the clear glaze was o.k on the white slip and on
the regular clay itself). Also if anyone has another recipe to try
that would be helpful. submitted by: Cheryl Brown e-mail:
cbrown@terranet.ab.ca
Glaze name: Clear Transparent Dinah's
Cone: 5
Color: Clear
Testing: 
Surface: gloss
Firing: 
Transparency: Transparent
Recipe:
Ferro frit 3292	39.90
Ferro frit 3124	39.90
Kentucky OM #4	9.98
Silica (325m)	9.98
Magnesium carbonate	0.25
CMC	0.25
Epsom salts	0.50
Comments:
Mix to specific gravity of 1.5. I found another glaze that was
developed a couple of years back by Dinah Collopy
(dinah@GN2.GETNET.COM). She wanted a clear that handled underglazes
well as I recall. I know she did countless tests. Her comments were
as follows: There were two commercial glazes that worked
well--Laguna's MS29 and Ceramichrome NG 100 (the latter says it
contains lead aluminum silicate but if fired over cone2 meets FDA
health requirments for lead release). These commercial glazes need to
be applied VERY thinly. What I will end up using is the following:
Maybe that explains why the colours are so vibrant.... Iain Iain Begg
begg@mpr.ca Bearsden Studio, Vancouver, BC
Glaze name: Clear V.C.  2
Cone: 5 - 6
Color: White
Testing: Untested
Surface: Glossy
Firing: Ox or Red
Glaze type: Ca Na B
Transparency: Transparent
Recipe:
Cornwall Stone	47.40
Gerstley borate	47.40
Ball clay	5.30
Zircopax	5.30
Comments:
Val, please name this series. Glaze Type: Ca Na B. Opacity:
Transparent. Firing type: Ox or Red .
Glaze name: Colemanite White Glaze
Cone: 5
Color: mottled cream
Testing: Untested
Surface: Gloss
Firing: oxidation
Recipe:
Colemanite	31.00
Dolomite	14.00
Kaolin	19.00
Silica	36.00
Comments:
a very nice shiny, mottled cream color that has given me some
interesting effects over dark slips. Gerstley Borate used for
Colemanite. source of original recipe: Ceramics Monthly, March '94
p.60 submitted by: Sumi Dick e-mail: Sumi@AOL.COM
Glaze name: cone 6 Ash Glaze
Cone: 6
Color: 
Testing: 
Surface: gloss
Firing: 
Recipe:
Cedar Heights Redart	40.00
Ferro frit 3124	30.00
Ash	30.00
Rutile	4.00
Comments:
I used sieved unwashed fireplace ash. An excellent honey gold gloss
Add 3% cobalt for a perfect Black Tested on Dillo White clay at a
full ^6. submitted by: Lori Wilkinson e-mail: lorwilk@lookingglass.net

Glaze name: Copper Red
Cone: 6
Color: 
Testing: 
Surface: 
Firing: 
Recipe:
Kona F-4 feldspar	43.90
Flint	16.30
Whiting	14.30
Ferro frit 3134	13.30
EPK	5.10
Zinc oxide	4.10
Talc	3.10
Tin oxide	2.00
Black copper oxide	1.00
Comments:
I am looking for a cone 6, reduction Copper Red glaze recipe, and
would appreciate any suggestions or ideas. The one that we are
currently using is a bit too runny at cone 6. We tried a line blend
with a copper red that I have used at cone 10, but the color went to
a pink as soon as we moved it up the scale enough to not make it so
runny. Thanks, Rick Malmgren RMalmgren@aol.com
Glaze name: Copper Red
Cone: 6
Color: Opaque Red
Testing: Tested
Surface: Shiny or Glossy
Firing: Reduction
Recipe:
Potash feldspar	59.81
Frit 3110	11.34
Zinc oxide	5.15
Talc	4.12
Whiting	16.49
EPK	3.09
Copper carbonate	1.03
Tin oxide	2.06
Comments:
In use RLC. Note: 1/2 cup Epsom Salts / 10000gm. eliminates settling.
Frit 3195 may be substituted for 3110. Good reduction yields blood
red. Oxidation is celadon-like green. Apply medium / thin won't be
red / thick it crawls. If overlapped on another glaze - may crawl.
Here is a formula that has recently been used here at Richland
College, Dallas, Tx. I can't give you much information about the
firing itself, since it was done by one of the other instructors.
What I can tell you is that the colors seemed to go from Fire-engine
red to red with blackish areas. Did not seem to run a lot. Possible
Health Hazards: Talc: wear a NIOSH approved dust mask when handling
dry material Unity Formula for Copper Red: 0.171 K2O??0.290
Al2O3?2.183 SiO2? 0.141 Na2O?0.010 B2O3??7.5:1 Si:Al Ratio 0.448 CaO?
0.082 MgO? 0.158 ZnO? Percentage Analysis: 57.63 % SiO2 13.01 % Al2O3
0.31 % B2O3 7.08 % K2O 3.82 % Na2O 11.03 % CaO 1.45 % MgO 5.67 % ZnO
Hope this can be of some assistance......Fred Sweet

Glaze name: Cornball White
Cone: 6
Color: white
Testing: 
Surface: 
Firing: oxidation
Recipe:
Cornwall Stone	49.23
Kentucky OM #4	22.96
Talc	7.26
Whiting	7.72
Barium carbonate	12.82
Comments:
I'm not taking responsibility for anyone using these glazes, etc.
Something is probably toxic. They are examples of my research and
they work out in formulation. Which is what they are examples of. So
go formulate your own non-toxic glazes, if that is possible. It's
probably bad for the environment too. Email me with questions as to
household performance, as that may be indicative of other problems.
The badly crazed surfaces are not considered to be a continous-non
porous sanitary surfaces. Eric Hansen, Lawrence, Kansas
wabi_sabi@mailexcite.com

Glaze name: Crater glaze
Cone: 6
Color: 
Testing: 
Surface: texture, craters
Firing: 
Glaze type: Texture
Recipe:
Talc	25.00
Cryolite	15.00
Silica	30.00
EPK	30.00
Bentonite	2.00
Comments:
Does not crater in oxidation, why? submitted by: Eliz Drachman
e-mail: PhysandClay@EWORLD.COM
Glaze name: Craters test
Cone: 6
Color: 
Testing: 
Surface: Crater
Firing: Oxidation
Glaze type: Crater
Visual texture: Lava
Recipe:
Cornwall Stone	25.81
Gerstley borate	1.56
Lithium carbonate	4.75
Dolomite	16.36
Fluorspar	31.73
EPK	1.59
Flint	18.19
Comments:
Glaze name: Crawl Bone Ash
Cone: 6
Color: 
Testing: 
Surface: Matt
Firing: Oxidation
Glaze type: Crawl
Transparency: Opaque
Recipe:
Bone ash	74.40
Cryolite	13.20
Barium carbonate	4.10
F-4 spar	8.30
Comments:
Virginia Scotchie
Variations --
try each:
CuCO3 4%
rutile 8 %
CoCO3 3
CrO  2%
Glaze name: Crawl CM Ball
Cone: 6
Color: White
Testing: Untested
Surface: Texture
Firing: Ox. or Red.
Glaze type: Crawl
Transparency: Opaque
Recipe:
Magnesium carbonate	50.00
Nepheline syenite	50.00
Comments:
There was also an article in ceramics Monthly, Feb 1990 on lichen
glazes. I tried the Ball Crawl glaze. worked fairly well, but could
be chipped off the pot too easily. this made me try putting it over
another glaze. submitted by: Kathy Darby e-mail: kdarby@TMN.COM
source for original recipe: Ceramics Monthly
Glaze name: Crawl Jamie's
Cone: 6
Color: 
Testing: 
Surface: 
Firing: Oxidation
Glaze type: Crawl
Recipe:
Nepheline syenite	70.00
Magnesium carbonate	30.00
Comments:
From Jamie Walker
Variations --
10-15% rutile for beige
Glaze name: CREAM BREAKING RED
Cone: 6
Color: buff stoneware
Testing: Untested
Surface: Semi-gloss
Firing: Oxidation
Recipe:
Gerstley borate	46.70
Kona F-4 feldspar	20.00
Whiting	13.30
Barium carbonate	6.70
Flint	13.30
Tin oxide	17.30
Red iron oxide	4.00
Comments:
one Type: Orton Clay Color/Type: Buff Stoneware Clarity:
Semi-translucent Crystals: none Bubbles Within Glaze No Glaze Flow:
Moderate flow Glaze Type: MEASURED Thermal Expansion: - What Makes
This Glaze Unique: diversity of coloration - Reliability of glaze:
100% reliable - Firing data: cone 6 oxidation yields beautiful
results/normal firing cycle. - Surface quality variations: smooth
melting - kiln manufacture and type: Norman kiln-top loader - Effects
of firing to different cones: good results cones 4-6 - Coloring
oxides, stains and opacifiers tested: - Known glaze flaws: - Apparent
viscosity for pouring and dipping: - Application thickness:1 coat -
Effects on different clay bodies: - Interactive effect with other
glazes:beautiful with coblat glazes - Specific gravity of glaze for
pouring and dipping: half and half cream - Water pH/composition: -
Calculated unity formula: - Analyses for any rare or unusual
ingredients used in this glaze: Glaze Contributor:G.Pollock Test
Site:Pittsburgh, PA Source for the Original Recipe: .
Glaze name: Cream Breaking Red
Cone: 6
Color: cream
Testing: 
Surface: 
Firing: 
Recipe:
Gerstley borate	46.70
Kona F-4 feldspar	20.00
Whiting	13.30
Barium carbonate	6.70
Silica	13.30
Tin oxide	17.30
Red iron oxide	2.70
Comments:
I substitute Strontium 3.75 for the Barium. I've benefited from the
recipes and advise you all have given, and I have a successful cone 6
glaze to share. It is from (of all places) a Reader's Digest craft
book. It is a nice fat cream to beige glaze. Glossy but not garish.
Breaks to reddish brown where thin. If your clay body has much iron
in it, the reddish breaking is quite pronounced, with speckles. I use
it on white stoneware up to cone 7, and sometimes on porcelain,
(though on porcelain it is less earthy looking). It is a nice neutral
earth tone. Stores well, coats well. Well behaved and forgiving. Dark
slips used underneath will show through. BTW, it does not add up to
100. I've fired it as low as 5 and as high as 7. submitted by:
Candice Roeder e-mail: CRoeder1@aol.com source for original recipe:
Readers Digest Craft Book
Glaze name: Creme of Mushroom
Cone: 6
Color: semi trans light tan
Testing: 
Surface: very glossy
Firing: 
Recipe:
Spodumene	10.70
Nepheline syenite	40.70
Whiting	9.60
Flint	23.30
Gerstley borate	7.60
Dolomite	4.80
Zinc oxide	3.40
Rutile	4.00
Red iron oxide	1.00
Bentonite	1.50
Zircopax	10.20
Comments:
Here is an interesting cone 6 that is very glossy, semi transparent
in the light tan range. Some fine particle speckling too. Dan
Saultman, Colorado clay-art@concentric.net
http://www.concentric.net/~clay-art/Index.shtml
Glaze name: Crystal Matt
Cone: 5-8
Color: 
Testing: 
Surface: Matt
Firing: Oxidation
Glaze type: Crystalline
Transparency: Opaque
Recipe:
Feldspar	36.00
Whiting	9.00
Dolomite	22.00
Flint	28.00
Bentonite	5.00
Comments:
Variations --
+ 10% rutile in oxidation = glassy white w/pink crystals. In reduction = blue
w/white and pink crystals
Glaze name: Crystalline Black
Cone: 6
Color: black
Testing: 
Surface: matte
Firing: 
Recipe:
Dolomite	21.00
Gerstley borate	5.25
Custer feldspar	15.75
Cobalt carbonate	6.00
Copper carbonate	6.00
Comments:
Too many ingredients (these ingredients are also to be added to the
recipe): (can't remember who posted this originally, might've been me
;) Mishy Michelle Lowe, potter in the Phoenix desert
mishlowe@indirect.com mishlowe@aztec.asu.edu
http://www.amug.org/~mishlowe/index.html

Glaze name: Crystalline Manganese
Cone: 5-6
Color: Black
Testing: 
Surface: Metallic
Firing: Ox. or Red.
Glaze type: Crystalline
Transparency: Opaque
Crystals: Medium (clustered)
Recipe:
Feldspar	51.10
EPK	15.60
Flint	15.60
Whiting	17.80
Red iron oxide	4.40
Manganese dioxide	6.70
Comments:
From Hamer, A Potters Dictionary of Materials and Techniques 3rd ed.p210-11
Glaze name: cullet glaze
Cone: 2 - 6
Color: green
Testing: 
Surface: glossy
Firing: oxidation
Recipe:
Cullet (container glass)	49.01
Redart clay	6.24
EPK	9.47
Dolomite	2.68
Whiting	21.19
Silica	11.42
Comments:
Total 100.01 Molecular Formula: 0.279 KNa0 0.122 Al2O3 1.985 SiO2
0.590 CaO 0.007 Fe2O3 0.003 TiO2 0.128 MgO This recipe is simlar in
terms of unity to one in use in Thailand. I have no idea about its
durability. Perhaps some one else can speak to this. Certainly there
is a lot of variation in container glass. Louis louis katz
<lkatz@falcon.tamucc.edu>
Glaze name: Cyndi's Revision 5-A
Cone: 5-6
Color: 
Testing: 
Surface: Satin matt
Firing: Oxidation
Glaze type: Magnesium matt
Transparency: Translucent
Recipe:
Gerstley borate	7.00
Nepheline syenite	19.00
Dolomite	5.00
EPK	12.00
Wollastonite	34.00
Flint	23.00
Comments:
Glaze name: Cyndi's Revision 5-C
Cone: 5-6
Color: Clear
Testing: 
Surface: Satin matt
Firing: Oxidation
Glaze type: Magnesium matt
Transparency: Transparent
Recipe:
Gerstley borate	5.00
Nepheline syenite	18.00
EPK	14.00
Dolomite	13.00
Wollastonite	23.00
Flint	28.00
Comments:
Higher silica
Glaze name: D.K. 11
Cone: 5 - 6
Color: white
Testing: Untested
Surface: Semi-gloss
Firing: Ox. or Red.
Glaze type: Ca Liner MidRoad
Transparency: Opaque
Source: Val Cushing  VC ed.  via GlazeBase
Recipe:
Custer feldspar	63.00
Whiting	18.00
Zinc oxide	5.00
Talc	5.00
EPK	9.00
Zircopax	12.00
Comments:
See also D.K. 11 Revised
Variations --
May use 8 - 12% Zircopax for white.
Glaze name: D.K. 11 Revised
Cone: 5 - 6
Color: white
Testing: Untested
Surface: Semi-gloss
Firing: Ox. or Red.
Glaze type: Ca Liner MidRoad
Transparency: Opaque
Source: Val Cushing  VC ed.  via GlazeBase
Recipe:
Custer feldspar	62.00
Whiting	14.00
Zinc oxide	6.00
Talc	8.00
EPK	10.00
Zircopax	8.00
Comments:
Revised by V.C. Whiter & more toward satin than D.K. 11.
Glaze name: Darby 1
Cone: 6
Color: 
Testing: Untested
Surface: 
Firing: Oxidation
Recipe:
Gerstley borate	17.00
Nepheline syenite	29.00
Barnard clay	54.00
Comments:
> ClayArt Listserv recipe < If you find this glaze useful, please
consider submitting it to the GlazeBase project with full
documentation. Use one of the GlazeBase submission formats available
on the CeramicsWeb web page.

Comments: Test fired on Plainsman M340 (an off white clay) in an
electric kiln. This was dark brown, well behaved semi-gloss. It's
semi-transparent where thin. From Kathy Darby From Vickie Sproule via
clayart email: jsproule@mars.ark.com
Glaze name: Darby 2
Cone: 6
Color: 
Testing: Untested
Surface: 
Firing: Oxidation
Recipe:
Gerstley borate	17.96
Nepheline syenite	22.26
Barnard clay	35.73
Flint	23.85
Soda ash	0.20
Comments:
Test fired on Plainsman M340 (an off white clay) in an electric kiln.
I didn't have any soda ash, so I didn't add it. This was a dark brown
glossy glaze very much like Alberta slip in cone 9, but darker. From
Kathy Darby Thanks Kathy! From Vickie Sproule via clayart email:
jsproule@mars.ark.com

Glaze name: Dark Brown Gloss
Cone: 6
Color: dark brown
Testing: Untested
Surface: glossy, shiny
Firing: oxidation
Recipe:
Flint	21.35
Potash feldspar	39.33
Whiting	16.85
Ball clay	11.24
Volcanic ash	11.24
Red iron oxide	12.36
Bentonite	2.25
Titanium dioxide	2.25
Comments:
I also have a dark brown gloss recipe for ^6 but have not yet tested
it How nice to be able to share something from my books, I have been
so pleased with some of the recipes that I have tested from other
clayart subscribers. I only wish that I could give proper credit to
the originators of these but I am afraid I was amiss in recording
such info. Sue on a rainy day in British Columbia - how unusual sue
hutchen

Glaze name: Dark Brown Matt
Cone: 6
Color: dark brown
Testing: Untested
Surface: matte
Firing: oxidation
Recipe:
Custer feldspar	24.88
Nepheline syenite	17.91
Colemanite	6.97
Whiting	14.93
Kaolin	22.39
Flint	12.94
Manganese dioxide	7.96
Black copper oxide	1.49
Comments:
from Plainsman Clay (Alberta) here's a brown that we have used for
years in our studio: Apart from being dark, brown and matt, this
glaze goes on well, covers well and looks good with many other
glazes. Hope it's one you add to your recipe book. Geri Huntley
Kamloops BC jhuntley@cariboo.bc.ca

Glaze name: DR
Cone: 6
Color: dark blue to turquoise
Testing: 
Surface: Semi matt
Firing: 
Recipe:
Potash feldspar	20.43
Barium carbonate	43.01
Lithium carbonate	5.38
Silica	10.75
Kaolin	20.43
Copper carbonate	7.53
Comments:
Semimatt dark blue breaking to turquoise. ok From Brian Kemp,
(kempb@nievax.nie.ac.sg) via Rose Downs on ClayArt listserv. CLAY
COLOR/TYPE: Buff Stoneware Fired at 100 degrees per hour to 600
degrees, then free for all to cone 6-7. Kiln Size, Cromarty 25 cu ft.
Manufactured in the UK. CONTRIBUTOR: Brian Kemp, Nanyang
Technological University, Block B, Room 216, 469 Bukut Timah Rd.,
Singapore, 1025 TEST SITE: Nanyang Technological University, Singapore

Glaze name: Eggshell David Hewitt's
Cone: 6
Color: White
Testing: 
Surface: satin matt
Firing: Oxidation
Glaze type: Magnesium matt
Transparency: Translucent
Recipe:
Potash feldspar	48.00
China clay	16.00
Dolomite	15.00
Whiting	10.00
Silica	5.00
PotteryCrafts Frit P2960	5.50
Zinc oxide	0.50
Comments:
This gives a white satin finish 'eggshell' glaze. coloured slip
applied to the leather hard pot come through the glaze very
successfully. submitted by: David Hewitt e-mail:
david@DHPOT.DEMON.CO.UK
Glaze name: Ellen's Halloween
Cone: 5 - 7
Color: Yellow brown green
Testing: Untested
Surface: Satin to Matt/Soft Matt
Firing: Reduction
Glaze type: Ca Ba AlMatt
Recipe:
Custer feldspar	4240.00
Whiting	1760.00
Barium carbonate	1280.00
EPK	720.00
Yellow ochre	400.00
Rutile	160.00
Comments:
Soft matt.  Yellowish, brownish, greenish."Multi-colored
yellow-browns, etc.  Beautiful." Glaze Type: Ca Ba AlMatt. Opacity:
Opaque. Firing type: Reduction .

Glaze name: Floating Blue (Clayart)
Cone: 6
Color: blue to green
Testing: 
Surface: 
Firing: 
Recipe:
Nepheline syenite	47.30
Gerstley borate	27.00
Silica	20.30
EPK	5.40
Red iron oxide	2.00
Cobalt oxide	1.00
Milled rutile	4.00
Comments:
I come to your rescue. I just tried 2 slightly different Floating
Blue's last night. One of them is from Clayart database the other
from my RISD notebook RISD Floating Blue is much much nicer, as it
has better coverage and less runny, and the blue is accented much
better. I hope this helps. OMER BERAT ARTUN Institute for Brain and
tel: 401 421 2879 (home) Neural Systems, 401 863 3920 (office)
Department of Physics 401 863 3494 (fax) Box 1843 Brown University
URL: http://www.physics.brown.edu/people/artun Providence RI 02912
e-mail: artun@cns.brown.edu

Glaze name: Floating Blue (RISD)
Cone: 6
Color: blue to green
Testing: Untested
Surface: 
Firing: oxidation
Recipe:
Nepheline syenite	47.30
Colemanite	27.00
Flint	20.30
Kaolin	5.40
Red iron oxide	2.00
Cobalt oxide	1.00
Rutile	4.00
Comments:
I come to your rescue. I just tried 2 slightly different Floating
Blue's last night. One of them is from Clayart database the other
from my RISD noteboo RISD Floating Blue is much much nicer, as it has
better coverage and less runny, and the blue is accented much better.
I hope this helps. OMER BERAT ARTUN Institute for Brain and tel: 401
421 2879 (home) Neural Systems, 401 863 3920 (office) Department of
Physics 401 863 3494 (fax) Box 1843 Brown University URL:
http://www.physics.brown.edu/people/artun Providence RI 02912 e-mail:
artun@cns.brown.edu

Glaze name: Floating Blue (RISD) test question
Cone: 6
Color: blue to green
Testing: Untested
Surface: 
Firing: oxidation
Recipe:
Nepheline syenite	47.30
Colemanite	27.00
Flint	20.30
Kaolin	5.40
Red iron oxide	2.00
Cobalt oxide	1.00
Rutile	4.00
Comments:
I come to your rescue. I just tried 2 slightly different Floating
Blue's last night. One of them is from Clayart database the other
from my RISD noteboo RISD Floating Blue is much much nicer, as it has
better coverage and less runny, and the blue is accented much better.
I hope this helps. OMER BERAT ARTUN Institute for Brain and tel: 401
421 2879 (home) Neural Systems, 401 863 3920 (office) Department of
Physics 401 863 3494 (fax) Box 1843 Brown University URL:
http://www.physics.brown.edu/people/artun Providence RI 02912 e-mail:
artun@cns.brown.edu
Glaze name: Floating Blue Glaze
Cone: 6
Color: 
Testing: 
Surface: 
Firing: 
Recipe:
Nepheline syenite	47.31
Gerstley borate	27.00
Silica	20.30
EPK	5.40
Red iron oxide	2.00
Cobalt oxide	1.00
CMC	1.00
Rutile (milled)	4.00
Comments:
I substitute Cobalt Carb 2.0. I noticed that the Floating Blue has
popped up again. It is a glaze I'm familiar with since I've been
using it for about 3 years. What caught my eye, was the description
of it as slate blue, which doesn't fit my results. So, I picked up
the original recipe, and it differs from the one Sharon posted. If
you're interested, you might try this version in your tests. It is
called Floating Blue...from James Chappell's book, Clay and Glazes.
This glaze produces a deep blue-brown background of great depth with
lighter mottled blues that seem to float on the surface of the
background glaze. The glaze has more of the lighter mottled blues
where the application is thickest. Watch thickness near the bottom of
the pot. The C.M.C. measurement refers to a premixed CMC and water
solution. For the Silica, I use 325 mesh Flint. The rutile, is just
powdered rutile from the ceramics supply. It fires best on the light
side of cone 6 (standard cone just bending), seems to get greener and
more fluid the higher you go. Cone 5 works well, too. I do not find a
need for bentonite. The book says to weigh the ingredients very
carefully, use distilled water or water that is known to have a low
mineral content. Mix then add the CMC solution. Sieve two or three
times through a 60 to 80 mesh sieve to thoroughly disperse the
cobalt, iron, and rutile. The book warns that the glaze is fickle,
and recommends against firing this glaze in the same kiln with glazes
that contain copper, chrome, nickel or manganese. Mineral content of
the water is an important factor. I have noticed an adverse effect as
the author noted, and now fire an entire kiln load of this glaze. The
glaze should be stirred occasionally during application because the
iron has a tendency to settle. Chappell's Suggested variations:
Stipple on additional glaze with brush or apply with sponge for an
even more mottled effect. Or: lightly sponge a thin wash of 3 grams
of chrome oxide to 100 grams of water plus a tablespoon of CMC over
the top to produce a floating blue glaze with subtle green tints. Or:
Over the glaze, sponge lightly with a rutile wash consisting of 2
grams rutile per 100g of water for a floating blue glaze with
slightly tan crystalline tints on the surface. submitted by: Candice
Roeder e-mail: CRoeder1@aol.com source for original recipe: James
Chappell

Glaze name: Frit 25
Cone: 5 - 7
Color: clear
Testing: 
Surface: gloss
Firing: 
Recipe:
Potash feldspar	34.90
Pemco frit P-25	25.30
Silica	25.30
Whiting	5.80
Gerstley borate	5.10
Kentucky Ball Clay	3.60
Comments:
transparency: transparent used frit 3269. Apply thin, I added 5% more
flint---see text for colour options. Superpax 10%--really bright
white--good colour response with stains except pinks. submitted by:
Jo Ann Stevens e-mail: jstevens@niagara.com

Glaze name: G 1
Cone: 5
Color: 
Testing: Untested
Surface: Semi-matt
Firing: Ox or Red
Glaze type: Li  Ba
Recipe:
Buckingham feldspar	34.78
Barium	17.39
Frit Pb	8.70
Frit	8.70
Zinc	4.35
Comments:
White semi-opaque semi-mat smooth dull glaze. Colors tested: Iron 7%,
Copper 4%, Rutile 7%, Nickle 4% and Nickle 4 plus Iron 7.  More
notes??? Glaze Type: Li  Ba. Opacity: Semi-opaque. Firing type: Ox or
Red .

Glaze name: G-200 Matt
Cone: 5
Color: Translucent White
Testing: Untested
Surface: Matte
Firing: Oxidation
Recipe:
Potash spar	150.00
Zinc oxide	150.00
Flint	90.00
Whiting	40.00
barium carb	36.50
EPK	27.00
Dolomite	6.50
Comments:
Good w/stains & oxides about 10%. Cobalt 1% = electric blue. 2 coats
if brushed. Use gum if brushing. From George Bowes.

Glaze name: GDR6
Cone: 6
Color: Translucent white
Testing: 
Surface: 
Firing: 
Recipe:
Custer feldspar	32.00
Whiting	14.00
Talc	6.00
Ferro frit 3134	6.00
Kentucky OM #4	17.00
Silica	25.00
Comments:
Can use either Custer or G-200 Feldspar. Ratio 9.84 Expansion 457.43
Here is a foodsafe glaze made up for me by Ron Roy. It is a balanced
glaze and has passed the 24 hour in the freezer to boiling water test
without any crazing or cracking. Translucent white. Transparent where
thin, whiter where thicker. Lynn Barth Cherry Valley Pottery
LABARTH@worldnet.att.net

Glaze name: Gibby's Rutile
Cone: 6
Color: tan/yellow
Testing: 
Surface: matte
Firing: 
Recipe:
Lithium carbonate	10.50
Bone ash	10.50
Nepheline syenite	61.50
#6 Tile clay	17.50
Rutile	10.00
Comments:
fired to ^ 6 Ox (^ 7 in sitter.) (I used EPK instead of #6 Tile
Kaolin) Very nice matt, light tan/yellow with orange specks. From
Gibby and Dave Gibson Rafael Molina-Rodriguez <rmr3431@dcccd.edu>

Glaze name: Gloss broken cool browns
Cone: 6 - 8
Color: broken cool browns
Testing: 
Surface: Gloss
Firing: 
Recipe:
Albany slip	50.00
Spodumene	50.00
Comments:
Rob Wadey (robert wadey <rwadey@terranet.ab.ca>) 9734B - 100 Ave
Grande Prairie, Alberta t8V 0T6 Phone: (403) 538-3731 Fax: (403)
538.3732

Glaze name: Gloss Clear
Cone: 6
Color: 
Testing: Untested
Surface: gloss
Firing: oxidation
Recipe:
Kona Feldspar	18.56
Dolomite	0.36
Gerstley borate	39.56
EPK	22.29
Silica	19.24
Comments:
(optional zircopax) 8% --for a white glaze. This works well with many
different colorants. Yellow is a sunny /bright that pools in the
crevices with 6% titanium dioxide. I have also added up to 10% more
EPK for a less runny glaze, but I fire closer to ^7 than to ^5.
submitted by: Mary Kuilema e-mail: kuil@k2.iserv.net

Glaze name: Gloss Off-White
Cone: 6
Color: 
Testing: 
Surface: Gloss
Firing: Oxidation
Glaze type: Mid-fire
Transparency: Opaque
Recipe:
F-4 spar	45.00
Flint	24.00
Gerstley borate	13.30
Whiting	8.30
Dolomite	6.40
Zinc oxide	4.00
EPK	2.50
Comments:
Variations --
+ 8% Mason #6129 Golden Ambrosia
Glaze name: Gloss Parker
Cone: 5
Color: Clear
Testing: 
Surface: gloss
Firing: Oxidation
Transparency: Transparent
Recipe:
Custer feldspar	43.00
Gerstley borate	20.00
Whiting	2.00
Zinc oxide	3.00
Barium carbonate	6.00
EPK	2.00
Silica	24.00
Comments:
Parker Gloss and Gronborg Clear are very similar. I include both
because the coefficient of expansion is just different enough for you
to tell which way to go if they do not fit your body. And, yes, I
know they all have barium in them. Not much, though, so you could
probably substitute 3/4 as much strontium carb, and not affect them
much, or possibly just leave it out. I hope this helps. Paul Lewing
http://digitalfire.com/magic/lewing.htm pjlewing@aol.com
Glaze name: Gloss speckled blue-grey
Cone: 6 - 8
Color: speckled blue-grey
Testing: Untested
Surface: Gloss
Firing: Oxidation
Recipe:
Albany Slip	47.37
Potash feldspar	28.42
Flint	9.47
Zinc oxide	9.47
Whiting	5.26
Rutile	5.26
Comments:
Rob Wadey (robert wadey ) 9734B - 100 Ave Grande Prairie, Alberta t8V
0T6 Phone: (403) 538-3731 Fax: (403) 538.3732

Glaze name: GLOSS TRANSPARENT
Cone: 6
Color: clear transparent
Testing: Untested
Surface: gloss, shiny
Firing: oxidation
Recipe:
Gerstley borate	50.00
EPK Kaolin	17.50
Flint	32.50
Comments:
I use this over slips and there has never been any crazing. Where it
is a little thick it shows white. For a blue I added: Cobalt
Carbonate .5 % Manganese Carbonate 5.0% For a beautiful blue-gray:
Chrome Oxide 4% Tin Oxide 5% In response to request for cone 6
glazes...This glaze was in a former post from someone else, but I
have been using it for years. Some results of my testing are below. I
fire in electric and use a commercial brown/black clay. This glaze is
simple and dependable from firing to firing. Phyllis Nelson Baker
