Repository: a0082273/glaze_color_prediction

Data of this repository are from Grazy(http://help.glazy.org/about/#about-the-software)

File: database/GlazChem/data/glz_hg_highfire.txt (part 5 of 11)
Glaze name: Blue lithium
durable. I have used it over colored slip, with sgraffito into the
slip and with oxides and stains brushed over it and the decorations
don't move. This glaze can be brought to the VERY edge of the foot
without moving. I use it inside of all my functional work and when
decorating with colored slips I use it over the whole surface of the
pot.
 It is an excellent glaze that will always perform well especially
when you are in a hurry to get things fired. No surprises.
 Food-safe.

*Variations:
 Can add 1/4 % Copper Carbonate for Light Green in Oxidation ^9-10
firing.

*How long have you been using this glaze?
 Almost 20 years

*Where is it used?
 In my studio

*Where did this recipe come from?
 I got this recipe from Kieth Campbell from Ontario, Canada but
believe that it is an Alfred Univ. glaze originally

*What do you like most about this glaze?
 There are no surprises and I can count on it every time. Its food
safe.

*Is this glaze reliable?
 Very

*Does this glaze tend to craze/crawl/pinhole/etc.?
 Crazes if applied TOO THICK.

*How do different firing temperatures/atmospheres affect the glaze?
 Electric/Oxidation or Gas fired/Reduction or neutral fire are all
equally as good.

*How does the glaze behave on different clay bodies?
 On porcelain and white stoneware it is clear white. On buff and or
red bodies it goes somewhat grey because of the iron in the clays.
Very pleasent on all clays. I have tested and used on all the above
clays.

*What consistency should the glaze be for pouring/dipping?
 The consistancy of my glazes is like homo milk. The normal
consistancy. I dip to the count of 5 - 10.

*How thickly should the glaze be applied to the pot?
 Normal.
 I spray this glaze as well to 1/16th of an inch or better.

*How does this glaze interact with other glazes?
 I like it the way it is for my work.  Test your glazes and see what
happens. I have sprayed other glazes on rims etc. and all worked fine.

*What is your kiln type and size?
 30 cu.ft. downdraft gas kiln.

*How do you typically fire?
 Heating...pilots (4) on over night or at least a 9 hour period.
Burners (4) on low over night or till cone 07 is down. Turn up the
burners to 1/2 way mid. reduce kiln for 30 to 45 mins. depending on
the weather.  Cut the reduction (open dampers to almost open and a
light reduction till cone 10 falls. Clear kiln, shut off and seal.
 Slow 36 hour cool before cracking the door and work comes out in
about 48 hours.

*Do you experience problems with the raw glaze?
 NO....this glaze can be stirred easily even after 8 weeks of non use
and stays stirred for long periods of time while glazing. I make a
large green garbage pail of my well used glazes and they last me for
a yr. or more.  No smells etc.

*What is your water pH?
 City water.

*Any other comments?
 Try this glaze...it will be a main stay in your studio. ;>}}}

*GlazeBase recipe*
 Submitted by: Peggy Heer / Heer Pottery (p4337@connect.ab.ca)
 Ice Cream Flavor: Chocolate

  --------------------------------------------------------------------
----
Glaze name: Cobalt Green (from CM)
Cone: 10
Color: rich green
Testing: 
Surface: 
Firing: 
Recipe:
Gerstley borate	2.00
Whiting	5.00
Nepheline syenite	70.00
Petalite	15.00
Ball clay	8.00
Cobalt carbonate	1.00
Rutile	2.00
Bentonite	2.00
Comments:
Nice, rich, appealing. Unlike any green you've ever seen. Breaks
white over raised decoration. Viscosity is important as glaze varies
with thickness. Thick=bright green, medium=dark green,
thin=grey-blue. I use Dave's porcelain from Laguna. Dean McRaine
<beezer@aloha.net> on the north shore of Kauai

Glaze name: Coleman Apple Green
Cone: 9 - 10
Color: Green Celadon
Testing: Untested
Surface: Glossy
Firing: Reduction
Glaze type: Ca K Celadon 4-3-2-1
Transparency: Transparent
Source: Val Cushing  VC ed.  via GlazeBase
Recipe:
K-200 Feldspar	44.00
EPK	10.00
Whiting	18.00
Flint	28.00
Red iron oxide	1.00
Comments:
This is a 4,3,2,1, slightly revised. The original Tom Coleman Green
had 0.25% Chrome oxide to get that green green celadon.
Glaze name: Coleman's Purple
Cone: 10
Color: purple red
Testing: 
Surface: shiny, glossy
Firing: 
Recipe:
Barium carbonate	4.98
Dolomite	4.97
Gerstley borate	4.97
Whiting	7.96
Zinc oxide	2.49
Custer feldspar	49.75
Silica (200m)	24.88
Tin oxide	1.00
Cobalt carbonate	0.24
Copper carbonate	1.99
Comments:
I've used the following Coleman Purple (Cone 10, reduction) with good
results. It came from the September 1984 Ceramics Monthly. In
addition to this glaze, there are other excellent glazes to
experiment with. Try the Oxblood Red Glaze. submitted by: Randy
Brodnax e-mail: RCB3431@dcccd.edu

Glaze name: Cone 9 Crackle Glaze
Cone: 9
Color: white
Testing: 
Surface: glossy shiny
Firing: Ox. or Red.
Recipe:
Ferro frit 3269	9.90
Lithium carbonate	4.60
Calcined kaolin	16.00
EPK	8.00
Silica	61.50
Bentonite	2.00
Comments:
add CMC 1 tsp (Ferro frit 3269 substituted directly for Pemco 25) At
Cone 9 it looks like the frosting on a glazed donut with only a few
bubbles. It has not moved or melted at all except for tiny areas
where it looks very nice. I was told the Frit was a direct substitute
for the Pemco #25 in the original recipe but this must have been
wrong. Any help Thanks Chris chris campbell <ccpottery@aol.com>

Glaze name: Conrad G375 Moonlight Blue
Cone: 10
Color: rutile blue
Testing: 
Surface: glossy
Firing: Oxidation
Recipe:
Cornwall Stone	63.81
Gerstley borate	14.30
Silica (A-25 best)	7.60
Whiting	7.60
EPK	4.80
Zinc oxide	1.90
Cobalt carbonate	0.50
Rutile (powdered)	3.20
Ilmenite (325 mesh best)	2.00
Comments:
(Mile Hi in Denver has Ilmenite). Likes a fast cooling to develop
that electric blue. One dip gives you brown, two dips a deep blue.
Tends to break on ridges. Where real heavy you get white. Flows quite
a bit, especially combined with other glazes. Watch your bottom
feet,try to give it a good foot or a strong ridge to stop flow.
Tapering the bottom edge with a straight edge helps too. Otherwise
your shelf will be a beautiful shade of blue. If thick, tends to
pinhole, likes to dry and be rubbed out before firing. Tempermental
glaze---can crawl just enough to make you crazy generally under rims
and on the inside of rims....probably is thicker there and shrinks
when drying. To Mix, we've found it best to dissolve the Cornwall
first and let set a bit, then add everything else. Screen through a
40 once and an 80mesh twice for finest crystalization. This is a
compilation of several background messages re: the Conrad Moonlight.
We use Conrads Moonlight (which was discussed about 6 months ago
here) with about 1/2%cobalt Carb. added. It's a cone 10 glaze. I
first started using it in electric firing, and a year ago switched to
gas. At first in the gas, it was muddier and tended toward rutile
blue-green. Then, experimenting, we cooled the kiln faster to match
the curve of the electrics. Voila, nice sharp crystals and blue. It
also seems to be quite sensitive to temperature, over fire it and it
grabs iron from anywhere and goes blue green or brownish. I also
might note that it is quite sensitive to application. It must go on
thick to develop a good blue. (even sometimes giving almost purple).
Thick in the bucket, double dip as soon as the sheen leaves, dry
completely, then rub lightly everywhere and especially on compund
curves. This is a Cornwall recipe and tends to crawl if not thorughly
bonded to the clay surface. The thickness required doesn't help.
Don't know what it might do at c6 but if you can get it there, the
above notes might help. One note, I mentioned that it's sensitive to
temp. It's happiest between 9-1/2 and 10-1/2. Also we use it on a
white stoneware. On iron body clays, it tends toward blue green or
brown-green...not too pretty. Joyce brought up a good pointThe rutile
blue Moonlight from Conrad (G375) is r understand, most rutile blues
are. The way we work around this is to provide a ridge at the foot
and, when Betsy applies the glaze, she takes a stainless rib and
carves a taper into the ridge. Sounds time consuming, and is, but it
goes pretty fast after you've done (not had) a few. The main time we
lose pieces from running now is where there's an overlap with another
glaze, especially Temmoku. But by keeping it high on the pot, it can
be controlled. Good Luck. It can be a fantastic rutile blue, best
I've seen. I'll be off the list for a week, at Rosen, but will pull
digests during the week. Tom Wirt Clay Coyote Pottery Hutchinson, MN
claypot@hutchtel.net

Glaze name: Copper Blue
Cone: 9 - 10
Color: deep turquoise blue/green
Testing: 
Surface: dry matt
Firing: reduction
Recipe:
Nepheline syenite	57.50
Barium carbonate	26.50
Kentucky OM #4	6.20
Flint	7.10
Lithium carbonate	2.70
Copper carbonate	2.70
Comments:
from H.S. days at Gould Academy I'd had this glaze mixed up for years
and retried it. Very dry matt deep turquoise blue/green going to teal
where thick. Beige where thin. Didn't react well to CB slip Well I
finally got around to typing this thing up...^9-10 Blues Thank you
one and all for all the donated recipes. I only tested 31 out of
almost 100 I received. I'll continue testing and reporting as the
winter DRAGS on. All the glazes were tested on #900 Miller clay which
is a toasty ^10 stoneware. One side of the test tile was brushed with
a thick coating of Cynthia Bringle's wet/dry white slip. Each glaze
was dipped in three thicknesses on a heavily textured tile. All tiles
were fired to a (hard)^9 (10 tipping)reduction firing. 1 hr. Body
reduction at ^08 and 1 hr. glaze reduction at ^9 then a quick reox.
before shutdown. Any time potash or Custer spar is called for, I used
G-200. All ball clay is OM-4 . Many glazes I substituted 75% of the
amount of Barium with Strontium. All kaolin is EPK. Remember...
glazes don't travel well. Your results will probably be TOTALLY
different. Please test before use. Tracy Wilson Saltbox Pottery 4
Shaw Rd. Woolwich, ME 04579 phone: 207-443-5586 fax: 207-442-8922
email: saltbox@ime.net web: http://www.ime.net/~dwilson/

Glaze name: Copper Blue (for exterior surfaces only)
Cone: 10
Color: turquoise blue
Testing: 
Surface: matte
Firing: soda salt
Recipe:
Barium carbonate	35.00
Calcium carbonate	7.00
Custer feldspar	45.00
Kaolin	6.00
Silica	7.00
Copper carbonate	4.00
Comments:
Here is a salt-fire glaze I plan to use when I get my Geil kiln with
portholes for soda/salt firing. This came with a video I purchased
made by Gordon Hutchens, who is beyond excellent. I think it's
cricket to share since it's sold for public consumption. Gordon's
video on Raku Firing, and his two on Soda/Salt firing are superb.
Along with many posts of wise, thoughtful guidance from Clayarters
plus Jack Troy's book (through the library) I'm gonna be ready when
that kiln gets here...a long time from now. I can't believe the time
some of you took in your responses. I can be grateful, though. Thank
you. Joyce joyce lee <meunier@ridgecrest.ca.us> In the Mojave after a
wet, cold, snowy day crossing the Tehachapi Mts. to Bakersfield.
Well, no, not on foot...

Glaze name: Copper Red
Cone: 10
Color: red
Testing: 
Surface: 
Firing: 
Recipe:
Nepheline syenite	12.50
Custer feldspar	22.44
Silica	32.94
Colemanite	15.82
Zinc oxide	9.28
Barium carbonate	7.03
Copper carbonate	2.24
Tin oxide	1.68
Comments:
Glazes containing barium may not be safe for ware intended for use
with food - test them for barium release. submitted by: June M. Perry
e-mail: GURUSHAKTI@aol.com

Glaze name: Copper Red (Dick Lehman)
Cone: 9 - 10 - 11
Color: copper red
Testing: Untested
Surface: glossy, shiny
Firing: reduction
Recipe:
Dolomite	12.00
Strontium carbonate	6.00
Whiting	8.00
Nepheline syenite	37.00
Kaolin	2.00
Flint	35.00
Tin oxide	3.00
Copper carbonate	0.50
Comments:
The following two glazes are the copper red recipe's I've had the
most success with from rafael molina-rodriguez (rafael
molina-rodriguez)
Glaze name: Copper Red (from Dick Lehman)
Cone: 9 - 11
Color: copper red
Testing: 
Surface: glossy, shiny
Firing: 
Recipe:
Dolomite	12.00
Strontium carbonate	6.00
Whiting	8.00
Nepheline syenite	37.00
Kaolin	2.00
Flint	35.00
Tin oxide	3.00
Copper carbonate	0.50
Comments:
The following two glazes are the copper red recipe's I've had the
most success with from rafael molina-rodriguez (rafael
molina-rodriguez) <rmr3431@dcccd.edu>
Glaze name: Copper Red (from Walter Donald Kring)
Cone: 9 - 11
Color: copper red
Testing: 
Surface: glossy, shiny
Firing: 
Recipe:
Gerstley borate	9.10
Whiting	14.27
Nepheline syenite	44.26
Potash feldspar	6.20
Kaolin	2.59
Flint	23.58
Copper carbonate	0.41
Tin oxide	1.04
Comments:
The following two glazes are the copper red recipe's I've had the
most success with from rafael molina-rodriguez (rafael
molina-rodriguez) <rmr3431@dcccd.edu>
Glaze name: Copper Red (U. Houston)
Cone: 9-11
Color: oxblood red
Testing: Tested
Surface: Gloss
Firing: Reduction
Glaze type: Copper red (Oxblood)
Transparency: Translucent
Visual texture: sometimes speckled
Flow: Moderate
Durability: Good
Recipe:
Custer feldspar	42.50
Silica	25.00
Colemanite	17.50
Whiting	2.50
Ferro 3134	10.00
Copper carbonate	1.00
Tin oxide	1.00
Red iron oxide	0.50
Bentonite	1.00
Comments:
 This glaze is a very wonderful red, but like all reds, it's very
temperamental.  A heavy reduction at the end is recommended.  Firing
time should be between 12 and 20 hours.  Not enough reduction during
the firing will cause the glaze to be clear.

*How long have you been using this glaze?
 I've used this glaze off and on for 2 years.

*Where is it used?
 University of Houston

*Where did this recipe come from?
 This could be a Carlton Ball glaze, but I'm not sure.

*Is this glaze reliable?
 The firing process is what's difficult about this glaze.  You should
start reducing around cone 5 and do a heavy reduction at the end.

*Does this glaze tend to craze/crawl/pinhole/etc.?
 You should make sure the surface of the pot is clean of dust.

*How do different firing temperatures/atmospheres affect the glaze?
 Too muddy of a reduction will cause the copper to burn out.  Too
little will cause the glaze to run clear.

*How does the glaze behave on different clay bodies?
 White or light bodies are best, but it does work on red clay bodies.

*What consistency should the glaze be for pouring/dipping?
 Once you have mixed the glaze with water, you need to use it that
day. A thick application is best. Dipped if possible.  Once mixed the
elements settle out and will not work if remixed.

*How thickly should the glaze be applied to the pot?
 The thicker the better, but the glaze will run.

*How does this glaze interact with other glazes?
 It works great with rutile glazes.

*What is your kiln type and size?
 I used an updraft reduction kiln about 9 cubic feet.

*How do you typically fire?
 I build temperature up to a cone 6 then reduce there for an hour,
then go the rest of the way up reducing all the way.  With a heavy
reduction at the end.  Then let it cool completely with all holes
plugged and dampers shut tight.

*Do you experience problems with the raw glaze?
 Keep materials dry until you are ready to use.  It will not stay
mixed and the chemicals alter if left wet for more than 48 hours.

*GlazeBase recipe*
 Submitted by: Suzanne (SuzZim@swbell.com)

  --------------------------------------------------------------------
----

Glaze name: Copper Red (Walter Donald Kring)
Cone: 9 - 10 - 11
Color: copper red
Testing: Untested
Surface: glossy, shiny
Firing: reduction
Recipe:
Gerstley borate	9.10
Whiting	14.30
Nepheline syenite	44.30
Potash feldspar	6.20
Kaolin	2.60
Flint	23.60
Copper carbonate	0.40
Tin oxide	1.00
Comments:
The following two glazes are the copper red recipe's I've had the
most success with from rafael molina-rodriguez (rafael
molina-rodriguez)
Glaze name: Copper Red 2
Cone: 10
Color: red
Testing: Untested
Surface: 
Firing: reduction
Recipe:
Nepheline syenite	12.50
Custer feldspar	22.40
Silica	32.90
Colemanite	15.80
Zinc oxide	9.30
Barium carbonate	7.00
Copper carbonate	2.20
Tin oxide	1.70
Comments:
submitted by: June M. Perry e-mail: GURUSHAKTI@aol.com
Glaze name: Copper Red 3
Cone: 9
Color: red
Testing: Untested
Surface: 
Firing: reduction
Recipe:
Nepheline syenite	42.35
Whiting	10.46
Kaolin	2.04
Silica	22.70
Gerstley borate	13.27
Potash feldspar	9.18
Tin oxide	1.70
Copper carbonate	0.26
Comments:
One of the 'Copper Reds' that I have used most consistantly with good
results, is one which from my reading seems to be credited to Both
Tom Coleman and Brisson. I fire this glaze to cone 10 just tipping.
If over-fired the red starts to burn out. The glaze is a strong RED,
which under heavy reduction and where it is thick tends toward an oil
spot effect. Be careful with thick pplication at the bottom of the
piece, as there is a fine point at the end of the firing where the
glaze tends to run. Presistance with this glaze is well worthwhile.
submitted by: David Stuchbery. e-mail:
stuchber@redgum.bendigo.latrobe.edu.au
Glaze name: Copper Red COLEMAN'S
Cone: 10
Color: Red
Testing: 
Surface: shiny, glossy
Firing: Reduction
Glaze type: Copper red
Transparency: Semi-opaque
Recipe:
Silica	36.00
Nepheline syenite	20.43
Custer feldspar	15.57
Whiting	15.73
Colemanite	10.80
EPK	1.48
Tin oxide	1.72
Copper carbonate	0.43
Comments:
from David Cuzick- (Silica -the finer the better to reduce crazing)
note the very small percentage of copper carb. this glaze does not need too
much reduction, it is a purple red. The formulation may need
adjusting for some clay bodies because of crazing.  David Cuzick
Claycuzian@aol.com
Glaze name: Copper Red Dependable
Cone: 10
Color: Translucent Red
Testing: 
Surface: Shiny or Glossy
Firing: Reduction
Glaze type: Copper red
Transparency: Semi-opaque
Recipe:
Zinc oxide (calcined)	4.60
Talc	3.60
Whiting	13.20
Ferro frit 3134	11.00
Kona F-4 feldspar	46.20
Silica	16.20
EPK	5.30
Copper carbonate	0.70
Tin oxide	1.00
Bentonite	1.50
Comments:
Oxblood needs to be thick mp. Begin reduction at cone 012 fairly heavy and
then go into moderate reduction after cone 05 drops. Continue
moderate to light reduction until cone 10 then a brief oxidation
period of about 10 minutes. If you over-reduce it will be liver brown
and under reduced will be celadon. One solution to a problem (uneven,
spotty reduction and under reduced)we had was to turn down the gas
and air. To slow it down and reduce at the above schedule. We were
firing in an Alpine updraft with blowers and just running the same
schedule as the people who fired before us. 4 pounds pressure (natural gas) with the
blowers at 70. Something like that. But we reduced the gas and the
air and the firing was 100% better. No more spotty reduction or
unreduced pots. (I kind of miss those unwanted interesting results
though.) submitted by: John Britt e-mail: claydude@erinet.com
Glaze name: Copper Red I
Cone: 10
Color: Translucent copper Red
Testing: Untested
Surface: Shiny or Glossy
Firing: reduction
Recipe:
Custer feldspar	48.18
Whiting	13.64
Silica	15.45
Ferro Frit 3110	9.09
Zinc oxide	4.55
Talc	3.64
Kaolin	5.45
Copper carbonate	0.91
Tin oxide	1.36
Comments:
My experience with copper red is that what matters most is to begin
reduction at cone 012 fairly heavy and then go into moderate
reduction after cone 05 drops. Continue moderate to light reduction
until cone 10 then a brief oxidation peroid of about 10 minutes. If
you over reduce it will be liver brown and under reduced will be
celadon. One solution to a problem (uneven, spotty reduction and
under reduced)we had was to turn down the gas and air. To slow it
down and reduce at the above schedule. We were firing in an Alpine
updraft with blowers and just running the same schedule as the people
who fired before us. (It was a community center). They were firing at
4 pounds pressure (natural gas) with the blowers at 70. Something
like that. But we reduced the gas and the air and the firing was 100%
better. No more spotty reduction or unreduced pots. (I kind of miss
those unwanted interesting results though.) submitted by: John Britt
e-mail: claydude@erinet.com

Glaze name: Copper Red No. 21
Cone: 10
Color: Red
Testing: Untested
Surface: Waxy
Firing: reduction
Glaze type: Copper red
Transparency: Opaque
Recipe:
Zinc oxide	7.00
Whiting	10.00
Feldspar	68.00
EPK	8.00
Silica	7.00
Copper carbonate	1.00
Tin oxide	2.00
Comments:
 glazes from John Kenney's book that I used for copper reds
and found them very interesting. No. 21, bristol glaze with Tin Oxide
2% and copper carbonate 1-2% gives a soft, smooth, red. I'm not sure
which I used F-4 or Custer. This glaze is rated at 4-8. I used a fast
cool when I fired these and all reds. submitted by: Linda Blossom
e-mail: LBlos72758@aol.com source for original recipe: John Kenney
Glaze name: Copper red No. 25
Cone: 10
Color: Red
Testing: 
Surface: shiny glossy
Firing: Reduction
Glaze type: Copper red
Transparency: Opaque
Recipe:
Potash feldspar	26.50
Whiting	6.50
Wollastonite	5.00
Barium carbonate	5.00
Zinc oxide	2.50
Kentucky OM #4	12.00
Borax	13.00
Soda ash	2.50
Silica	27.00
Copper carbonate	1.50
Tin oxide	1.00
Comments:
glazes from John Kenney's book that I used for copper reds
and found them very interesting. No. 25, rated at cone 8 - 12, does
well at cone 6 - less runny. With copper carbonate 1 and 1/2 % and
Tin at 1%, it gives a dependable, full, flambe. submitted by: Linda
Blossom e-mail: LBlos72758@aol.com source for original recipe: John
Kenney
Glaze name: Copper Red Ox Blood
Cone: 10
Color: copper red
Testing: Untested
Surface: shiny, glossy
Firing: Reduction
Glaze type: Copper red (Sang de boeuf)
Recipe:
Nepheline syenite	42.40
Silica	22.70
Colemanite	13.30
Whiting	10.50
Custer feldspar	9.20
EPK	2.00
Tin oxide	1.70
Copper oxide	0.30
Comments:
this glaze needs good reduction to turn red. I use it on porcelain
most of the time. Dear fellow potters, Here are two CONE 10 reduction
copper red glazes. I have used these glazes for years, they do work,
but must be fired correctly to get the red. I will not go into the
correct firing of copper reds because it depens so much on the kiln
and burner set up you have. I have found that some kilns simply do
not produce good copper reds by any method I was able to fire them
while others produced reds easly. I fire in an Olsen 36 cu. ft. up
draft soft brick kiln with only moderate reduction and get good
consistant bright copper reds t hroughout the kiln. Good luck and
good potting. David Cuzick Claycuzian@aol.com
Glaze name: Copper Red Pablo's
Cone: 9 - 10
Color: Red
Testing: 
Surface: glossy, shiny
Firing: Reduction
Glaze type: Copper red
Transparency: Opaque
Recipe:
Custer feldspar	46.20
Flint	19.80
EPK	2.50
Whiting	8.20
Gerstley borate	13.50
Zinc oxide	4.00
Dolomite	5.90
Tin oxide	3.00
Copper carbonate	1.50
Ferric oxide	0.50
Comments:
another we commonly use at the Potters Studio in Berkeley. It gives a
bright red normally - a little darker perhaps than a real strawberry
red, but is pretty reliable. We start the reduction early in the
firing, usually by the time 010 is going down.. Liz Dodge
lizzardol@aol.com The Potters Studio in Berkeley, CA Where the
refreshing rains have begun again... and the fire hazard is lower and
the earthquake hazard remains unpredictable.
Glaze name: Copper Red Peach Bloom
Cone: 9 - 10
Color: pink to red?
Testing: 
Surface: Gloss
Firing: Reduction
Glaze type: Copper red (Peach bloom)
Transparency: Semi-opaque
Recipe:
Godfrey feldspar	77.78
Colemanite	10.62
Whiting	11.60
Copper oxide	0.30
Tin oxide	1.00
Comments:
Glaze name: Copper Red Peach Blossom
Cone: 10
Color: Pink
Testing: 
Surface: glossy, shiny
Firing: Reduction
Glaze type: Copper red (Peach bloom)
Transparency: Semi-opaque
Recipe:
Flint	42.08
Nepheline syenite	27.85
Gerstley borate	17.26
Dolomite	12.82
Copper carbonate	0.30
Yellow ochre	0.30
Tin oxide	0.30
Bentonite	1.51
Comments:
will run a little, don't overfire. Rich surface. Dean McRaine <beezer@aloha.net> on the
north shore of Kauai
Glaze name: Copper Red Pete's Cranberry
Cone: 10
Color: SemiOpaque Copper Red
Testing: Untested
Surface: Shiny or Glossy
Firing: reduction
Recipe:
Gerstley borate	10.20
Whiting	11.10
Custer feldspar	73.80
Silica	4.90
Tin oxide	1.00
Copper carbonate	0.30
Comments:
Pete Pinnell: most dependable copper red. Goes a bit flambe very thick
or over-reduced. Runs less than most copper reds.
My experience with copper red is that what matters most is to begin
reduction at cone 012 fairly heavy and then go into moderate
reduction after cone 05 drops. Continue moderate to light reduction
until cone 10 then a brief oxidation peroid of about 10 minutes. If
you over reduce it will be liver brown and under reduced will be
celadon. One solution to a problem (uneven, spotty reduction and
under reduced)we had was to turn down the gas and air. To slow it
down and reduce at the above schedule. We were firing in an Alpine
updraft with blowers and just running the same schedule as the people
who fired before us. (It was a community center). They were firing at
4 pounds pressure (natural gas) with the blowers at 70. Something
like that. But we reduced the gas and the air and the firing was 100%
better. No more spotty reduction or unreduced pots. (I kind of miss
those unwanted interesting results though.) submitted by: John Britt
e-mail: claydude@erinet.com
Glaze name: Copper Red Pete's Red-Orange
Cone: 9-10
Color: Red
Testing: 
Surface: Gloss
Firing: Reduction
Glaze type: Copper red
Transparency: Opaque
Recipe:
Nepheline syenite	48.00
Gerstley borate	14.00
Whiting	10.00
Flint	28.00
Copper carbonate	0.30
Tin oxide	1.02
Comments:
Pete Pinnell. Flocculate to prevent settling.Runs a bit more than Pete's Cranberry.
Breaks and mottles nicely.
Glaze name: Copper Red Pete's Red-Orange test
Cone: 9-10
Color: Red
Testing: 
Surface: Gloss
Firing: Reduction
Glaze type: Copper red
Transparency: Opaque
Recipe:
Potash feldspar - theoretical	50.00
Whiting	8.80
Silica	11.00
Frit 3134	23.60
Kaolin - theoretical	9.30
Copper carbonate	0.30
Tin oxide	1.00
Comments:
Pete Pinnell. Flocculate to prevent settling.Runs a bit more than Pete's Cranberry.
Breaks and mottles nicely.
Glaze name: copper red reduction glaze
Cone: 8 - 10
Color: 
Testing: 
Surface: 
Firing: 
Recipe:
Custer spar	52.09
Magnesium carb	3.12
Flint	31.25
Whiting	13.54
Copper oxide	1.04
Tin oxide	3.12
Comments:
fire in reduction 900 c to 1300 c fire down at 1180 for 20 minutres
from Hal Harold J. McWHINNIE Email: Harold_J_McWHINNIE@umail.umd.edu
(hm9) Phone:53125

Glaze name: Copper Red Sang De Boeuf
Cone: 10
Color: oxblood red
Testing: 
Surface: Gloss
Firing: Reduction
Glaze type: Copper red (Sang de boeuf)
Transparency: Semi-opaque
Recipe:
Godfrey feldspar	77.78
Colemanite	10.62
Whiting	11.60
Copper oxide	0.30
Tin oxide	1.00
Comments:
(or Maine) Feldspar Copper oxide (0.3% of batch), Tin oxide (1.0% of
batch). The good 'ol Chinese Stoneware Glazes book by Grebanier has
allot about copper reds and peach blooms. The one formula that is for
cone 10 (most should be fired to no more that cone 9) is below. It is
a deep, semi-mat red; (when fired to cone 9, it produces a peach
bloom, somewhat more mat.) Where thick it develops a slight bluish
opalescence. Best results are achieved with a white slip under the
glaze. Also note the Godfrey or Maine feldspar: I have looked
everywhere and know now that it is no longer available. The best
substitute, as I know it, is neph syenite. Also note it's a very
runny glaze! If you decide on some Cone 9 fireings, let me know, or
try to get your hands on a copy of Grebanier. Good luck.. source for
original recipe: Grebanier submitted by: Susan Maguire e-mail:
smaguire@bcfreenet.seflin.lib.fl.us
Glaze name: Crackle Glaze
Cone: 9
Color: white
Testing: 
Surface: glossy shiny
Firing: Ox. or Red.
Recipe:
Ferro frit 3269	9.90
Lithium carbonate	4.60
Calcined kaolin	16.00
EPK	8.00
Silica	61.50
Bentonite	2.00
Comments:
add CMC 1 tsp (Ferro frit 3269 substituted directly for Pemco 25) At
Cone 9 it looks like the frosting on a glazed donut with only a few
bubbles. It has not moved or melted at all except for tiny areas
where it looks very nice. I was told the Frit was a direct substitute
for the Pemco #25 in the original recipe but this must have been
wrong. Any help Thanks Chris chris campbell <ccpottery@aol.com>
Glaze name: crawl Hopper
Cone: 10
Color: White
Testing: 
Surface: Crawl
Firing: Ox. or Red.
Glaze type: Texture
Transparency: Opaque
Recipe:
Kona F-4 feldspar	30.00
Frit 3134	10.00
Magnesium carbonate	31.00
Frit 3195	6.00
Talc	8.00
Zinc oxide	6.00
EPK	19.00
Comments:
I have used Robbin Hoppers LG1 (ceramic spectrum p. 211) up to cone 10 and even in
salt and it does fine. Nancy Udell <nuwebmail@COMCAST.NET>
Glaze name: crawl white
Cone: 10
Color: White
Testing: 
Surface: Crawl
Firing: Ox. or Red.
Glaze type: Texture
Transparency: Opaque
Recipe:
Nepheline syenite	70.00
Magnesium carbonate	30.00
Comments:
crawly glaze that looks like dried out mud. Pam Cresswell
<pamcresswell@SBCGLOBAL.NET>
Glaze name: Cream Matt
Cone: 10
Color: white
Testing: Untested
Surface: matt
Firing: reduction
Recipe:
Potash feldspar	56.00
Whiting	23.40
Kaolin	20.60
Comments:
PEGGY HEER email: p4337@freenet.edmonton.ab.ca 9702 76 AVENUE phone:
433-0290 EDMONTON, AB. CANADA T6E 1K3
Variations --
For opaque white add 5 pts Titanium
For oatmeal tan add 5 pts. rutile
Glaze name: Crimson Reeves
Cone: 9
Color: Red
Testing: 
Surface: Gloss
Firing: Ox. or Red.
Glaze type: High-fire
Transparency: Transparent
Recipe:
Custer feldspar	75.00
Whiting	15.00
Flint	5.00
Kaolin	5.00
Bentonite	3.00
Comments:
From Margaret Bohls. Red in oxidation, celadon-esque in reduction.
Variations --
+ 7.5% Crimson Mason Stain
Glaze name: Crystal Blue #383 Emmanuel Cooper's
Cone: 10
Color: slate blue w/crystals
Testing: 
Surface: gloss w/ crystalline
Firing: Ox. or Red.
Glaze type: Crystalline
Transparency: Opaque
Crystals: Small
Recipe:
G-200 feldspar	36.84
Whiting	10.53
Dolomite	21.05
Flint	31.58
Rutile	10.53
Bentonite	5.26
Cobalt carbonate	1.58
Comments:
(May use Custer instead of G-200.)

Quite variable. At its best a beautiful slate blue with small crystals
(1/16) peppering the surface (green centers w/ white halo). slightly
fluid. Narrow firing range, just Knock down ^10 and leave it at that,
soak it slightly cooler. I usually soak between 2050-2150 F ( I think
my pyrometer is a little low). Soak time is important. Longer soak
and the crystals completely cover the surface. I found a 1/2 hr soak
was about right. beautiful no matter how you fire it. I've sold a lot
of this. I use Dave's porcelain from Laguna. Dean McRaine
<beezer@aloha.net> on the north shore of Kauai
Glaze name: Crystal C9 CR321 Snowflake
Cone: 9
Color: Clear
Testing: 
Surface: Gloss
Firing: Ox. or Red.
Glaze type: Crystalline
Transparency: Transparent
Recipe:
Frit 3110	57.00
Zinc oxide	25.00
Flint	18.00
Comments:
From Conrad "Contemporary Ceramic Formulas" . Soak for 3 hours. Snowflake crystals,
frost white. Crazes where thick.
Glaze name: Crystal Cinnamon Shiny
Cone: 10
Color: Brown
Testing: 
Surface: Gloss
Firing: Reduction
Glaze type: Crystalline
Transparency: Opaque
Recipe:
Custer feldspar	47.00
Whiting	18.00
EPK	7.00
Silica	28.00
Rutile	6.00
Red iron oxide	10.00
Cobalt carbonate	0.50
Comments:
Glaze name: Crystal Shaneresque
Cone: 9-10
Color: Brown - grey
Testing: 
Surface: Satin matt
Firing: Reduction
Glaze type: Crystalline
Transparency: Opaque
Visual texture: Crystalline
Crystals: Medium (dispersed)
Recipe:
Custer feldspar	67.30
Whiting	2.79
Talc	1.35
Flint	3.60
Manganese dioxide	20.50
Red iron oxide	3.60
Comments:
From Peter Beasecker. Cool gracefully for best crystal formation.
Variations --
bronze: + copper carb 10% (in addition to MnO2 and RIO)
Glaze name: Crystalline Aaonsen & Johnson
Cone: 8
Color: White
Testing: 
Surface: macro crystalline
Firing: oxidation
Glaze type: Crystalline
Transparency: Opaque
Recipe:
Ferro frit 3110	61.90
Zinc oxide	23.81
Silica	14.29
Comments:
dave eickholt <davesglaze@aol.com>
Variations --
Plus 2% titianium dioxide will yield white add other oxides also with
titianium ex 2% copper carb. & 1/2 % cobalt carb . will give a blue
crystal /green background holding temp.after melt cone 8 should be
about 1900 to 1850 F.
Glaze name: Crystalline base
Cone: 9
Color: 
Testing: 
Surface: Satin matt
Firing: 
Glaze type: Crystalline
Recipe:
Feldspar	54.70
Zinc oxide	17.70
Silica	15.70
Whiting	11.80
Bentonite	1.00
Comments:
From Conrad
Glaze name: Crystalline Derek Clarkson
Cone: 6
Color: 
Testing: 
Surface: 
Firing: Ox. or Red.
Glaze type: Crystalline
Transparency: Opaque
Recipe:
Frit 3110	44.00
Zinc oxide	33.00
Flint	21.00
Alumina hydrate	0.40
Kaolin	0.60
Titanium dioxide	6.00
Comments:
Variations --
1. copper carb 6%
2. Copper Carb .4% + Manganese Diox 1.2%
3. copper carb 3.5% + cobalt Carbonate .5%
Glaze name: Crystalline Glaze Hewitt
Cone: 9
Color: 
Testing: 
Surface: crystalline
Firing: 
Recipe:
Ferro frit 3110	52.08
Zinc oxide	26.04
Silica	20.83
China clay	1.04
Titanium dioxide	5.21
Comments:
Note that this glaze did not have a cone specified, but it appears to
be a cone 9 glaze. I do not have experience with crystalline glazes
but I do know of an excellent article that appeared in Ceramic Review
No.137 (Sept/Oct 1992) by Derek Clarkson. His recipes are all based
on the previous approximate percentages. The china clay was listed as
China Clay/Alumina Colouring Oxides - cobalt, copper and manganese
most often used, followed by iron and nickel. The article gives ten
specific recipes around the above with colour illustrations to show
the very dramatic crystal effects. For each of these examples the
article also gives the firing details of the times of crystal growing
periods and the diameter of the largest crystal. There is also a mass
of detail on the application of the glazes with copious
illustrations. Derek Clarkson says that Porcelain bodies are the most
suitable. White stoneware bodies can also be used but the crystals
are smaller. If you are unable to get sight of a copy of this article
please contact me by e-mail if you want further information.
submitted by: David Hewitt e-mail: david@dhpot.demon.co.uk
Glaze name: Crystalline Glaze Hewitt
Cone: 9
Color: 
Testing: Untested
Surface: crystalline
Firing: Ox. or Red.
Recipe:
Ferro Frit 3110	52.08
Zinc oxide	26.04
Silica	20.83
China clay	1.04
Titanium dioxide	5.21
Comments:
[Note that this glaze did not have a cone specified, but it appears
to be a cone 9 glaze.] I do not have experience with crystalline
glazes but I do know of an excellent article that appeared in Ceramic
Review No.137 (Sept/Oct 1992) by Derek Clarkson. His recipes are all
based on the previous approximate percentages. The china clay was
listed as China Clay/Alumina Colouring Oxides - cobalt, copper and
manganese most often used, followed by iron and nickel. The article
gives ten specific recipes around the above with colour illustrations
to show the very dramatic crystal effects. For each of these examples
the article also gives the firing details of the times of crystal
growing periods and the diameter of the largest crystal. There is
also a mass of detail on the application of the glazes with copious
illustrations. Derek Clarkson says that Porcelain bodies are the most
suitable. White stoneware bodies can also be used but the crystals
are smaller. If you are unable to get sight of a copy of this article
please contact me by e-mail if you want further information.
submitted by: David Hewitt e-mail: david@dhpot.demon.co.uk
Glaze name: Crystalline Hewitt
Cone: 9
Color: 
Testing: 
Surface: crystalline
Firing: 
Glaze type: Crystalline
Recipe:
Ferro frit 3110	52.08
Zinc oxide	26.04
Silica	20.83
China clay	1.04
Titanium dioxide	5.21
Comments:
Note that this glaze did not have a cone specified, but it appears to
be a cone 9 glaze. I do not have experience with crystalline glazes
but I do know of an excellent article that appeared in Ceramic Review
No.137 (Sept/Oct 1992) by Derek Clarkson. The china clay was listed as
China Clay/Alumina Colouring Oxides - cobalt, copper and manganese
most often used, followed by iron and nickel. The article gives ten
specific recipes around the above with colour illustrations to show
the very dramatic crystal effects. For each of these examples the
article also gives the firing details of the times of crystal growing
periods and the diameter of the largest crystal. There is also a mass
of detail on the application of the glazes with copious
illustrations. Derek Clarkson says that Porcelain bodies are the most
suitable. White stoneware bodies can also be used but the crystals
are smaller. If you are unable to get sight of a copy of this article
please contact me by e-mail if you want further information.
submitted by: David Hewitt e-mail: david@dhpot.demon.co.uk
Glaze name: Cushing Matte
Cone: 9 - 10
Color: 
Testing: 
Surface: 
Firing: 
Recipe:
Custer feldspar	23.64
Dolomite	28.18
Kaolin	28.18
Whiting	13.64
Silica	6.36
Comments:
Does anyone have a glaze that is or looks very much like the glaze on
Ken Ferguson's casserole on page 58 of the current (June) CM. I'm not
promising the rights to my firstborn, but I'd sure be grateful! Looks
to me like a typical matte like Cushing Matte which follows, over a
body with pretty good chunks of Manganese Dioxide in it. This glaze,
probably from Val Cushing, easily dates from that period. Cone 9-10
reduction submitted by: Brad Sondahl e-mail: Sondahl@aol.com

Glaze name: Daryl's Dry Glaze
Cone: 10
Color: Opaque White
Testing: 
Surface: Dry Matte
Firing: 
Recipe:
EPK	44.44
Alumina	44.44
Silica	5.56
Custer feldspar	5.56
Comments:
Use calcined alumina (as opposed to Alumina hydrate? Ed.). added to
this for colorants: cobalt carbonate 1%,(blue) copper carbonate 4%
(red to green), rutile 4% (light brown) among others. Recently, I
have been experimenting with some glazes which are variations on my
kiln wash receipe of 50% e.p.k. and 50% calcined alumina. I fire this
to cone 10 in soda. submitted by: Daryl Mccracken e-mail:
DMccrac555@aol.com

Glaze name: David Cuzick Shino #4
Cone: 9 - 10
Color: 
Testing: 
Surface: 
Firing: 
Recipe:
Nepheline syenite	68.18
Spodumene	4.54
Kentucky OM #4	18.18
EPK	4.55
Soda ash	4.55
Comments:
submitted by: Albert Weinhardt e-mail: WeinhardtA@aol.com


Glaze name: F. Black:
Cone: 8 - 10
Color: blue to black
Testing: 
Surface: glossy shiny
Firing: 
Recipe:
Custer feldspar	32.69
Silica	32.69
Whiting	15.38
Kentucky OM #4	9.62
EPK	9.62
Red iron oxide	8.00
Cobalt carbonate	3.80
Comments:
The only black I see in Coleman's recipe book that mentions breaking
blue ^8-10 reduction Shiny jet black with a slight metallic surface.
If it is used thinly over a light colored stoneware or porcelain it
will tend to break blue over edges. It will shift slightly at cone
10. joyce lee, jim lee <meunier@ridgecrest.ca.us>
Glaze name: Fake Avery Flashing Slip #4
Cone: 8 - 10
Color: Opaque Red orange
Testing: 
Surface: Slip or Engobe
Firing: 
Recipe:
Nepheline syenite	20.00
China clay	30.00
Calcined kaolin	30.00
EPK	20.00
Comments:
This variant was suggested by Jeremy Nudell Kalin on ClayArt, who
tested it and said it worked quite well over a typical light colored
saltglazing body in a kiln fired with soda ash and a little rock salt
at the end.
Glaze name: Feuilles d'automne
Cone: 8-10
Color: Autumn leaves: yellow-green and reddish
Testing: Tested
Surface: Semi-gloss
Firing: Reduction
Glaze type: Stoneware
Transparency: Opaque
Crystals: None
Bubbles: None
Flow: None
Durability: Good
Recipe:
Custer spar	56.80
Dolomite	13.60
Whiting	10.60
Zinc oxide (calc.)	3.00
EPK	16.00
Ilmenite	2.00
Rutile	2.00
Black iron oxide	2.00
Comments:
Reliable "autumn leaves" glaze. The same color as the leaves that we
have to pick up every fall, our house is surrounded by maple trees.
The name of the street we live on is Des Erables and maple in french
is 駻able. It is the same glaze base as Mag.

*How long have you been using this glaze?  4 years

*Where did this recipe come from?  My own experimentation
