Repository: a0082273/glaze_color_prediction

Data of this repository are from Grazy(http://help.glazy.org/about/#about-the-software)

File: database/GlazChem/data/glz_hg_midrange.txt (part 5 of 12)
Glaze name: Aventurine Chromium Green
University NELSON@george.bakeru.edu

Glaze name: Gloss White
Cone: 4 - 5 - 6 - 7 - 8
Color: white
Testing: Untested
Surface: glossy, shiny
Firing: oxidation
Recipe:
Spodumene	12.59
Nepheline syenite	29.95
Whiting	11.37
Flint	27.51
Gerstley borate	8.93
Dolomite	5.69
Zinc oxide	3.96
Bentonite	1.52
Zircopax	10.15
Comments:
For Pat Chesney- I use a gloss white glaze that it supposed to mature
at cone 4 -8. I fire it to 6-7, so I haven't personally tested it at
4. I got the recipe from Eastern Ill. Univ. Hope this helps. from
rebecca mott

Glaze name: Glossy
Cone: 5 - 6
Color: Opaque White
Testing: Untested
Surface: Satin
Firing: Ox or Red
Glaze type: Ca Mg AlMatt
Recipe:
Kona F-4 Spar	19.00
Custer feldspar	19.00
Nepheline syenite	19.00
Dolomite	25.00
Whiting	6.00
Kaolin	12.00
Tin oxide	7.50
Comments:
A glossier version of Polished Matt. Glaze Type: Ca Mg AlMatt. Firing
type: Ox or Red. From Val Cushing. VC ed

Glaze name: GNB11
Cone: 6
Color: pale blue w/ darker flecks
Testing: 
Surface: dry matt
Firing: 
Recipe:
Potash feldspar	55.56
Barium carbonate	41.41
Zinc oxide	3.03
Cobalt carbonate	0.25
Chrome oxide	0.25
Comments:
Dry, pale blue with darker flecks From Brian Kemp, Singapore,
(kempb@nievax.nie.ac.sg) via Rose Downs CLAY COLOR/TYPE: Buff
Stoneware Fired at 100 degrees per hour to 600 degrees, then free for
all to cone 6-7. Kiln Size, Cromarty 25 cu ft. Manufactured in the
UK. CONTRIBUTOR: Brian Kemp Nanyang Technological University Block B,
Room 216 469 Bukut Timah Rd. Singapore, 1025 TEST SITE: Nanyang
Technological University, Singapore CLAY COLOR/TYPE: Buff Stoneware
Fired at 100 degrees per hour to 600 degrees, then free for all to
cone 6-7. Kiln Size, Cromarty 25 cu ft. Manufactured in the UK.
CONTRIBUTOR: Brian Kemp Nanyang Technological University Block B,
Room 216 469 Bukut Timah Rd. Singapore, 1025 TEST SITE: Nanyang
Technological University, Singapore

Glaze name: GNB7
Cone: 6
Color: cornflower blue/green
Testing: Untested
Surface: dry
Firing: oxidation
Recipe:
Potash feldspar	55.56
Barium carbonate	41.41
Zinc oxide	3.03
Titanium dioxide	4.04
Cobalt carbonate	0.51
Comments:
Dry, cornflower blue/green with yellow flecks, nice. From Brian Kemp,
Singapore, (kempb@nievax.nie.ac.sg) via Rose Downs on ClayArt
listserv. CLAY COLOR/TYPE: Buff Stoneware Fired at 100 degrees per
hour to 600 degrees, then free for all to cone 6-7. Kiln Size,
Cromarty 25 cu ft. Manufactured in the UK. CONTRIBUTOR: Brian Kemp
Nanyang Technological University Block B, Room 216 469 Bukut Timah
Rd. Singapore, 1025 TEST SITE: Nanyang Technological University,
Singapore

Glaze name: GNB9
Cone: 6
Color: mid grey/blue
Testing: Untested
Surface: dry matt
Firing: oxidation
Recipe:
Potash feldspar	55.56
Barium carbonate	41.41
Zinc oxide	3.03
Cobalt carbonate	1.01
Rutile	5.05
Copper carbonate	2.02
Comments:
Dry, mid grey/blue with yellow green flecks, good. From Brian Kemp,
Singapore, (kempb@nievax.nie.ac.sg) via Rose Downs on ClayArt
listserv. CLAY COLOR/TYPE: Buff Stoneware Fired at 100 degrees per
hour to 600 degrees, then free for all to cone 6-7. Kiln Size,
Cromarty 25 cu ft. Manufactured in the UK. CONTRIBUTOR: Brian Kemp
Nanyang Technological University Block B, Room 216 469 Bukut Timah
Rd. Singapore, 1025 TEST SITE: Nanyang Technological University,
Singapore

Glaze name: Gold Klinesville (Jeff Dietrich)
Cone: 6 - 7
Color: Amber
Testing: Untested
Surface: Satin matt
Firing: Ox. or Red.
Recipe:
Magnesium carbonate	4.50
Whiting	20.20
Wollastonite	5.60
Nepheline syenite	56.20
Cedar Heights Redart Clay	13.50
Red iron oxide	6.70
Zircopax	12.40
Comments:
Golden glaze to round out the palette and add warmth. This applied
smoothly - was a smooth satin matt - color similar to old gold. They
are dependable firing to firing in Cone 6 electric on dark clay. From
Jeff Dietrich in Ceramics Montly, April 1991 & sent via ClayArt by
Phyllis Nelson Baldwin City, Kansas E-mail: NELSON@george.bakeru.edu
Glaze name: Gold Metallic
Cone: 6
Color: black thin, crinkled gold thick
Testing: Untested
Surface: matt
Firing: Oxidation
Glaze type: Metallic
Transparency: Opaque
Recipe:
Red clay	86.70
Ball clay	6.70
Silica	6.70
Manganese dioxide	65.00
Copper oxide	6.70
Cobalt oxide	4.20
Comments:
Matt black where thin, crinkled gold where thick, ok. From Brian
Kemp, (kempb@nievax.nie.ac.sg) via Rose Downs on ClayArt listserv.
CLAY COLOR/TYPE: Buff Stoneware Fired at 100 degrees per hour to 600
degrees, then free for all to cone 6-7. Kiln Size, Cromarty 25 cu ft.
Manufactured in the UK. CONTRIBUTOR: Brian Kemp, Nanyang
Technological University, Block B, Room 216, 469 Bukut Timah Rd.,
Singapore, 1025 TEST SITE: Nanyang Technological University, Singapore
Glaze name: Gold Metallic Reynold's
Cone: 6-10
Color: Metallic Bronze
Testing: Tested
Surface: Satin matt
Firing: Ox. or Red.
Glaze type: Metallic
Transparency: Opaque
Visual texture: Mottled
Flow: Extreme
Recipe:
Redart	60.00
Ball clay	5.00
Flint	5.00
Manganese dioxide	45.00
Copper oxide	5.00
Cobalt oxide	5.00
Comments:
From Craig Reynolds. Runs a lot at cone 10, but lovely waxy to matt surface. NOT
for food. Calls for black copper oxide.
Glaze name: Gray Gunmetal
Cone: 6
Color: Metallic grey
Testing: 
Surface: Gloss
Firing: 
Transparency: Opaque
Recipe:
Potash feldspar	42.90
Flint	27.80
EPK	8.00
Whiting	13.90
Zinc oxide	7.40
Cobalt oxide	2.80
Red iron oxide	4.00
Manganese dioxide	2.80
Comments:
(Manganese dioxide is toxic in dust form. Came from Alex Combs, Anchorage
Community College, circa 1973.
Ric Ric Swenson, Bennington College, Route 67-A, Bennington, Vermont,
05201-6001 USA. telephone 802 442 - 5401 vox X 262 fax X 237 direct
fax line 802 442 - 6164 email rswenson@bennington.edu
------------------------------
Glaze name: Green Beth's Shiny
Cone: 5 - 7
Color: light green
Testing: Untested
Surface: 
Firing: oxidation
Glaze type: Mid-fire
Recipe:
Nepheline syenite	46.70
Silica	25.00
Gerstley borate	10.90
Ball clay	6.50
Dolomite	10.90
Titanium dioxide	7.60
Bentonite	1.10
Copper carbonate	1.60
Comments:
It is between a lime and chartreuse.
submitted by: Beth Fusaro e-mail: elfusaro@freenet.scri.fsu.edu
Glaze name: Green black matt - Brandeis
Cone: 6 - 10
Color: green black
Testing: 
Surface: Waxy
Firing: Oxidation
Transparency: Opaque
Recipe:
Nepheline syenite	74.26
Zinc oxide	1.98
Dolomite	4.95
Whiting	2.97
EPK	6.93
Flint (325m)	8.91
Copper carbonate	3.96
Cobalt oxide	2.97
Rutile	9.90
Comments:
one Type: Orton Clay Color/Type: Brown stoneware Clarity: Opaque
Crystals: None Clustered, Dispersed Bubbles Within Glaze: No Glaze
Flow: Little flow Glaze Type: What Makes This Glaze Unique:
It is an extremely intriguing glaze because
of the variety of color and surface quality that it yields depending
on the clay color, thickness of the glaze and whether or not it
overlaps another glaze.
Firing data: only tested at cone 6 and 7 -
Surface quality variations: Applied thickly, the color is almost a
gun metal black with a waxy to satin matt finish over buff, brown and
porcelain clays. Lighter coats, especially over buff clays yield
greens and blues and almost a glossy surface. - Kiln size,
manufacture and type: Skutt 1027 - Effects of firing to different
cones: - Coloring oxides, stains and opacifiers tested: - Known glaze
flaws: - Apparent viscosity for pouring and dipping: - Application
thickness: Depends on the desired effect. It can be dipped, but
brushing yields more interesting effects and greater color variety. -
Effects on different clay bodies: See above - Interactive effect with
other glazes: One of the most exciting effects develops when using
this over a white glaze covering porcelain clay. An extremely light
coat brushed on yields bright sea blues and greens with patches of
almost gold. Over the same white glaze on buff clay, the cobalt blue
dominates. (The white glaze I use tends to turn virtually clear over
buff or brown clay, leaving a glossy, faintly white blue finish.) -
Specific gravity of glaze for pouring and dipping: - Water
pH/composition: - Calculated unity formula: - Analyses for any rare
or unusual ingredients used in this glaze: Original recipe called for
Atomite brand whiting Glaze Contributor: Madeleine Hall-Arber Test
Site: Newton, Massachusetts Source for the Original Recipe: Xeroxed
typewritten pages without an notation of author, found at the student
pottery center at Brandeis University.
Glaze name: Green Bullfrog
Cone: 5
Color: green
Testing: 
Surface: stoney matte
Firing: oxidation
Recipe:
Custer feldspar	47.00
Whiting	7.50
Barium carbonate	10.50
Zinc oxide	6.00
Kentucky OM #4	5.00
EPK	5.00
Flint	19.00
Copper carbonate	4.00
Comments:
I like a lot of green. But this ain't no Kermit green. Very stony
matte with very hard surface. I suspect it was a tile glaze. Joe
Zeller supplied the base, I went ape with the copper. I'm not taking
responsibility for anyone using these glazes, etc. Something is
probably toxic. They are examples of my research and they work out in
formulation. Which is what they are examples of. So go formulate your
own non-toxic glazes, if that is possible. It's probably bad for the
environment too. Email me with questions as to household performance,
as that may be indicative of other problems. The badly crazed
surfaces are not considered to be a continous-non porous sanitary
surfaces. Eric Hansen, Lawrence, Kansas wabi_sabi@mailexcite.com
Glaze name: Green Emerald
Cone: 6
Color: Green
Testing: 
Surface: gloss
Firing: Oxidation
Transparency: Opaque
Recipe:
Gerstley borate	48.00
EPK	18.60
Silica	31.40
Soda ash	2.00
Chrome oxide	2.00
Cobalt oxide	1.00
Comments:
submitted by: Cindy Russell e-mail: crussel@tenetedu
Glaze name: Green Forrest
Cone: 6
Color: Green
Testing: Untested
Surface: satin matt
Firing: oxidation
Transparency: Opaque
Recipe:
Dolomite	19.00
Whiting	3.00
Nepheline syenite	35.00
Ball clay	24.00
Silica	19.00
Chrome oxide	2.00
Cobalt carbonate	1.00
Comments:
submitted by: Cindy Russell e-mail: crussel@tenetedu
Glaze name: Green Forrest
Cone: 6
Color: Green
Testing: Untested
Surface: satin matt
Firing: oxidation
Glaze type: Magnesium matt
Transparency: Opaque
Recipe:
Dolomite	19.00
Whiting	3.00
Nepheline syenite	35.00
Ball clay	24.00
Silica	19.00
chrome oxide	2.00
Cobalt carbonate	1.00
Comments:
submitted by: Cindy Russell e-mail: crussel@tenetedu
Glaze name: Green Glaze
Cone: 5
Color: Green
Testing: 
Surface: Satin matt
Firing: Oxidation
Glaze type: Zinc matt
Transparency: Opaque
Recipe:
Custer feldspar	60.00
Calcium carbonate	8.00
Zinc oxide	16.00
Flint	16.00
Macaloid	1.00
Nickel carbonate	2.00
Rutile	4.00
Comments:
Clay Times NOv/Dec.05 p.52. OK for food.
Use light rutile.
Glaze name: Green Hunter
Cone: 6
Color: Green
Testing: 
Surface: Satin matt
Firing: 
Transparency: Opaque
Recipe:
Silica	8.00
Nepheline syenite	46.00
Spodumene	10.00
Kaolin	12.00
Dolomite	10.00
Gerstley borate	10.00
Zinc oxide	4.00
Copper carbonate	2.50
Comments:
cone 6? Electric Kiln Ceramics (latest volume). Marilyn at the Warwick
Pottery Studio u1004425@warwick.net
Glaze name: Green IE4E
Cone: 6
Color: Green
Testing: Untested
Surface: Gloss
Firing: Ox. or Red.
Transparency: Opaque
Recipe:
Nepheline syenite	29.70
Silica	29.70
Barium carbonate	17.80
Gerstley borate	9.90
Ball clay	5.90
Whiting	4.00
Zinc oxide	0.50
Lithium carbonate	2.50
Copper carbonate	3.00
Rutile	5.00
Zirconium silicate	8.90
Comments:
omments: Shiny palmer green, darker where thick. ok. From Brian Kemp,
Singapore, (kempb@nievax.nie.ac.sg)
Glaze name: GREEN MANNING
Cone: 6
Color: dark green
Testing: 
Surface: matte
Firing: 
Recipe:
Volcanic ash	34.91
Gerstley borate	7.55
Nepheline syenite	18.87
Whiting	16.04
Kaolin	16.98
Flint	5.66
Copper oxide	3.77
Comments:
(Richmond Potters' Club standard, unknown origin) (a very dark green
matt - usually boring on it's own but excellent for over-dipping or
otherwise slurping around. Also a good base glaze - the copper can be
replaced with judicious amounts of other colourants, and they all
make pleasant matt glazes.) Here are a couple of standards from the
Richmond Potters Club, and a few of my own formulation that have
worked well in ^6 oxidation. They aren't revolutionary (my exciting
ones have things like barium in them, or are less predictable for a
classroom situation) but they have been reliable, and allow for some
play. They all calculate out to well within the INSIGHT limit
formulas for maturity at ^6. If anyone tests these and comes up with
problems, new ideas, good variations etc. could they let me know?
I'll look forward to a larger list being posted to clayart. Veronica
Shelford e-mail: shelford@island.net s-mail: P.O. Box 6-15 Thetis
Island, BC V0R 2Y0 Tel: (250) 246-1509
Glaze name: Green Matt
Cone: 5
Color: green
Testing: 
Surface: matt
Firing: 
Recipe:
Nepheline syenite	40.00
Wollastonite	25.00
Spodumene	12.00
EPK	12.00
Silica	11.00
Copper carbonate	4.00
Bentonite	2.00
Comments:
The other day a matt turquoise glaze was posted on Clayart. I am
suggesting that midfire potters not use this Maryland glaze for food
containers. It doesn't have enough silica to keep the copper properly
bound when faced with food acids. Adapting the same Seger formula,
this recipe is more balanced. Only tests will show if these yield an
acceptable colour and surface on your claybody. submitted by: Tom
Buck e-mail: Tom.Buck@freenet.hamilton.on.ca or
http://digitalfire.com/magic/tombuck.htm

Glaze name: Green Metal Patina Reynolds
Cone: 6
Color: Green metallic
Testing: 
Surface: 
Firing: Oxidation
Glaze type: Metallic
Transparency: Opaque
Recipe:
Lithium carbonate	39.02
Frit 3124	29.27
Flint	9.76
Superpax	19.51
Copper carbonate	2.00
Comments:
Glaze name: Green Mexico Point
Cone: 6
Color: green
Testing: Untested
Surface: matt
Firing: Ox. or Red.
Glaze type: Mid-fire
Transparency: Opaque
Recipe:
Soda feldspar	42.50
Spodumene	17.50
Pioneer kaolin	7.50
Dolomite	17.50
Gerstley borate	15.00
Zircopax	25.00
Copper carbonate	3.12
Bentonite	1.25
Comments:
It's cone 6, from
Coopers Electric Kiln Ceramics, Vol.2, p122. Called 'Mexico Point
Green'. It's a lovely soft matte green on the white burning stoneware
I use. submitted by: Dan Taylor e-mail: dataylor@mlc.awinc.com
Glaze name: Green Mexico Point
Cone: 6
Color: green
Testing: Untested
Surface: matt
Firing: Ox. or Red.
Glaze type: Mid-fire
Transparency: Opaque
Recipe:
Soda feldspar	42.50
Spodumene	17.50
Pioneer kaolin	7.50
Dolomite	17.50
Gerstley borate	15.00
Zircopax	25.00
Copper carbonate	3.12
Bentonite	1.25
Comments:
It's cone 6, from
Coopers Electric Kiln Ceramics, Vol.2, p122. Called 'Mexico Point
Green'. It's a lovely soft matte green on the white burning stoneware
I use. submitted by: Dan Taylor e-mail: dataylor@mlc.awinc.com
Glaze name: Green Phila
Cone: 6
Color: green pools black
Testing: Untested
Surface: matte
Firing: reduction
Recipe:
Nepheline syenite	58.00
Strontium carbonate	26.00
Ball clay	10.00
Silica	5.00
Lithium carbonate	1.00
Rutile	4.00
Copper carbonate	4.00
Bentonite	4.00
Epsom salts	1.00
Comments:
kiln type: gas green pools black with some purplish highlights
submitted by: John Anthony e-mail: JTRAX@AOL.COM
Glaze name: Green Phila
Cone: 6
Color: green pools black
Testing: 
Surface: Matt
Firing: 
Transparency: Opaque
Recipe:
Nepheline syenite	58.00
Strontium carbonate	26.00
Ball clay	10.00
Silica	5.00
Lithium carbonate	1.00
Rutile	4.00
Copper carbonate	4.00
Bentonite	4.00
Epsom salts	1.00
Comments:
kiln type: gas green pools black with some purplish highlights
submitted by: John Anthony e-mail: JTRAX@AOL.COM
Glaze name: Green Randy's
Cone: 5 - 6
Color: dark green
Testing: 
Surface: glossy
Firing: oxidation
Recipe:
F-4 feldspar	19.08
Potash feldspar	22.76
Kentucky OM #4	10.91
Silica	17.45
Strontium carbonate	13.63
Whiting	9.54
Dolomite	6.62
Tin oxide	4.00
Copper carbonate	6.00
Comments:
I got this copy of Randys Green at a workshop, where it was described
as a C 10 glaze. It works very well as is at C 5-6 and is a deep
forest green, slightly translucent. Occasionally I have underfired it
to C4, where it becomes matte and slightly metallic and looks very
nice. I hope this helps. Leslie lesaint1@aol.com
Glaze name: Green Sana (C6 revision)
Cone: 6
Color: yellowish green
Testing: 
Surface: satin matte
Firing: Oxidation
Glaze type: Magnesium matt
Transparency: Opaque
Recipe:
Feldspar	30.00
Whiting	10.00
Gerstley borate	12.00
Strontium carbonate	8.00
Magnesium carbonate	3.00
EPK	5.00
Silica	32.00
Tin oxide	3.00
Copper carbonate	5.00
Rutile	5.00
Bentonite	2.00
Comments:
Nice satin finish soft yellowish green
that fit my clay body very well. It has a pretty low coefficient of
expansion, and looks good, though not as yellowish, without the
rutile. I know this doesn't add up to 100, but that's the way it was
posted. Here it is. Good Luck, Paul Lewing, Seattle pjlewing@aol.com
http://digitalfire.com/magic/lewing.htm
Glaze name: Green Sana's (original formula)
Cone: 6 - 10
Color: green
Testing: 
Surface: Satin matt
Firing: Oxidation
Glaze type: Magnesium matt
Transparency: Opaque
Recipe:
Potash feldspar	30.01
Whiting	9.99
Colemanite	12.00
Barium carbonate	8.00
Magnesium carbonate	3.00
EPK	5.00
Silica	32.00
Tin oxide	3.00
Copper carbonate	5.00
Rutile	5.00
Bentonite	2.06
Comments:
A few people asked me for the *original* Sana's Green recipe, so here
it is. Richard Gralnik <rlg@desktalk.com>
Glaze name: Green Sana's rev.
Cone: 4 - 7
Color: green
Testing: Untested
Surface: matte
Firing: ox. or red.
Recipe:
Potash feldspar	30.90
Whiting	10.30
Colemanite	12.40
Strontium carbonate	5.30
Magnesium carbonate	3.10
EPK	5.10
Silica	32.90
Tin oxide	3.10
Copper carbonate	5.10
Rutile	5.10
Bentonite	2.10
Comments:
glaze archive queen Michelle Lowe, potter in the Phoenix desert
mishlowe@indirect.com mishlowe@aztec.asu.edu
http://www.amug.org/~mishlowe
Glaze name: Green Soft with Pink Flecks
Cone: 6
Color: light green
Testing: Untested
Surface: gloss
Firing: oxidation
Recipe:
Nepheline syenite	67.00
Dolomite	10.00
EPK	8.00
Silica	9.00
Zinc oxide	6.00
Copper carbonate	3.00
Comments:
Exquisite light green gloss but no pink flecks Tested on Dillo White
clay at a full ^6. submitted by: Lori Wilkinson e-mail:
lorwilk@lookingglass.net
Glaze name: Green Sombright 3
Cone: 6
Color: Green
Testing: 
Surface: Satin matt
Firing: Oxidation
Glaze type: Mid-fire
Transparency: Semi-opaque
Recipe:
Custer feldspar	42.45
Whiting	6.60
Strontium carbonate	29.25
Ball clay	12.26
Zinc oxide	9.43
Comments:
From Sally Brogden. Re-calc of Jeff Oestreich's cone 10 Sombright Green for cone 6.
Glaze name: Green Translucent Deep
Cone: 5 - 6
Color: deep green
Testing: Untested
Surface: 
Firing: oxidation
Transparency: Translucent
Recipe:
Custer feldspar	50.24
Silica	25.12
Whiting	9.05
Dolomite	5.03
Gerstley borate	7.54
Zinc oxide	3.02
Copper carbonate	7.04
Comments:
originally suggested 7-10% copper carbonate. a deep green translucent
that I like over white glazes, for a mottled, opaque effect. Also
nice layered with cobalt blue glazes. I have found that many cone 10
glazes will at least do something interesting at cone 6. Try it!
source of original recipe: I adapted this off the base for Tom
Coleman's cone 10 red. purple. submitted by: Sumi Dick e-mail:
Sumi@AOL.COM
Glaze name: Green, Randy's
Cone: 5 - 6
Color: dark green
Testing: 
Surface: glossy
Firing: oxidation
Recipe:
F-4 feldspar	19.08
Potash feldspar	22.76
Kentucky OM #4	10.91
Silica	17.45
Strontium carbonate	13.63
Whiting	9.54
Dolomite	6.62
Tin oxide	4.00
Copper carbonate	6.00
Comments:
I got this copy of Randys Green at a workshop, where it was described
as a C 10 glaze. It works very well as is at C 5-6 and is a deep
forest green, slightly translucent. Occasionally I have underfired it
to C4, where it becomes matte and slightly metallic and looks very
nice. I hope this helps. Leslie lesaint1@aol.com
Glaze name: Green-Black Pete's
Cone: 6
Color: Green
Testing: 
Surface: Satin matt
Firing: Oxidation
Transparency: Opaque
Recipe:
Frit 3134	4.30
Nepheline syenite	29.30
Spodumene	27.20
Strontium carbonate	17.80
Grolleg	12.00
Silica	8.00
Lithium carbonate	1.40
Copper carbonate	5.00
Titanium dioxide	5.00
Comments:
Variation on Pete Pinnell's Weathered Bronze. Black crystals, breaks black over
edges and texture. A bit  more matte. See Clay Times Mar/Apr. 2004 for article p.19.
Variations --
3% copper + 5 % Ti = more green
5% copper + 5% Ti = more black
Glaze name: Grey
Cone: 2 - 5
Color: grey
Testing: Untested
Surface: 
Firing: Ox. or Red.
Recipe:
G-200 feldspar	47.90
Whiting	7.20
Barium carbonate	9.00
Zinc oxide	7.20
Talc	2.40
Ball clay	4.80
Silica	21.60
Comments:
From a University of Georgia class handout on glaze & clay from Andy
Nasisse.

Glaze name: GTB Clear
Cone: 6
Color: 
Testing: Untested
Surface: 
Firing: Ox. or Red.
Recipe:
Nepheline syenite	39.00
Gerstley borate	27.00
Silica	18.00
Whiting	8.00
EPK	8.00
Comments:
Slips (use GTB over these)(Coppen Light is a ball clay from HC
Spinks) UBL-33 Black Coppen Light 50 Frit 3134 20 Mason 6600 30
UBL-18 Blue Black Coppen Light 50 Neph Sy 10 Mason 6616 30
Wollastonite 10 UBL-17 Seal Brown Coppen Light 40 Neph Sy 20 Mason
6152 30 Wollastonite 10 UB-20 Cobalt Blue Coppen Light 60 Flint 20
Mason 6316 20 UPR-13 Pansy Purple Coppen Light 40 Neph Sy 10 Mason
6385 37.5 Wollastonite 12.5 UB-18 Teal Blue Coppen Light 60 Frit 3134
30 Mason 6305 10 UG-35 French Green Coppen Light 50 Frit 3134 15
Wollastonite 10 Mason 6219 25 UG-13 Coppen Green Coppen Light 40 Neph
Sy 30 Copper Carb 15 Flint 10 Wollastonite 5 UG-18 Deep Turquoise
Coppen Light 40 Neph Sy 10 Mason 6390 40 Wollastonite 10 UR-21
Crimson Coppen Light 40 Frit 3134 20 Mason 6006 30 Wollastonite 10
UPR-27 Lavender Coppen Light 50 Frit 3134 30 Mason 6319 20 UY-28
TYitanium Yellow Coppen Light 50 Neph Sy 10 Frit 3134 10 Mason 6485
30 UY-24 Yellow Coppen Light 50 Neph Sy 12.5 Mason 6481 25
Wollastonite 12.5 UP-45 Hot Pink Coppen Light 50 Frit 3134 30 Mason
6020 20 UP-33 Coral Coppen Light 50 Frit 3134 30 Neph Sy 5 Mason 6090
35 UGR-9 Gray Coppen Light 40 Neph Sy 5 Wollastonite 10 Frit 3134 5
Mason 6530 40 UW-1 White Coppen Light 30 Neph Sy 20 Frit 3134 10
Wollastonite 10 Mason 6700 30 submitted by: Jonathan Kaplan e-mail:
74034.3566@COMPUSERVE.COM source for original recipe: Wayne Bates

Glaze name: Gun Metal
Cone: 6
Color: grey metallic
Testing: 
Surface: metallic
Firing: ?
Glaze type: Metallic
Transparency: opaque
Recipe:
Frit P-25	27.00
Gerstley borate	15.00
Spodumene	40.00
EPK	18.00
Tin oxide	6.80
Copper carbonate	4.80
Comments:
Glaze name: Happy
Cone: 5
Color: White
Testing: 
Surface: Gloss
Firing: Oxidation
Glaze type: Mid-fire
Transparency: Translucent
Visual texture: Mottled
Recipe:
Cornwall Stone	50.00
Ball clay	12.00
Dolomite	20.00
Bone ash	10.00
Lithium carbonate	8.00
Rutile	4.00
Zircopax	4.00
Comments:
From Shannon Nelson at Univ. of FL.
Glaze name: Honey Amber
Cone: 5 - 6
Color: clear yellow
Testing: 
Surface: glossy
Firing: 
Recipe:
Dolomite	20.00
Ferro frit 3134	20.00
Spodumene	20.00
Kentucky OM #4	20.00
Flint	20.00
Bentonite	2.00
Manganese dioxide	3.00
Red iron oxide	5.00
Comments:
I like this amber glaze. Works at cone 5 or 6. Originally came from
the list I think. The tiny bubbles would add to the brew image.
Lovely amber with some tiny bubbles, floating dust crystals, nice
surface Janet Price, Chief Information Officer Carroll College,
Waukesha WI 53186 jprice@carroll1.cc.edu or jprice@ccadmin.cc.edu
414-524-7120

Glaze name: Honey Lucas
Cone: 6
Color: Brown
Testing: 
Surface: 
Firing: Salt - Soda
Recipe:
Custer feldspar	11.80
Ball clay	29.40
Silica	29.40
Whiting	29.40
Red iron oxide	17.60
Comments:
From Julia Galloway in Clay Times May/Jn 2004.
Glaze name: HOPS #2
Cone: 6
Color: varies
Testing: 
Surface: 
Firing: 
Recipe:
Custer feldspar	30.00
Silica (325m)	20.00
Whiting (Hubercarb)	15.00
EPK	10.00
Gerstley borate	25.00
Superpax (Tam)	10.00
Comments:
^6 in sitter- average bend; on buff stoneware; no soaking; nice glaze
but not too white, seemed more of a tan esp. where thin. not the rich
fat white that would imitate majolica. my overglazes seemed to run
and or bleed together alittle, can definitely see movement in them.
glaze fits fine. these results were consistent on all 4 tiles. my
overglazes were -by volume sea green stain 1 gerstley borate 1 deep
crimson stain 1 gerstley borate 1 ball clay 1 Saturn orange stain 3
gerst. borate 3 ball clay 1 the overglazes tend to seperate more when
the base glaze is thicker on both test and at 04 at 04 they are
excellent submitted by: Ed Brownlee e-mail: edware@umich.edu

Glaze name: IE 13 A
Cone: 6
Color: pale green/tan, darker
Testing: Untested
Surface: Shiny, glossy
Firing: Oxidation
Recipe:
Nepheline syenite	36.36
Dolomite	18.18
Silica	18.18
Kaolin	18.18
Bone ash	5.45
Zinc oxide	3.64
Copper carbonate	1.82
Comments:
Very pale green/tan, darker where pooled, very nice. From Brian Kemp,
(kempb@nievax.nie.ac.sg) via Rose Downs on ClayArt listserv. CLAY
COLOR/TYPE: Buff Stoneware Fired at 100 degrees per hour to 600
degrees, then free for all to cone 6-7. Kiln Size, Cromarty 25 cu ft.
Manufactured in the UK. CONTRIBUTOR: Brian Kemp, Nanyang
Technological University, Block B, Room 216, 469 Bukut Timah Rd.,
Singapore, 1025 TEST SITE: Nanyang Technological University, Singapore

Glaze name: IE 130 D
Cone: 6
Color: pale blue w/speckles
Testing: Untested
Surface: dry matt
Firing: Oxidation
Recipe:
Barium carbonate	36.73
Nepheline syenite	59.19
Ball clay	4.08
Tin oxide	10.20
Cobalt oxide	0.51
Comments:
Dry glaze, pale blue with vivid blue speckles. From Brian Kemp,
(kempb@nievax.nie.ac.sg) via Rose Downs on ClayArt listserv. CLAY
COLOR/TYPE: Buff Stoneware Fired at 100 degrees per hour to 600
degrees, then free for all to cone 6-7. Kiln Size, Cromarty 25 cu ft.
Manufactured in the UK. CONTRIBUTOR: Brian Kemp, Nanyang
Technological University, Block B, Room 216, 469 Bukut Timah Rd.,
Singapore, 1025 TEST SITE: Nanyang Technological University, Singapore

Glaze name: IE 149
Cone: 6
Color: brilliant pale yellow
Testing: 
Surface: Dry matt
Firing: 
Recipe:
Potash feldspar	34.69
Silica	41.84
Whiting	17.35
Ball clay	6.12
Praseodymium oxide	10.20
Zircon	5.10
Comments:
Dry, brilliant pale yellow, good as a dry glaze. From Brian Kemp,
(kempb@nievax.nie.ac.sg) via Rose Downs on ClayArt listserv. CLAY
COLOR/TYPE: Buff Stoneware Fired at 100 degrees per hour to 600
degrees, then free for all to cone 6-7. Kiln Size, Cromarty 25 cu ft.
Manufactured in the UK. CONTRIBUTOR: Brian Kemp, Nanyang
Technological University, Block B, Room 216, 469 Bukut Timah Rd.,
Singapore, 1025 TEST SITE: Nanyang Technological University, Singapore

Glaze name: IE 149
Cone: 6
Color: brilliant pale yellow
Testing: 
Surface: Dry matt
Firing: 
Recipe:
Potash feldspar	34.69
Silica	41.84
Whiting	17.35
Ball clay	6.12
Praseodymium oxide	10.20
Zircon	5.10
Comments:
Dry, brilliant pale yellow, good as a dry glaze. From Brian Kemp,
(kempb@nievax.nie.ac.sg) via Rose Downs on ClayArt listserv. CLAY
COLOR/TYPE: Buff Stoneware Fired at 100 degrees per hour to 600
degrees, then free for all to cone 6-7. Kiln Size, Cromarty 25 cu ft.
Manufactured in the UK. CONTRIBUTOR: Brian Kemp, Nanyang
Technological University, Block B, Room 216, 469 Bukut Timah Rd.,
Singapore, 1025 TEST SITE: Nanyang Technological University, Singapore

Glaze name: IE 157 PINK
Cone: 6
Color: red/pink, purple/mauve
Testing: Untested
Surface: 
Firing: Oxidation
Recipe:
Gerstley borate	21.00
Nepheline syenite	16.00
Kaolin	11.00
Whiting	20.00
Silica	32.00
Tin oxide	5.00
Chrome Oxide	0.15
Comments:
Excellent red/pink, purple/mauve where thick. From Brian Kemp,
(kempb@nievax.nie.ac.sg) via Rose Downs on ClayArt listserv. CLAY
COLOR/TYPE: Buff Stoneware Fired at 100 degrees per hour to 600
degrees, then free for all to cone 6-7. Kiln Size, Cromarty 25 cu ft.
Manufactured in the UK. CONTRIBUTOR: Brian Kemp, Nanyang
Technological University, Block B, Room 216, 469 Bukut Timah Rd.,
Singapore, 1025 TEST SITE: Nanyang Technological University, Singapore

Glaze name: IE 157 PINK
Cone: 6
Color: red/pink, purple/mauve
Testing: Untested
Surface: 
Firing: Oxidation
Recipe:
Gerstley borate	21.00
Nepheline syenite	16.00
Kaolin	11.00
Whiting	20.00
Silica	32.00
Tin oxide	5.00
Chrome Oxide	0.15
Comments:
Excellent red/pink, purple/mauve where thick. From Brian Kemp,
(kempb@nievax.nie.ac.sg) via Rose Downs on ClayArt listserv. CLAY
COLOR/TYPE: Buff Stoneware Fired at 100 degrees per hour to 600
degrees, then free for all to cone 6-7. Kiln Size, Cromarty 25 cu ft.
Manufactured in the UK. CONTRIBUTOR: Brian Kemp, Nanyang
Technological University, Block B, Room 216, 469 Bukut Timah Rd.,
Singapore, 1025 TEST SITE: Nanyang Technological University, Singapore

Glaze name: IE 2 A
Cone: 6
Color: cornflower blue, speckles
Testing: 
Surface: semi matt
Firing: 
Recipe:
Nepheline syenite	35.99
Barium carbonate	22.62
Silica	14.40
Gerstley borate	10.28
Zirconium silicate	9.25
Kaolin	5.14
Lithium carbonate	2.06
Zinc oxide	0.26
Cobalt oxide	1.54
Rutile	0.51
Comments:
Very nice semi matt mid to cornflower blue, speckles, paler blue
where thinner, very good. From Brian Kemp, (kempb@nievax.nie.ac.sg)
via Rose Downs on ClayArt listserv. CLAY COLOR/TYPE: Buff Stoneware
Fired at 100 degrees per hour to 600 degrees, then free for all to
cone 6-7. Kiln Size, Cromarty 25 cu ft. Manufactured in the UK.
CONTRIBUTOR: Brian Kemp, Nanyang Technological University, Block B,
Room 216, 469 Bukut Timah Rd., Singapore, 1025 TEST SITE: Nanyang
Technological University, Singapore

Glaze name: IE 30 B
Cone: 6
Color: pale blue w/ speckles
Testing: Untested
Surface: dry matt
Firing: Oxidation
Recipe:
Barium carbonate	36.73
Nepheline syenite	59.19
Ball clay	4.08
Cobalt oxide	0.51
Comments:
Dry, adhered, pale blue with vivid mid blue speckles. From Brian
Kemp, (kempb@nievax.nie.ac.sg) via Rose Downs on ClayArt listserv.
CLAY COLOR/TYPE: Buff Stoneware Fired at 100 degrees per hour to 600
degrees, then free for all to cone 6-7. Kiln Size, Cromarty 25 cu ft.
Manufactured in the UK. CONTRIBUTOR: Brian Kemp, Nanyang
Technological University, Block B, Room 216, 469 Bukut Timah Rd.,
Singapore, 1025 TEST SITE: Nanyang Technological University, Singapore

Glaze name: IE 30 F
Cone: 6
Color: off white to pale turquoise
Testing: 
Surface: dry matt
Firing: 
Recipe:
Barium carbonate	36.73
Nepheline syenite	59.19
Ball clay	4.08
Copper carbonate	2.04
Comments:
Dry, adhered, pale off white to pale turquoise where thicker. From
Brian Kemp, (kempb@nievax.nie.ac.sg) via Rose Downs on ClayArt
listserv. CLAY COLOR/TYPE: Buff Stoneware Fired at 100 degrees per
hour to 600 degrees, then free for all to cone 6-7. Kiln Size,
Cromarty 25 cu ft. Manufactured in the UK. CONTRIBUTOR: Brian Kemp,
Nanyang Technological University, Block B, Room 216, 469 Bukut Timah
Rd., Singapore, 1025 TEST SITE: Nanyang Technological University,
Singapore

Glaze name: IE 30 O
Cone: 6
Color: blue green?
Testing: 
Surface: Dry matte
Firing: 
Recipe:
Barium carbonate	36.73
Nepheline syenite	59.19
Ball clay	4.08
Titanium dioxide	3.57
Cobalt carbonate	0.51
Comments:
No notes on this one. rd From Brian Kemp, (kempb@nievax.nie.ac.sg)
via Rose Downs on ClayArt listserv. CLAY COLOR/TYPE: Buff Stoneware
Fired at 100 degrees per hour to 600 degrees, then free for all to
cone 6-7. Kiln Size, Cromarty 25 cu ft. Manufactured in the UK.
CONTRIBUTOR: Brian Kemp, Nanyang Technological University, Block B,
Room 216, 469 Bukut Timah Rd., Singapore, 1025 TEST SITE: Nanyang
Technological University, Singapore

Glaze name: IE 30M
Cone: 6
Color: grey, green / orange yellow if
Testing: 
Surface: Dry matte
Firing: 
Recipe:
Barium carbonate	36.73
Nepheline syenite	59.19
Ball clay	4.08
Copper carbonate	3.06
Rutile	3.06
Comments:
Dry glaze, grey, green tint, darker where thicker. Orange yellow
where thin. Moderate aplication. From Brian Kemp,
(kempb@nievax.nie.ac.sg) via Rose Downs on ClayArt listserv. CLAY
COLOR/TYPE: Buff Stoneware Fired at 100 degrees per hour to 600
degrees, then free for all to cone 6-7. Kiln Size, Cromarty 25 cu ft.
Manufactured in the UK. CONTRIBUTOR: Brian Kemp, Nanyang
Technological University, Block B, Room 216, 469 Bukut Timah Rd.,
Singapore, 1025 TEST SITE: Nanyang Technological University, Singapore

Glaze name: IE 30N
Cone: 6
Color: mid blue to dark blue
Testing: Untested
Surface: Dry matte
Firing: Oxidation
Recipe:
Barium carbonate	38.00
Nepheline syenite	58.00
Ball clay	4.00
Titanium dioxide	3.50
Cobalt oxide	1.50
Comments:
Dry glaze, mid blue to dark blue where thick. Pale yellow where thin.
From Brian Kemp, (kempb@nievax.nie.ac.sg) via Rose Downs on ClayArt
listserv. CLAY COLOR/TYPE: Buff Stoneware Fired at 100 degrees per
hour to 600 degrees, then free for all to cone 6-7. Kiln Size,
Cromarty 25 cu ft. Manufactured in the UK. CONTRIBUTOR: Brian Kemp,
Nanyang Technological University, Block B, Room 216, 469 Bukut Timah
Rd., Singapore, 1025 TEST SITE: Nanyang Technological University,
Singapore

Glaze name: IE 35
Cone: 6
Color: cream white
Testing: Untested
Surface: 
Firing: Oxidation
Recipe:
Potash feldspar	45.00
Whiting	10.00
Zinc oxide	10.00
Kaolin	10.00
Silica	25.00
Comments:
Nice cream white, no craze, very nice. From Brian Kemp,
(kempb@nievax.nie.ac.sg) via Rose Downs on ClayArt listserv. CLAY
COLOR/TYPE: Buff Stoneware Fired at 100 degrees per hour to 600
degrees, then free for all to cone 6-7. Kiln Size, Cromarty 25 cu ft.
Manufactured in the UK. CONTRIBUTOR: Brian Kemp, Nanyang
Technological University, Block B, Room 216, 469 Bukut Timah Rd.,
Singapore, 1025 TEST SITE: Nanyang Technological University, Singapore

Glaze name: IE 4
Cone: 6
Color: with 0.25 Cobalt Carbonate = st
Testing: Untested
Surface: shiny, glossy
Firing: oxidation
Recipe:
Nepheline syenite	27.40
Gerstley borate	9.13
Barium carbonate	16.44
Ball clay	5.48
Whiting	3.65
Lithium carbonate	1.83
Silica	27.40
Zinc oxide	0.46
Zirconium silicate	8.22
Comments:
kiln type: electric Color: with 0.25 Cobalt Carbonate = streaky
cornflower blue, with 0.5 Cobalt Carbonate = strong streaky blue
pleasant From Brian Kemp, Singapore, (kempb@nievax.nie.ac.sg) via
Rose Downs on ClayArt listserv. CLAY COLOR/TYPE: Buff Stoneware Fired
at 100 degrees per hour to 600 degrees, then free for all to cone
6-7.
CONTRIBUTOR: Brian Kemp Nanyang Technological University Block B,
Room 216 469 Bukut Timah Rd. Singapore, 1025 TEST SITE: Nanyang
Technological University, Singapore
Glaze name: IE 4 E
Cone: 6
Color: frosty, pastel, pale blue
Testing: Untested
Surface: semi matt
Firing: oxidation
Recipe:
Nepheline syenite	38.46
Gerstley borate	9.62
Whiting	3.85
Lithium carbonate	1.92
Barium carbonate	17.31
Silica	28.85
Copper carbonate	1.92
Tin oxide	7.69
Zirconium silicate	11.54
Comments:
kiln type: electric nice From Brian Kemp, Singapore,
(kempb@nievax.nie.ac.sg) via Rose Downs on ClayArt listserv. CLAY
COLOR/TYPE: Buff Stoneware Fired at 100 degrees per hour to 600
degrees, then free for all to cone 6-7. Kiln Size, Cromarty 25 cu ft.
Manufactured in the UK. CONTRIBUTOR: Brian Kemp, Nanyang
Technological University, Block B, Room 216, 469 Bukut Timah Rd.,
Singapore, 1025 TEST SITE: Nanyang Technological University, Singapore

Glaze name: IE 4 E
Cone: 6
Color: frosty, pastel, pale blue
Testing: Untested
Surface: semi matt
Firing: oxidation
Recipe:
Nepheline syenite	38.46
Gerstley borate	9.62
Whiting	3.85
Lithium carbonate	1.92
Barium carbonate	17.31
Silica	28.85
Copper carbonate	1.92
Tin oxide	7.69
Zirconium silicate	11.54
Comments:
kiln type: electric nice From Brian Kemp, Singapore,
(kempb@nievax.nie.ac.sg) via Rose Downs on ClayArt listserv. CLAY
COLOR/TYPE: Buff Stoneware Fired at 100 degrees per hour to 600
degrees, then free for all to cone 6-7. Kiln Size, Cromarty 25 cu ft.
Manufactured in the UK. CONTRIBUTOR: Brian Kemp, Nanyang
Technological University, Block B, Room 216, 469 Bukut Timah Rd.,
Singapore, 1025 TEST SITE: Nanyang Technological University, Singapore

Glaze name: IE 40
Cone: 6
Color: white
Testing: 
Surface: Semi matt
Firing: 
Recipe:
Nepheline syenite	25.45
Zinc oxide	13.64
Gerstley borate	11.82
Kaolin	7.27
Silica	32.73
Magnesium carbonate	9.09
Comments:
Semi matt white, no craze, good. From Brian Kemp,
(kempb@nievax.nie.ac.sg) via Rose Downs on ClayArt listserv. CLAY
COLOR/TYPE: Buff Stoneware Fired at 100 degrees per hour to 600
degrees, then free for all to cone 6-7. Kiln Size, Cromarty 25 cu ft.
Manufactured in the UK. CONTRIBUTOR: Brian Kemp, Nanyang
Technological University, Block B, Room 216, 469 Bukut Timah Rd.,
Singapore, 1025 TEST SITE: Nanyang Technological University, Singapore

Glaze name: IE 40
Cone: 6
Color: white
Testing: Untested
Surface: Semi matt
Firing: Oxidation
Recipe:
Nepheline syenite	25.45
Zinc oxide	13.64
Gerstley borate	11.82
Kaolin	7.27
Silica	32.73
Magnesium carbonate	9.09
Comments:
Semi matt white, no craze, good. From Brian Kemp,
(kempb@nievax.nie.ac.sg) via Rose Downs on ClayArt listserv. CLAY
COLOR/TYPE: Buff Stoneware Fired at 100 degrees per hour to 600
degrees, then free for all to cone 6-7. Kiln Size, Cromarty 25 cu ft.
Manufactured in the UK. CONTRIBUTOR: Brian Kemp, Nanyang
Technological University, Block B, Room 216, 469 Bukut Timah Rd.,
Singapore, 1025 TEST SITE: Nanyang Technological University, Singapore

Glaze name: IE 41
Cone: 6
Color: very white
Testing: Untested
Surface: shiny, glossy
Firing: Oxidation
Recipe:
Nepheline syenite	38.46
Magnesium carbonate	4.40
Zinc oxide	14.29
Kaolin	3.30
Silica	39.56
Comments:
Very white, shiny, no craze, excellent. From Brian Kemp,
(kempb@nievax.nie.ac.sg) via Rose Downs on ClayArt listserv. CLAY
COLOR/TYPE: Buff Stoneware Fired at 100 degrees per hour to 600
degrees, then free for all to cone 6-7. Kiln Size, Cromarty 25 cu ft.
Manufactured in the UK. CONTRIBUTOR: Brian Kemp, Nanyang
Technological University, Block B, Room 216, 469 Bukut Timah Rd.,
Singapore, 1025 TEST SITE: Nanyang Technological University, Singapore

Glaze name: IE 42
Cone: 6
Color: white
Testing: Untested
Surface: shiny, glossy
Firing: Oxidation
Recipe:
Potash feldspar	49.00
Lithium carbonate	3.00
Zinc oxide	11.00
Whiting	5.00
Kaolin	16.00
Silica	16.00
Comments:
Shiny white, no craze, good. From Brian Kemp,
(kempb@nievax.nie.ac.sg) via Rose Downs on ClayArt listserv. CLAY
COLOR/TYPE: Buff Stoneware Fired at 100 degrees per hour to 600
degrees, then free for all to cone 6-7. Kiln Size, Cromarty 25 cu ft.
Manufactured in the UK. CONTRIBUTOR: Brian Kemp, Nanyang
Technological University, Block B, Room 216, 469 Bukut Timah Rd.,
Singapore, 1025 TEST SITE: Nanyang Technological University, Singapore

Glaze name: IE 43
Cone: 6
Color: pale coffee brown
Testing: Untested
Surface: Semi matt
Firing: Oxidation
Recipe:
Potash feldspar	26.32
Barium carbonate	41.05
Zinc oxide	15.79
Lithium carbonate	2.11
Silica	14.74
Nickel Oxide	4.21
Comments:
Semi matt, pale coffee brown with blue patches. good. From Brian
Kemp, (kempb@nievax.nie.ac.sg) via Rose Downs on ClayArt listserv.
CLAY COLOR/TYPE: Buff Stoneware Fired at 100 degrees per hour to 600
degrees, then free for all to cone 6-7. Kiln Size, Cromarty 25 cu ft.
Manufactured in the UK. CONTRIBUTOR: Brian Kemp, Nanyang
Technological University, Block B, Room 216, 469 Bukut Timah Rd.,
Singapore, 1025 TEST SITE: Nanyang Technological University, Singapore

Glaze name: IE 44
Cone: 6
Color: dark blue with paler blue
Testing: Untested
Surface: Shiny, glossy
Firing: Oxidation
Recipe:
Potash feldspar	27.37
Barium carbonate	25.26
Zinc oxide	28.42
Lithium carbonate	2.11
Silica	16.84
Nickel Oxide	4.21
Comments:
Shiny, nice dark blue with paler blue speckles, rust on edges, very
nice. Uses nickel oxide? or carbonate? From Brian Kemp,
(kempb@nievax.nie.ac.sg) via Rose Downs on ClayArt listserv. CLAY
COLOR/TYPE: Buff Stoneware Fired at 100 degrees per hour to 600
degrees, then free for all to cone 6-7. Kiln Size, Cromarty 25 cu ft.
Manufactured in the UK. CONTRIBUTOR: Brian Kemp, Nanyang
Technological University, Block B, Room 216, 469 Bukut Timah Rd.,
Singapore, 1025 TEST SITE: Nanyang Technological University, Singapore

Glaze name: IE 45
Cone: 6
