Repository: a0082273/glaze_color_prediction

Data of this repository are from Grazy(http://help.glazy.org/about/#about-the-software)

File: database/GlazChem/data/glz_hg_midrange.txt (part 6 of 12)
Glaze name: Aventurine Chromium Green
Color: beige/blue w/dark red/brown
Testing: Untested
Surface: Semi matt
Firing: Oxidation
Recipe:
Potash feldspar	21.88
Zinc oxide	21.88
Barium carbonate	31.25
Lithium carbonate	4.17
Kaolin	3.12
Silica	17.71
Nickel Oxide	4.17
Comments:
Semi matt, beige/blue with dark red/brown areas. Lighter blue
speckles. Very nice, apply thickly for blue. From Brian Kemp,
(kempb@nievax.nie.ac.sg) via Rose Downs on ClayArt listserv. CLAY
COLOR/TYPE: Buff Stoneware Fired at 100 degrees per hour to 600
degrees, then free for all to cone 6-7. Kiln Size, Cromarty 25 cu ft.
Manufactured in the UK. CONTRIBUTOR: Brian Kemp, Nanyang
Technological University, Block B, Room 216, 469 Bukut Timah Rd.,
Singapore, 1025 TEST SITE: Nanyang Technological University, Singapore

Glaze name: IE 49
Cone: 6
Color: white
Testing: 
Surface: Shiny, glossy
Firing: 
Recipe:
Potash feldspar	34.69
Whiting	17.35
Ball clay	6.12
Silica	41.84
Comments:
Shiny, clear white (on white clay) no craze, very good. From Brian
Kemp, (kempb@nievax.nie.ac.sg) via Rose Downs on ClayArt listserv.
CLAY COLOR/TYPE: Buff Stoneware Fired at 100 degrees per hour to 600
degrees, then free for all to cone 6-7. Kiln Size, Cromarty 25 cu ft.
Manufactured in the UK. CONTRIBUTOR: Brian Kemp, Nanyang
Technological University, Block B, Room 216, 469 Bukut Timah Rd.,
Singapore, 1025 TEST SITE: Nanyang Technological University, Singapore

Glaze name: IE 50
Cone: 6
Color: clear, transparent
Testing: 
Surface: Shiny, glossy
Firing: 
Recipe:
Potash feldspar	38.18
Zinc oxide	10.91
Kaolin	13.45
Silica	24.09
Whiting	13.36
Comments:
Very nice, clear shiny glaze, no craze, very good. From Brian Kemp,
(kempb@nievax.nie.ac.sg) via Rose Downs on ClayArt listserv. CLAY
COLOR/TYPE: Buff Stoneware Fired at 100 degrees per hour to 600
degrees, then free for all to cone 6-7. Kiln Size, Cromarty 25 cu ft.
Manufactured in the UK. CONTRIBUTOR: Brian Kemp, Nanyang
Technological University, Block B, Room 216, 469 Bukut Timah Rd.,
Singapore, 1025 TEST SITE: Nanyang Technological University, Singapore

Glaze name: IE 52
Cone: 6
Color: dark green/blue
Testing: 
Surface: semi matt
Firing: 
Recipe:
Dolomite	19.00
Whiting	3.00
Nepheline syenite	35.00
Ball clay	24.00
Silica	19.00
Chromium oxide	2.00
Cobalt carbonate	1.00
Comments:
Semi matt, dark green/blue with chocolate speckles, chocolate on
edges, nice. From Brian Kemp, (kempb@nievax.nie.ac.sg) via Rose Downs
on ClayArt listserv. CLAY COLOR/TYPE: Buff Stoneware Fired at 100
degrees per hour to 600 degrees, then free for all to cone 6-7. Kiln
Size, Cromarty 25 cu ft. Manufactured in the UK. CONTRIBUTOR: Brian
Kemp, Nanyang Technological University, Block B, Room 216, 469 Bukut
Timah Rd., Singapore, 1025 TEST SITE: Nanyang Technological
University, Singapore

Glaze name: IE 6
Cone: 6
Color: pale blue with darker flecks, da
Testing: Untested
Surface: semi matt
Firing: oxidation
Recipe:
Nepheline syenite	33.15
Wollastonite	22.10
Gerstley borate	19.89
Ball clay	11.05
Barium carbonate	11.05
Lithium carbonate	2.76
Zirconium silicate	9.94
Cobalt oxide	1.10
Comments:
Kiln Type: kiln type: electric Color: pale blue with darker flecks,
darker blue where pooled or thicker. From Brian Kemp, Singapore,
(kempb@nievax.nie.ac.sg) via Rose Downs on ClayArt listserv. CLAY
COLOR/TYPE: Buff Stoneware Fired at 100 degrees per hour to 600
degrees, then free for all to cone 6-7. Kiln Size, Cromarty 25 cu ft.
Manufactured in the UK. CONTRIBUTOR: Brian Kemp Nanyang Technological
University Block B, Room 216 469 Bukut Timah Rd. Singapore, 1025 TEST
SITE: Nanyang Technological University, Singapore

Glaze name: IE 68
Cone: 6
Color: nice coffee, pale brown with cr
Testing: Untested
Surface: semi matt
Firing: oxidation
Recipe:
Nepheline syenite	56.18
Red clay	13.48
Wollastonite	5.62
Whiting	20.23
Magnesium carbonate	4.49
Zirconium silicate	12.36
Red iron oxide	6.74
Comments:
Kiln Type: electric Color: nice coffee, pale brown with cream
speckles. very good From Brian Kemp, Singapore,
(kempb@nievax.nie.ac.sg) via Rose Downs on ClayArt listserv. CLAY
COLOR/TYPE: Buff Stoneware Fired at 100 degrees per hour to 600
degrees, then free for all to cone 6-7. Kiln Size, Cromarty 25 cu ft.
Manufactured in the UK. CONTRIBUTOR: Brian Kemp Nanyang Technological
University Block B, Room 216 469 Bukut Timah Rd. Singapore, 1025 TEST
SITE: Nanyang Technological University, Singapore

Glaze name: IE 76
Cone: 6
Color: very pale pink
Testing: 
Surface: semi matt
Firing: 
Recipe:
Nepheline syenite	46.43
Whiting	21.43
Gerstley borate	8.93
Lithium carbonate	17.86
Barium carbonate	5.36
Silica	78.55
Tin oxide	7.14
Rutile	5.36
Comments:
Kiln Type: electric From Brian Kemp, Singapore,
(kempb@nievax.nie.ac.sg) via Rose Downs on ClayArt listserv. CLAY
COLOR/TYPE: Buff Stoneware Fired at 100 degrees per hour to 600
degrees, then free for all to cone 6-7. Kiln Size, Cromarty 25 cu ft.
Manufactured in the UK. CONTRIBUTOR: Brian Kemp Nanyang Technological
University Block B, Room 216 469 Bukut Timah Rd. Singapore, 1025 TEST
SITE: Nanyang Technological University, Singapore

Glaze name: IE 77
Cone: 6
Color: dark orange brown.
Testing: Untested
Surface: shiny
Firing: oxidation
Recipe:
Potash feldspar	40.00
Zinc oxide	4.00
Dolomite	3.00
Whiting	15.00
Kaolin	5.00
Silica	33.00
Red iron oxide	4.00
Chrome Oxide	0.50
Comments:
Kiln Type: electric good From Brian Kemp, Singapore,
(kempb@nievax.nie.ac.sg) via Rose Downs on ClayArt listserv. CLAY
COLOR/TYPE: Buff Stoneware Fired at 100 degrees per hour to 600
degrees, then free for all to cone 6-7. Kiln Size, Cromarty 25 cu ft.
Manufactured in the UK. CONTRIBUTOR: Brian Kemp Nanyang Technological
University Block B, Room 216 469 Bukut Timah Rd. Singapore, 1025 TEST
SITE: Nanyang Technological University, Singapore

Glaze name: IE 78
Cone: 6
Color: Cream white
Testing: Untested
Surface: semi matt
Firing: oxidation
Recipe:
Potash feldspar	46.67
Whiting	20.00
Zinc oxide	11.11
Dolomite	5.56
Kaolin	11.11
Silica	5.56
Tin oxide	4.44
Comments:
Kiln Type: electric nice. nice surface From Brian Kemp, Singapore,
(kempb@nievax.nie.ac.sg) via Rose Downs on ClayArt listserv. CLAY
COLOR/TYPE: Buff Stoneware Fired at 100 degrees per hour to 600
degrees, then free for all to cone 6-7. Kiln Size, Cromarty 25 cu ft.
Manufactured in the UK. CONTRIBUTOR: Brian Kemp Nanyang Technological
University Block B, Room 216 469 Bukut Timah Rd. Singapore, 1025 TEST
SITE: Nanyang Technological University, Singapore

Glaze name: IE 8
Cone: 6
Color: pale blue with darker flecks, t
Testing: Untested
Surface: semi matt
Firing: oxidation
Recipe:
Nepheline syenite	32.26
Ball clay	21.51
Wollastonite	19.35
Gerstley borate	10.75
Barium carbonate	10.75
Zinc oxide	3.23
Lithium carbonate	2.15
Zirconium silicate	7.53
Copper carbonate	2.15
Comments:
Kiln Type: electric Color: pale blue with darker flecks, turquoise
where thick From Brian Kemp, Singapore, (kempb@nievax.nie.ac.sg) via
Rose Downs on ClayArt listserv. CLAY COLOR/TYPE: Buff Stoneware Fired
at 100 degrees per hour to 600 degrees, then free for all to cone
6-7. Kiln Size, Cromarty 25 cu ft. Manufactured in the UK.
CONTRIBUTOR: Brian Kemp Nanyang Technological University Block B,
Room 216 469 Bukut Timah Rd. Singapore, 1025 TEST SITE: Nanyang
Technological University, Singapore

Glaze name: IE 82
Cone: 6
Color: dark blue, even darker where th
Testing: 
Surface: semi matt
Firing: 
Recipe:
Soda feldspar	39.00
Kaolin	5.00
Zinc oxide	18.00
Barium carbonate	28.00
Silica	10.00
Nickel oxide	1.50
Comments:
kiln type: electric good From Brian Kemp, Singapore,
(kempb@nievax.nie.ac.sg) via Rose Downs on ClayArt listserv. CLAY
COLOR/TYPE: Buff Stoneware Fired at 100 degrees per hour to 600
degrees, then free for all to cone 6-7. Kiln Size, Cromarty 25 cu ft.
Manufactured in the UK. CONTRIBUTOR: Brian Kemp Nanyang Technological
University Block B, Room 216 469 Bukut Timah Rd. Singapore, 1025 TEST
SITE: Nanyang Technological University, Singapore

Glaze name: IE 84
Cone: 6
Color: off white with a faint hint of
Testing: 
Surface: shiny, glossy
Firing: 
Recipe:
Potash feldspar	38.18
Kaolin	13.64
Whiting	13.64
Zinc oxide	10.91
Silica	23.64
Tin oxide	9.09
Chrome oxide	0.45
Comments:
kiln type: electric nice base glaze From Brian Kemp, Singapore,
(kempb@nievax.nie.ac.sg) via Rose Downs on ClayArt listserv. CLAY
COLOR/TYPE: Buff Stoneware Fired at 100 degrees per hour to 600
degrees, then free for all to cone 6-7. Kiln Size, Cromarty 25 cu ft.
Manufactured in the UK. CONTRIBUTOR: Brian Kemp Nanyang Technological
University Block B, Room 216 469 Bukut Timah Rd. Singapore, 1025 TEST
SITE: Nanyang Technological University, Singapore

Glaze name: IE 9
Cone: 6
Color: very pale off white-tan, orange
Testing: 
Surface: semi matt/ matt
Firing: 
Recipe:
Nepheline syenite	33.33
Wollastonite	22.22
Ball clay	22.22
Gerstley borate	10.00
Barium carbonate	8.89
Zinc oxide	0.56
Lithium carbonate	2.78
Zirconium silicate	11.11
Copper carbonate	2.22
Comments:
Kiln Type: electric Color: very pale off white-tan, orange specks
where thin, pale green where thick, flashing on the edges. From Brian
Kemp, Singapore, (kempb@nievax.nie.ac.sg) via Rose Downs on ClayArt
listserv. CLAY COLOR/TYPE: Buff Stoneware Fired at 100 degrees per
hour to 600 degrees, then free for all to cone 6-7. Kiln Size,
Cromarty 25 cu ft. Manufactured in the UK. CONTRIBUTOR: Brian Kemp
Nanyang Technological University Block B, Room 216 469 Bukut Timah
Rd. Singapore, 1025 TEST SITE: Nanyang Technological University,
Singapore

Glaze name: IE Black
Cone: 6
Color: black / brown
Testing: 
Surface: shiny, glossy
Firing: 
Recipe:
Whiting	17.00
Nepheline syenite	34.00
Kaolin	8.00
Silica	41.00
Iron oxide	13.00
Comments:
Shiny black/brown, ok. From Brian Kemp, (kempb@nievax.nie.ac.sg) via
Rose Downs on ClayArt listserv. CLAY COLOR/TYPE: Buff Stoneware Fired
at 100 degrees per hour to 600 degrees, then free for all to cone
6-7. Kiln Size, Cromarty 25 cu ft. Manufactured in the UK.
CONTRIBUTOR: Brian Kemp, Nanyang Technological University, Block B,
Room 216, 469 Bukut Timah Rd., Singapore, 1025 TEST SITE: Nanyang
Technological University, Singapore

Glaze name: IE Red
Cone: 6
Color: pale yellow, green yellow
Testing: Untested
Surface: Semi matt
Firing: Oxidation
Recipe:
Potash feldspar	55.57
Whiting	24.44
Zinc oxide	4.44
Kaolin	11.11
Silica	4.44
Iron Oxide	3.33
Rutile	3.33
Comments:
Semi matt pale yellow, green yellow where thicker, tiny brown flecks,
ok. From Brian Kemp, (kempb@nievax.nie.ac.sg) via Rose Downs on
ClayArt listserv. CLAY COLOR/TYPE: Buff Stoneware Fired at 100
degrees per hour to 600 degrees, then free for all to cone 6-7. Kiln
Size, Cromarty 25 cu ft. Manufactured in the UK. CONTRIBUTOR: Brian
Kemp, Nanyang Technological University, Block B, Room 216, 469 Bukut
Timah Rd., Singapore, 1025 TEST SITE: Nanyang Technological
University, Singapore

Glaze name: IE105H
Cone: 6
Color: duck egg blue
Testing: 
Surface: Semi matt
Firing: 
Recipe:
Nepheline syenite	60.00
Barium carbonate	24.00
Lithium carbonate	5.00
Kaolin	6.00
Silica	5.00
Cobalt carbonate	0.25
Tin oxide	8.00
Comments:
Semi matt, very nice buttery surface. Duck egg blue with darker
specks From Brian Kemp, (kempb@nievax.nie.ac.sg) via Rose Downs on
ClayArt listserv. CLAY COLOR/TYPE: Buff Stoneware Fired at 100
degrees per hour to 600 degrees, then free for all to cone 6-7. Kiln
Size, Cromarty 25 cu ft. Manufactured in the UK. CONTRIBUTOR: Brian
Kemp, Nanyang Technological University, Block B, Room 216, 469 Bukut
Timah Rd., Singapore, 1025 TEST SITE: Nanyang Technological
University, Singapore

Glaze name: IE170
Cone: 6
Color: white
Testing: 
Surface: semi matt
Firing: 
Recipe:
Nepheline syenite	33.90
Dolomite	16.95
Bone ash	5.08
Zinc oxide	3.39
Kaolin	8.47
Silica	19.49
Whiting	4.24
Zirconium silicate	8.47
Comments:
A nice, stable, semi matt white. A typical dolomite response to gosu-
grey with yellow speckles in places, good From Brian Kemp, Singapore,
(kempb@nievax.nie.ac.sg) via Rose Downs on ClayArt listserv. CLAY
COLOR/TYPE: Buff Stoneware Fired at 100 degrees per hour to 600
degrees, then free for all to cone 6-7. Kiln Size, Cromarty 25 cu ft.
Manufactured in the UK. CONTRIBUTOR: Brian Kemp Nanyang Technological
University Block B, Room 216 469 Bukut Timah Rd. Singapore, 1025 TEST
SITE: Nanyang Technological University, Singapore

Glaze name: IE27A/H
Cone: 6
Color: very pale, warm green w/pink flecks
Testing: Untested
Surface: ?
Firing: Ox. or Red.
Recipe:
Nepheline syenite	67.00
Dolomite	10.00
Kaolin	8.00
Silica	9.00
Zinc oxide	6.00
Iron Oxide	2.00
Copper carbonate	1.50
Comments:
omments: very pale, warm green with pink flecks. From Brian Kemp,
Singapore, (kempb@nievax.nie.ac.sg) via Rose Downs on ClayArt
listserv. CLAY COLOR/TYPE: Buff Stoneware Fired at 100 degrees per
hour to 600 degrees, then free for all to cone 6-7. Kiln Size,
Cromarty 25 cu ft. Manufactured in the UK. CONTRIBUTOR: Brian Kemp
Nanyang Technological University Block B, Room 216 469 Bukut Timah
Rd. Singapore, 1025 TEST SITE: Nanyang Technological University,
Singapore

Glaze name: IE27A/I
Cone: 6
Color: medium tan
Testing: Untested
Surface: shiny
Firing: Ox. or Red.
Recipe:
Nepheline syenite	67.00
Dolomite	10.00
Kaolin	8.00
Silica	9.00
Zinc oxide	6.00
Iron Oxide	2.00
Chrome Oxide	1.00
Comments:
omments: shiny, mid tan. From Brian Kemp, Singapore,
(kempb@nievax.nie.ac.sg) via Rose Downs on ClayArt listserv. CLAY
COLOR/TYPE: Buff Stoneware Fired at 100 degrees per hour to 600
degrees, then free for all to cone 6-7. Kiln Size, Cromarty 25 cu ft.
Manufactured in the UK. CONTRIBUTOR: Brian Kemp Nanyang Technological
University Block B, Room 216 469 Bukut Timah Rd. Singapore, 1025 TEST
SITE: Nanyang Technological University, Singapore

Glaze name: IE27A/O
Cone: 6
Color: medium blue w/ pink flecks
Testing: 
Surface: 
Firing: 
Recipe:
Nepheline syenite	67.00
Dolomite	10.00
Kaolin	8.00
Silica	9.00
Zinc oxide	6.00
Copper carbonate	1.50
Cobalt oxide	0.25
Comments:
Mid blue with Pink flecks. I began to notice some similar glazes, so,
I will list the main glaze recipe and the variations in the comments
section. From Brian Kemp, Singapore, (kempb@nievax.nie.ac.sg) via
Rose Downs on ClayArt listserv. CLAY COLOR/TYPE: Buff Stoneware Fired
at 100 degrees per hour to 600 degrees, then free for all to cone
6-7. Kiln Size, Cromarty 25 cu ft. Manufactured in the UK.
CONTRIBUTOR: Brian Kemp Nanyang Technological University Block B,
Room 216 469 Bukut Timah Rd. Singapore, 1025 TEST SITE: Nanyang
Technological University, Singapore

Glaze name: IE3
Cone: 6
Color: variable (see comments)
Testing: Untested
Surface: semi-matt
Firing: Ox. or Red.
Recipe:
Potash feldspar	38.72
Whiting	29.04
Barium carbonate	13.55
Kaolin	11.62
Ball clay	4.84
Zinc oxide	0.29
Lithium carbonate	1.94
Zirconium silicate	8.71
Comments:
The base appears to be a semi matt. From Brian Kemp, Singapore,
(kempb@nievax.nie.ac.sg) via Rose Downs on ClayArt listserv.
variations: IE3 A/4 - Copper Carbonate 3.0 -pale turquoise with
green-brown flecks IE3 A/6 - Cobalt Oxide 0.5 - Blue White IE3 A/7 -
Manganese Dioxide 2.0 - Pink Mauve IE3 A/C - Copper Carbonate 1.5 -
Nice blue-green, pale w/ tan-yellow flck IE3 A/H - Iron Oxide 2.0,
copper carbonate 1.5 - pale green w/ orange-brown flecks IE3 A/M -
Rutile 2.0, Chrome Oxide 1.0 - mauve with deeper mauve flecks IE3 A/O
- Copper Carbonate 1.5, Cobalt Oxide 0.25 - green blue breaking to
pale blue IE3 A/R - Copper Carbonate 1.5, Manganese Dioxide 1 - tan
green with brown flecks IE3 A/U - Cobalt Oxide 0.25, Manganese
Dioxide 1 - pale grey blue with blue and pink flecks. CLAY
COLOR/TYPE: Buff Stoneware Fired at 100 degrees per hour to 600
degrees, then free for all to cone 6-7. Kiln Size, Cromarty 25 cu ft.
Manufactured in the UK. CONTRIBUTOR: Brian Kemp Nanyang Technological
University Block B, Room 216 469 Bukut Timah Rd. Singapore, 1025 TEST
SITE: Nanyang Technological University, Singapore

Glaze name: IE30K
Cone: 6
Color: pink
Testing: Untested
Surface: dry, matte
Firing: Ox. or Red.
Recipe:
Barium carbonate	37.50
Nepheline syenite	58.33
Ball clay	4.17
Blythe Red Glaze Stain	10.42
Comments:
omments: Dry pink, ok. From Brian Kemp, Singapore,
(kempb@nievax.nie.ac.sg) via Rose Downs on ClayArt listserv. CLAY
COLOR/TYPE: Buff Stoneware Fired at 100 degrees per hour to 600
degrees, then free for all to cone 6-7. Kiln Size, Cromarty 25 cu ft.
Manufactured in the UK. CONTRIBUTOR: Brian Kemp Nanyang Technological
University Block B, Room 216 469 Bukut Timah Rd. Singapore, 1025 TEST
SITE: Nanyang Technological University, Singapore

Glaze name: IE4C
Cone: 6
Color: pale yellow
Testing: 
Surface: shiny
Firing: 
Recipe:
Nepheline syenite	29.70
Silica	29.70
Barium carbonate	17.82
Gerstley borate	9.90
Ball clay	5.94
Whiting	3.96
Zinc oxide	0.50
Lithium carbonate	2.48
Praseodymium oxide	9.90
Zirconium silicate	8.91
Comments:
omments: shiny, pale yellow. good. From Brian Kemp, Singapore,
(kempb@nievax.nie.ac.sg) via Rose Downs on ClayArt listserv. CLAY
COLOR/TYPE: Buff Stoneware Fired at 100 degrees per hour to 600
degrees, then free for all to cone 6-7. Kiln Size, Cromarty 25 cu ft.
Manufactured in the UK. CONTRIBUTOR: Brian Kemp Nanyang Technological
University Block B, Room 216 469 Bukut Timah Rd. Singapore, 1025 TEST
SITE: Nanyang Technological University, Singapore

Glaze name: IE81
Cone: 6
Color: tan/brown with blue flecks, som
Testing: 
Surface: Satin matt
Firing: Oxidation
Transparency: Opaque
Recipe:
Nepheline syenite	26.00
Barium carbonate	41.70
Lithium carbonate	3.10
Zinc oxide	12.50
Silica	16.70
Bentonite	4.20
Comments:
Color: tan/brown with blue flecks, some bright
pink flecks. From Brian Kemp, Singapore, (kempb@nievax.nie.ac.sg) via
Rose Downs on ClayArt listserv.
Glaze name: Indian Red
Cone: 6
Color: brown
Testing: Untested
Surface: Shiny, glossy
Firing: Oxidation
Recipe:
Potash feldspar	40.00
Zinc oxide	4.00
Dolomite	3.00
Whiting	15.00
Kaolin	5.00
Silica	33.00
Chrome Oxide	0.50
Iron Oxide	4.00
Comments:
Shiny brown, quite nice. From Brian Kemp, (kempb@nievax.nie.ac.sg)
via Rose Downs on ClayArt listserv. CLAY COLOR/TYPE: Buff Stoneware
Fired at 100 degrees per hour to 600 degrees, then free for all to
cone 6-7. Kiln Size, Cromarty 25 cu ft. Manufactured in the UK.
CONTRIBUTOR: Brian Kemp, Nanyang Technological University, Block B,
Room 216, 469 Bukut Timah Rd., Singapore, 1025 TEST SITE: Nanyang
Technological University, Singapore

Glaze name: Indian Red 2nd Edition
Cone: 6
Color: iron red brown
Testing: Untested
Surface: 
Firing: ox. or red.
Recipe:
Potash feldspar	40.00
Zinc oxide	4.00
Dolomite	3.00
Whiting	15.00
China clay	5.00
Silica	33.00
chrome oxide	0.50
Red iron oxide	4.00
Comments:
In oxidation at cone 6 a deep red iron oxide red. In reduction at
cone 6 a deep brown with a slight green tint at close inspection.
source for the original recipe: Emmanuel Coopers Glaze books
submitted by: J.D. e-mail: CLAYJUNKIE@AOL.COM
Glaze name: Indian Red 2nd Edition
Cone: 6
Color: iron red brown
Testing: 
Surface: 
Firing: Oxidation
Transparency: Opaque
Recipe:
Potash feldspar	40.00
Zinc oxide	4.00
Dolomite	3.00
Whiting	15.00
China clay	5.00
Silica	33.00
chrome oxide	0.50
Red iron oxide	4.00
Comments:
In oxidation at cone 6 a deep red iron oxide red. In reduction at
cone 6 a deep brown with a slight green tint at close inspection.
source for the original recipe: Emmanuel Coopers Glaze books
submitted by: J.D. e-mail: CLAYJUNKIE@AOL.COM
Glaze name: Iron Red
Cone: 6
Color: iron red opaque
Testing: 
Surface: gloss
Firing: Oxidation
Glaze type: Iron Saturate
Transparency: Opaque
Recipe:
Gerstley borate	54.88
Talc	14.63
Flint	30.49
Red iron oxide	21.95
Comments:
Here is an Ox Blood Red that I've used in the past. Apply it HEAVILY
for the best results. Cone 6 Oxidation. andrew s lubow
<andylubow@juno.com>
Glaze name: Jade Green
Cone: 4
Color: Green
Testing: 
Surface: Gloss
Firing: Oxidation
Glaze type: Mid-fire
Recipe:
Barium carbonate	20.00
Gerstley borate	10.00
Talc	10.00
Whiting	10.00
Custer feldspar	40.00
Flint	10.00
Copper carbonate	5.00
Comments:
CM May 2000 p.102
Glaze name: Jade Green Base cone 5
Cone: 5-6
Color: Clear
Testing: Untested
Surface: 
Firing: Oxidation
Recipe:
Potash feldspar	41.00
Strontium carbonate	20.00
EPK	10.00
Flint	10.00
Gerstley borate	10.00
Zinc oxide	9.00
Comments:
Variations --
5% copper
1% cobalt
3% mn
Glaze name: Jade Green Matt
Cone: 5
Color: Opaque Blue Green
Testing: Untested
Surface: Matte
Firing: Oxidation
Glaze type: Ba
Recipe:
Potash spar	40.10
barium carb	20.00
Kaolin	10.10
Flint	10.00
Gerstley borate	10.00
Zinc oxide	9.90
Comments:
Thin = brown/green. Thicker beautiful green.  Also try stains. Not
great for purples, bad for pinks. From George Bowes.
Glaze name: Jade Matte
Cone: 6
Color: Green
Testing: Untested
Surface: Satin matt
Firing: Oxidation
Glaze type: Mid-fire
Transparency: Opaque
Recipe:
Kona F-4 feldspar	40.40
Strontium carbonate	19.90
EPK	10.00
Silica	9.90
Gerstley borate	9.90
Zinc oxide	9.80
Comments:
Soft opaque satin matte.  Good with other colorants. Tested with Laguna Borate
subst for GB, and looks very similar.
Variations --
vanadium ms	    10
Glaze name: JDB73
Cone: 6
Color: orange brown to light tan if thick
Testing: 
Surface: shiny
Firing: 
Recipe:
Ferro frit 3110	30.00
Soda feldspar	35.00
Whiting	10.00
Kaolin	10.00
Silica	10.00
Zinc oxide	5.00
Tin oxide	10.00
Iron oxide	4.00
Comments:
nice, shiny orange brown, light tan where thick. very nice From Brian
Kemp, Singapore, (kempb@nievax.nie.ac.sg) via Rose Downs on ClayArt
listserv. CLAY COLOR/TYPE: Buff Stoneware Fired at 100 degrees per
hour to 600 degrees, then free for all to cone 6-7. Kiln Size,
Cromarty 25 cu ft. Manufactured in the UK. CONTRIBUTOR: Brian Kemp
Nanyang Technological University Block B, Room 216 469 Bukut Timah
Rd. Singapore, 1025 TEST SITE: Nanyang Technological University,
Singapore

Glaze name: JDB81
Cone: 6
Color: black
Testing: Untested
Surface: shiny to semi-matt?
Firing: Ox. or Red.
Recipe:
Potash feldspar	47.06
Dolomite	17.65
Kaolin	11.76
Silica	23.53
Manganese dioxide	3.53
Cobalt carbonate	4.71
Chrome Oxide	1.18
Iron Oxide	1.18
Comments:
semi matt, shiny black. good From Brian Kemp, Singapore,
(kempb@nievax.nie.ac.sg) via Rose Downs on ClayArt listserv. CLAY
COLOR/TYPE: Buff Stoneware Fired at 100 degrees per hour to 600
degrees, then free for all to cone 6-7. Kiln Size, Cromarty 25 cu ft.
Manufactured in the UK. CONTRIBUTOR: Brian Kemp Nanyang Technological
University Block B, Room 216 469 Bukut Timah Rd. Singapore, 1025 TEST
SITE: Nanyang Technological University, Singapore

Glaze name: JDB84
Cone: 6
Color: blue
Testing: Untested
Surface: shiny
Firing: Ox. or Red.
Recipe:
Potash feldspar	35.71
Whiting	12.24
Zinc oxide	24.49
Silica	22.45
Kaolin	5.10
Cobalt carbonate	1.53
Comments:
shiny, pleasant blue, darker where thicker. good From Brian Kemp,
Singapore, (kempb@nievax.nie.ac.sg) via Rose Downs on ClayArt
listserv. CLAY COLOR/TYPE: Buff Stoneware Fired at 100 degrees per
hour to 600 degrees, then free for all to cone 6-7. Kiln Size,
Cromarty 25 cu ft. Manufactured in the UK. CONTRIBUTOR: Brian Kemp
Nanyang Technological University Block B, Room 216 469 Bukut Timah
Rd. Singapore, 1025 TEST SITE: Nanyang Technological University,
Singapore

Glaze name: JDB84A
Cone: 6
Color: dark blue green, darker blue thicker
Testing: Untested
Surface: glossy, shiny
Firing: Ox. or Red.
Recipe:
Potash feldspar	35.71
Whiting	12.24
Zinc oxide	24.49
Silica	22.45
Kaolin	5.10
Cobalt carbonate	1.53
Nickel (ox or carb?)	1.53
Comments:
omments: dark blue-green, glossy. darker blue where thicker. good
From Brian Kemp, Singapore, (kempb@nievax.nie.ac.sg) via Rose Downs
on ClayArt listserv. CLAY COLOR/TYPE: Buff Stoneware Fired at 100
degrees per hour to 600 degrees, then free for all to cone 6-7. Kiln
Size, Cromarty 25 cu ft. Manufactured in the UK. CONTRIBUTOR: Brian
Kemp Nanyang Technological University Block B, Room 216 469 Bukut
Timah Rd. Singapore, 1025 TEST SITE: Nanyang Technological
University, Singapore

Glaze name: Karen's cone 6
Cone: 6
Color: 
Testing: 
Surface: Gloss
Firing: Oxidation
Bubbles: Many
Recipe:
Flint	25.30
Strontium carbonate	4.90
Gerstley borate	21.10
Whiting	1.50
Custer spar	45.00
Grolleg clay	2.10
Comments:
Glaze name: Karen's Glaze
Cone: 6
Color: Turquoise
Testing: 
Surface: Satin matt
Firing: 
Recipe:
Nepheline syenite	40.00
Dolomite	20.00
Flint	20.00
Kaolin	10.00
Bone ash	6.00
Zinc oxide	4.00
Copper carbonate	2.00
Comments:
Candice croeder1@aol.com
Glaze name: Karen't Starshine Cone 6
Cone: 6
Color: 
Testing: 
Surface: 
Firing: Oxidation
Recipe:
K-200 feldspar	46.00
Soda ash	5.00
Gerstley borate	12.00
Whiting	10.00
Barium carbonate	5.00
Lithium carbonate	2.00
Flint	20.00
Bentonite	2.00
Titanium dioxide	4.00
Copper carbonate	5.00
Comments:
Cone 6 variation of high-fire glaze from Val Cushing.
Glaze name: Karen't Starshine Cone 6 no GB
Cone: 6
Color: 
Testing: Untested
Surface: 
Firing: Oxidation
Recipe:
Soda ash	10.76
Lithium carbonate	2.00
Wollastonite	10.58
Barium carbonate	5.00
Silica	39.42
Frit 3134	20.25
Alumina	8.21
Bentonite	2.00
Titanium dioxide	4.00
Copper carbonate	5.00
Comments:
Cone 6 variation of high-fire glaze from Val Cushing.
Glaze name: Kemp 1
Cone: 6 - 7
Color: cream white
Testing: Untested
Surface: Shiny or Glossy
Firing: Ox. or Red.
Recipe:
Potash feldspar	45.00
Whiting	10.00
Zinc oxide	10.00
Kaolin	10.00
Silica	25.00
Comments:
A nice cream. No crazing. Very nice Brian Kemp. Singapore
kempb@nievax.nie.ac.sg tested on white stoneware CLAY COLOR/TYPE:
Buff Stoneware Fired at 100 degrees per hour to 600 degrees, then
free for all to cone 6-7. Kiln Size, Cromarty 25 cu ft. Manufactured
in the UK. CONTRIBUTOR: Brian Kemp Nanyang Technological University
Block B, Room 216 469 Bukut Timah Rd. Singapore, 1025 TEST SITE:
Nanyang Technological University, Singapore

Glaze name: Kemp 10
Cone: 6 - 7
Color: Tan / orange
Testing: Untested
Surface: Shiny or Glossy
Firing: Ox. or Red.
Recipe:
Potash feldspar	38.18
Zinc oxide	10.91
Kaolin	13.64
Silica	23.64
Whiting	13.64
Chrome Oxide	0.91
Rutile	0.91
Comments:
Shiny Tan/orange. Nice Brian Kemp. Singapore - kempb@nievax.nie.ac.sg
tested on white stoneware CLAY COLOR/TYPE: Buff Stoneware Fired at
100 degrees per hour to 600 degrees, then free for all to cone 6-7.
Kiln Size, Cromarty 25 cu ft. Manufactured in the UK. CONTRIBUTOR:
Brian Kemp Nanyang Technological University Block B, Room 216 469
Bukut Timah Rd. Singapore, 1025 TEST SITE: Nanyang Technological
University, Singapore

Glaze name: Kemp 11
Cone: 6 - 7
Color: Turquoise green
Testing: Untested
Surface: Semi-Matte or Satin
Firing: Ox. or Red.
Recipe:
Barium carbonate	50.00
Spodumene	40.00
Gerstley borate	10.00
Bentonite	3.00
Copper carbonate	3.00
Comments:
Semi matt. Turquoise green. Paler on edges Brian Kemp. Singapore -
kempb@nievax.nie.ac.sg tested on white stoneware CLAY COLOR/TYPE:
Buff Stoneware Fired at 100 degrees per hour to 600 degrees, then
free for all to cone 6-7. Kiln Size, Cromarty 25 cu ft. Manufactured
in the UK. CONTRIBUTOR: Brian Kemp Nanyang Technological University
Block B, Room 216 469 Bukut Timah Rd. Singapore, 1025 TEST SITE:
Nanyang Technological University, Singapore

Glaze name: Kemp 12
Cone: 6 - 7
Color: white
Testing: Untested
Surface: Semi-Matte or Satin
Firing: Ox. or Red.
Recipe:
Nepheline syenite	37.74
Dolomite	18.87
Bone ash	5.66
Zinc oxide	3.77
Kaolin	12.26
Silica	21.70
Comments:
Semi matt white. Buttery surface Brian Kemp. Singapore -
kempb@nievax.nie.ac.sg tested on white stoneware CLAY COLOR/TYPE:
Buff Stoneware Fired at 100 degrees per hour to 600 degrees, then
free for all to cone 6-7. Kiln Size, Cromarty 25 cu ft. Manufactured
in the UK. CONTRIBUTOR: Brian Kemp Nanyang Technological University
Block B, Room 216 469 Bukut Timah Rd. Singapore, 1025 TEST SITE:
Nanyang Technological University, Singapore

Glaze name: Kemp 13
Cone: 6 - 7
Color: Yellow green
Testing: Untested
Surface: Shiny or Glossy
Firing: Ox. or Red.
Recipe:
Nepheline syenite	38.18
Zinc oxide	10.91
Kaolin	13.64
Silica	23.64
Whiting	13.64
Titanium dioxide	5.00
Chrome Oxide	1.00
Comments:
Yellow green. Paler on edges. Brian Kemp. Singapore -
kempb@nievax.nie.ac.sg tested on white stoneware CLAY COLOR/TYPE:
Buff Stoneware Fired at 100 degrees per hour to 600 degrees, then
free for all to cone 6-7. Kiln Size, Cromarty 25 cu ft. Manufactured
in the UK. CONTRIBUTOR: Brian Kemp Nanyang Technological University
Block B, Room 216 469 Bukut Timah Rd. Singapore, 1025 TEST SITE:
Nanyang Technological University, Singapore

Glaze name: Kemp 14
Cone: 6 - 7
Color: almost iron red to orange
Testing: Untested
Surface: 
Firing: Ox. or Red.
Recipe:
Soda feldspar	32.50
Silica	24.17
Zinc oxide	8.33
Gerstley borate	8.33
Dolomite	15.83
Bone ash	10.83
Red iron oxide	10.83
Comments:
Almost an iron red. Orange where thick. Brian Kemp. Singapore -
kempb@nievax.nie.ac.sg tested on white stoneware CLAY COLOR/TYPE:
Buff Stoneware Fired at 100 degrees per hour to 600 degrees, then
free for all to cone 6-7. Kiln Size, Cromarty 25 cu ft. Manufactured
in the UK. CONTRIBUTOR: Brian Kemp Nanyang Technological University
Block B, Room 216 469 Bukut Timah Rd. Singapore, 1025 TEST SITE:
Nanyang Technological University, Singapore

Glaze name: Kemp 15
Cone: 6 - 7
Color: Pale blue w/ speckles
Testing: Untested
Surface: dry matt
Firing: Ox. or Red.
Recipe:
Barium carbonate	36.73
Nepheline syenite	59.19
Ball clay	4.08
Cobalt oxide	0.51
Comments:
Dry. Adhered well Pale blue with vivid mid blue speckles. Great for
sculpture Brian Kemp. Singapore - kempb@nievax.nie.ac.sg tested on
white stoneware CLAY COLOR/TYPE: Buff Stoneware Fired at 100 degrees
per hour to 600 degrees, then free for all to cone 6-7. Kiln Size,
Cromarty 25 cu ft. Manufactured in the UK. CONTRIBUTOR: Brian Kemp
Nanyang Technological University Block B, Room 216 469 Bukut Timah
Rd. Singapore, 1025 TEST SITE: Nanyang Technological University,
Singapore

Glaze name: Kemp 16
Cone: 6 - 7
Color: white breaking to orange
Testing: Untested
Surface: Shiny or Glossy
Firing: Ox. or Red.
Recipe:
Soda feldspar	45.45
Silica	33.33
Whiting	4.04
Talc	7.07
Kaolin	5.05
Soda ash	5.05
Tin oxide	10.10
Comments:
A nice 'shino-like' white breaking to orange Brian Kemp. Singapore -
kempb@nievax.nie.ac.sg tested on white stoneware CLAY COLOR/TYPE:
Buff Stoneware Fired at 100 degrees per hour to 600 degrees, then
free for all to cone 6-7. Kiln Size, Cromarty 25 cu ft. Manufactured
in the UK. CONTRIBUTOR: Brian Kemp Nanyang Technological University
Block B, Room 216 469 Bukut Timah Rd. Singapore, 1025 TEST SITE:
Nanyang Technological University, Singapore

Glaze name: Kemp 17
Cone: 6 - 7
Color: red / pink to Purple/mauve
Testing: 
Surface: shiny glossy
Firing: 
Recipe:
Gerstley borate	21.00
Nepheline syenite	16.00
Kaolin	11.00
Whiting	20.00
Silica	32.00
Tin oxide	5.00
Chrome oxide	0.15
Comments:
Excellent red/pink. Purple/mauve where thick Brian Kemp. Singapore -
kempb@nievax.nie.ac.sg tested on white stoneware CLAY COLOR/TYPE:
Buff Stoneware Fired at 100 degrees per hour to 600 degrees, then
free for all to cone 6-7. Kiln Size, Cromarty 25 cu ft. Manufactured
in the UK. CONTRIBUTOR: Brian Kemp Nanyang Technological University
Block B, Room 216 469 Bukut Timah Rd. Singapore, 1025 TEST SITE:
Nanyang Technological University, Singapore

Glaze name: Kemp 18
Cone: 6 - 7
Color: pale blue to a turquoise
Testing: Untested
Surface: dry matt
Firing: Ox. or Red.
Recipe:
Potash feldspar	55.56
Barium carbonate	41.41
Zinc oxide	3.03
Copper carbonate	2.02
Comments:
A very nice dry glaze. Great for sculpture. Varying from a pale blue
tint to a turquoise tint. Brian Kemp. Singapore -
kempb@nievax.nie.ac.sg tested on white stoneware CLAY COLOR/TYPE:
Buff Stoneware Fired at 100 degrees per hour to 600 degrees, then
free for all to cone 6-7. Kiln Size, Cromarty 25 cu ft. Manufactured
in the UK. CONTRIBUTOR: Brian Kemp Nanyang Technological University
Block B, Room 216 469 Bukut Timah Rd. Singapore, 1025 TEST SITE:
Nanyang Technological University, Singapore

Glaze name: Kemp 19
Cone: 6 - 7
Color: Mid grey/blue w/ yellow green flecks
Testing: Untested
Surface: Dry Matte
Firing: Ox. or Red.
Recipe:
Potash feldspar	55.56
Barium carbonate	41.41
Zinc oxide	3.03
Copper carbonate	2.02
Cobalt carbonate	1.01
Rutile	5.05
Comments:
Dry. Mid grey/blue with yellow green flecks. Good for sculpture Brian
Kemp. Singapore - kempb@nievax.nie.ac.sg tested on white stoneware
CLAY COLOR/TYPE: Buff Stoneware Fired at 100 degrees per hour to 600
degrees, then free for all to cone 6-7. Kiln Size, Cromarty 25 cu ft.
Manufactured in the UK. CONTRIBUTOR: Brian Kemp Nanyang Technological
University Block B, Room 216 469 Bukut Timah Rd. Singapore, 1025 TEST
SITE: Nanyang Technological University, Singapore

Glaze name: Kemp 2
Cone: 6 - 7
Color: white
Testing: Untested
Surface: Semi-Matte or Satin
Firing: Ox. or Red.
Recipe:
Nepheline syenite	25.45
Magnesium carbonate	9.09
Zinc oxide	13.64
Gerstley borate	11.82
Kaolin	7.27
Silica	32.73
Comments:
Semi matt white. No craze Excellent Brian Kemp. Singapore -
kempb@nievax.nie.ac.sg tested on white stoneware CLAY COLOR/TYPE:
Buff Stoneware Fired at 100 degrees per hour to 600 degrees, then
free for all to cone 6-7. Kiln Size, Cromarty 25 cu ft. Manufactured
in the UK. CONTRIBUTOR: Brian Kemp Nanyang Technological University
Block B, Room 216 469 Bukut Timah Rd. Singapore, 1025 TEST SITE:
Nanyang Technological University, Singapore

Glaze name: Kemp 20
Cone: 6 - 7
Color: pale blue where thin
Testing: Untested
Surface: Shiny or Glossy
Firing: Ox. or Red.
Recipe:
Barium carbonate	5.05
Gerstley borate	10.10
Magnesium carbonate	5.05
Whiting	11.11
Potash feldspar	16.16
Soda feldspar	16.16
Ball clay	5.05
Silica	31.31
Cobalt carbonate	0.51
Rutile	3.03
Comments:
Shiny pale blue where thin. Nice streaky blue where thicker. Brian
Kemp. Singapore - kempb@nievax.nie.ac.sg tested on white stoneware
CLAY COLOR/TYPE: Buff Stoneware Fired at 100 degrees per hour to 600
degrees, then free for all to cone 6-7. Kiln Size, Cromarty 25 cu ft.
Manufactured in the UK. CONTRIBUTOR: Brian Kemp Nanyang Technological
University Block B, Room 216 469 Bukut Timah Rd. Singapore, 1025 TEST
SITE: Nanyang Technological University, Singapore

Glaze name: Kemp 3
Cone: 6 - 7
Color: white w/ yellow patches
Testing: Untested
Surface: stoney Matte
Firing: Ox. or Red.
Recipe:
Nepheline syenite	33.33
Whiting	33.33
Ball clay	33.33
Comments:
Matt. Stony white with yellow patches. Orange flashing on the edges.
Brian Kemp. Singapore - kempb@nievax.nie.ac.sg tested on white
stoneware CLAY COLOR/TYPE: Buff Stoneware Fired at 100 degrees per
hour to 600 degrees, then free for all to cone 6-7. Kiln Size,
Cromarty 25 cu ft. Manufactured in the UK. CONTRIBUTOR: Brian Kemp
Nanyang Technological University Block B, Room 216 469 Bukut Timah
Rd. Singapore, 1025 TEST SITE: Nanyang Technological University,
Singapore

Glaze name: Kemp 4
Cone: 6 - 7
Color: orange / tan
Testing: Untested
Surface: Semi-Matte or Satin
Firing: Ox. or Red.
Recipe:
Nepheline syenite	50.00
Dolomite	22.50
Kaolin	15.00
Bone ash	7.50
Lithium carbonate	2.50
Zinc oxide	2.50
Iron Oxide	2.50
Chromium oxide	1.25
Comments:
Semi matt orange/tan Brian Kemp. Singapore - kempb@nievax.nie.ac.sg
tested on white stoneware CLAY COLOR/TYPE: Buff Stoneware Fired at
100 degrees per hour to 600 degrees, then free for all to cone 6-7.
Kiln Size, Cromarty 25 cu ft. Manufactured in the UK. CONTRIBUTOR:
Brian Kemp Nanyang Technological University Block B, Room 216 469
Bukut Timah Rd. Singapore, 1025 TEST SITE: Nanyang Technological
University, Singapore

Glaze name: Kemp 5
Cone: 6 - 7
Color: soft green w/ pink flecks
Testing: Untested
Surface: Shiny or Glossy
Firing: Ox. or Red.
Recipe:
Nepheline syenite	67.00
Dolomite	10.00
Kaolin	8.00
Silica	9.00
Zinc oxide	6.00
Copper carbonate	3.00
Comments:
Shiny. Soft green with pink flecks. Very good Brian Kemp. Singapore -
kempb@nievax.nie.ac.sg tested on white stoneware CLAY COLOR/TYPE:
Buff Stoneware Fired at 100 degrees per hour to 600 degrees, then
free for all to cone 6-7. Kiln Size, Cromarty 25 cu ft. Manufactured
in the UK. CONTRIBUTOR: Brian Kemp Nanyang Technological University
Block B, Room 216 469 Bukut Timah Rd. Singapore, 1025 TEST SITE:
Nanyang Technological University, Singapore

Glaze name: Kemp 6
Cone: 6 - 7
Color: Green/ble breaking to pale blue
Testing: Untested
Surface: Semi-Matte or Satin
Firing: Ox. or Red.
Recipe:
Potash feldspar	35.62
Whiting	26.71
Barium carbonate	12.47
Zinc oxide	0.27
Kaolin	10.69
Zirconium silicate	8.01
Ball clay	4.45
Lithium carbonate	1.78
Copper carbonate	1.34
Manganese dioxide	1.34
Cobalt oxide	0.22
Comments:
Semi matt. Green/ble breaking to pale blue Brian Kemp. Singapore -
kempb@nievax.nie.ac.sg tested on white stoneware CLAY COLOR/TYPE:
Buff Stoneware Fired at 100 degrees per hour to 600 degrees, then
free for all to cone 6-7. Kiln Size, Cromarty 25 cu ft. Manufactured
in the UK. CONTRIBUTOR: Brian Kemp Nanyang Technological University
Block B, Room 216 469 Bukut Timah Rd. Singapore, 1025 TEST SITE:
Nanyang Technological University, Singapore

Glaze name: Kemp 7
Cone: 6 - 7
Color: Pale blue with darker flecks
Testing: Untested
Surface: Semi-Matte or Satin
Firing: Ox. or Red.
Recipe:
Nepheline syenite	22.35
Wollastonite	22.35
Gerstley borate	20.11
Ball clay	11.17
Barium carbonate	11.17
Zirconium silicate	10.06
Lithium carbonate	2.79
Cobalt oxide	1.12
Comments:
Semi matt. Pale blue with darker flecks. Darker blue where pooled or
thick Brian Kemp. Singapore - kempb@nievax.nie.ac.sg tested on white
stoneware CLAY COLOR/TYPE: Buff Stoneware Fired at 100 degrees per
hour to 600 degrees, then free for all to cone 6-7. Kiln Size,
Cromarty 25 cu ft. Manufactured in the UK. CONTRIBUTOR: Brian Kemp
Nanyang Technological University Block B, Room 216 469 Bukut Timah
Rd. Singapore, 1025 TEST SITE: Nanyang Technological University,
Singapore

Glaze name: Kemp 8
Cone: 6 - 7
Color: dark orange/brown
Testing: 
Surface: Shiny or Glossy
Firing: 
Recipe:
Potash feldspar	40.00
Zinc oxide	4.00
Dolomite	3.00
Whiting	15.00
Kaolin	5.00
Silica	33.00
Red iron oxide	4.00
Comments:
Shiny dark orange/brown Brian Kemp. Singapore -
kempb@nievax.nie.ac.sg tested on white stoneware CLAY COLOR/TYPE:
Buff Stoneware Fired at 100 degrees per hour to 600 degrees, then
free for all to cone 6-7. Kiln Size, Cromarty 25 cu ft. Manufactured
in the UK. CONTRIBUTOR: Brian Kemp Nanyang Technological University
Block B, Room 216 469 Bukut Timah Rd. Singapore, 1025 TEST SITE:
Nanyang Technological University, Singapore


Glaze name: Kemp 9
Cone: 6 - 7
Color: strong pink
Testing: 
Surface: Shiny or Glossy
Firing: 
Recipe:
Nepheline syenite	34.00
Silica	41.00
Whiting	17.00
Kaolin	8.00
Tin oxide	10.00
Chrome oxide	0.50
Comments:
Shiny strong pink. Very good Brian Kemp. Singapore -
kempb@nievax.nie.ac.sg tested on white stoneware CLAY COLOR/TYPE:
Buff Stoneware Fired at 100 degrees per hour to 600 degrees, then
free for all to cone 6-7. Kiln Size, Cromarty 25 cu ft. Manufactured
in the UK. CONTRIBUTOR: Brian Kemp Nanyang Technological University
Block B, Room 216 469 Bukut Timah Rd. Singapore, 1025 TEST SITE:
Nanyang Technological University, Singapore

Glaze name: Kendall Matt
Cone: 6
Color: tan/orange
Testing: 
Surface: matt
Firing: 
Recipe:
Nepheline syenite	66.09
Lithium carbonate	2.91
Whiting	8.74
Talc	11.65
Magnesium carbonate	3.85
Gerstley borate	6.76
Bentonite	3.85
Comments:
For orange add 4.0% Rutile. Here a the glazes we've found work out
OK, and are currently studio shop glazes. We have noticed that a
slightly heavier reduction is needed for cone 6 than in cone 9/10.
submitted by: Candice Roeder e-mail: CRoeder1@aol.com

Glaze name: Klinesville Gold (Jeff Dietrich)
Cone: 6 - 7
Color: 
Testing: Untested
Surface: 
Firing: Ox. or Red.
Recipe:
Magnesium carbonate	4.49
Whiting	20.23
Wollastonite	5.62
Nepheline syenite	56.18
Cedar Heights Redart Clay	13.48
Red iron oxide	6.74
Zircopax	12.36
Comments:
