Repository: a0082273/glaze_color_prediction

Data of this repository are from Grazy(http://help.glazy.org/about/#about-the-software)

File: database/GlazChem/data/glz_hg_midrange.txt (part 7 of 12)
Glaze name: Aventurine Chromium Green
Golden glaze to round out the palette and add warmth. This applied
smoothly - was a smooth satin matt - color similar to old gold. They
are dependable firing to firing in Cone 6 electric on dark clay. From
Jeff Dietrich in Ceramics Montly, April 1991 & sent via ClayArt by
Phyllis Nelson Baldwin City, Kansas E-mail: NELSON@george.bakeru.edu

Glaze name: Lavender Satin
Cone: 6 - 7
Color: lavender
Testing: 
Surface: satin
Firing: 
Recipe:
Flint	29.59
Gerstley borate	21.11
Nepheline syenite	12.32
Talc	11.83
Dolomite	11.83
Kentucky OM #4	8.28
Spodumene	5.03
Cobalt carbonate	2.00
Comments:
Nice differences tween thick and thin applications, and sort of
periwinkle where it breaks over carved edges. Bob Kavanaugh, do you
recognize this? It's the white satin you sent me about a year ago.
I've been playing with it! Thanks for the recipe! Kat Neely-Jones
Salem, Oregon solvejgma@aol.com

Glaze name: Lewing 5CL
Cone: 5
Color: clear transparent
Testing: Untested
Surface: gloss
Firing: Ox. or Red.
Recipe:
Custer feldspar	26.18
Silica	25.28
EPK	14.04
Frit 3134	14.04
Whiting	10.23
Dolomite	5.62
Barium carbonate	4.61
Comments:
Parker Gloss and Gronborg Clear are very similar. I include both
because the coefficient of expansion is just different enough for you
to tell which way to go if they do not fit your body. And, yes, I
know they all have barium in them. Not much, though, so you could
probably substitute 3/4 as much strontium carb, and not affect them
much, or possibly just leave it out. I hope this helps. Paul Lewing
http://digitalfire.com/magic/lewing.htm pjlewing@aol.com

Glaze name: Lichen Glaze
Cone: 6
Color: Opaque White
Testing: Untested
Surface: Texture
Firing: Ox. or Red.
Recipe:
Soda feldspar	30.00
Magnesium carbonate	30.00
Ferro Frit 3134	10.00
Talc	10.00
Kaolin	20.00
Comments:
A few years ago I participated in a workshop with Randy Brodnax who
works with lichen glazes, among other techniques. His recipes follow.
We covered the bisqued pot with the black englobe, (brushed on) and
then dipped the pot in the lichen glaze. Then colored commercial
underglazes were sprayed on the glaze. Wonderful effects. The black
engobe gives better contrast with the lichen glaze. I also tried the
lichen glaze both over and under my regualr cone six glazes, some
very interesting, very nice effects. try it. submitted by: Kathy
Darby e-mail: kdarby@TMN.COM source for original recipe: Randy Brodnax

Glaze name: Light Blue
Cone: 5, 6, 7, 8
Color: 
Testing: Untested
Surface: gloss
Firing: Ox. or Red.
Recipe:
Ferro Frit 3124	75.00
EPK	12.50
Potash feldspar	12.50
Zircopax	25.00
Cobalt carbonate	0.62
Comments:
submitted by: Ken on Cape Cod e-mail: ktighe@capecod.net

Glaze name: Light Peach
Cone: 6
Color: pale pink, peach
Testing: Untested
Surface: ?
Firing: Ox. or Red.
Recipe:
Gerstley borate	46.00
EPK	16.00
Silica	38.00
Rutile	10.00
Comments:
Used powdered rutile. Here's a peach I've developed; maybe it will
give you a starting point. Be sure to try it at different
thicknesses. I've fired it from cone 5-8 with best results at a high
cone 6 or low 7. Can get runny at 7 if applied too thick. Good luck!
submitted by: Darlene Yarnetsky -- Mudcat Pottery Madison IN e-mail:
jyarnet@ideanet.doe.state.in.us

Glaze name: Lisa's Favorite
Cone: 6
Color: 
Testing: Untested
Surface: ?
Firing: Ox. or Red.
Recipe:
Nepheline syenite	47.30
Gerstley borate	27.00
Silica	20.30
EPK	5.40
Red iron oxide	2.00
Cobalt oxide	1.00
Rutile	4.00
Comments:
I'd like to take my favorite ^6 glaze and translate it to ^06 or ^04,
but I don't really know how. Would some of y'all who have recipe
software try this one and see what you come out with? Thanks. TIA
from Greensboro, NC lisa

Glaze name: Lois Marcet
Cone: 4 - 5
Color: White
Testing: Untested
Surface: Smooth Satin
Firing: Oxidation
Glaze type: Ca Li
Recipe:
Lepidolite	1200.00
Oxford spar	4000.00
Calcined kaolin	800.00
Whiting	1200.00
Flint	800.00
Comments:
Satin, silky smooth semi opaque white.  (doubtful) 5/9/61 Glaze Type:
Ca Li. Opacity: Semi-Opaque. Firing type: Oxidation .


Glaze name: Lydahl 1
Cone: 5
Color: 
Testing: Untested
Surface: Satin matt
Firing: Ox or Red
Glaze type: Ba Ca
Recipe:
Kona F-4 Spar	53.00
Whiting	6.00
Strontium carbonate	19.00
Frit 3124	5.00
Clay	5.00
Flint	11.00
Copper Carb	2.00
Comments:
Smooth polished marble type base, semi-opaque.  Copper gives
blue, Manganese a pink violet and iron a yellow straw.

Colors in Ox or Red? Glaze Type: Ba Ca. Opacity: Semi-opaque. Firing
type: Ox or Red .
Glaze name: Lydahl 2
Cone: 5
Color: white base
Testing: Untested
Surface: Matt
Firing: Oxidation
Glaze type: Ca Pb RawLead AlMatt
Recipe:
Kona F-4 Spar	1778.00
Whiting	445.00
White Lead	3555.00
Kaolin	1334.00
Flint	889.00
Comments:
Semi-opaque.  Tends to go a little shiny where thin and almost
transparent.  Very good matt where thicker. Glaze Type: Ca Pb RawLead
AlMatt. Opacity: Semi-opaque. Firing type: Oxidation .

Glaze name: Lydahl 2 LEAD
Cone: 5
Color: white base
Testing: Untested
Surface: Matt
Firing: Oxidation
Glaze type: Ca Pb RawLead AlMatt
Recipe:
Kona F-4 spar	22.20
Whiting	5.60
White lead	44.40
Kaolin	16.70
Flint	11.10
Comments:
Semi-opaque.  Tends to go a little shiny where thin and almost
transparent.  Very good matt where thicker. Glaze Type: Ca Pb RawLead
AlMatt. Opacity: Semi-opaque. Firing type: Oxidation .
Glaze name: Lydahl 3
Cone: 5
Color: 
Testing: Untested
Surface: Smooth Dry Matt
Firing: Ox or Red
Glaze type: Ca Zn Mg Na AlMatt
Transparency: Opaque
Recipe:
Nepheline Sye	50.00
Dolomite	15.00
Whiting	2.00
Zinc oxide	8.00
Clay	15.00
Flint	10.00
Comments:
White opaque smooth dry mat.  Color tends to go flat, very dense
glaze.

Glaze name originally listed as "Lydahl???"  Is it really a Lydahl
glaze?  TD Glaze Type: Ca Zn Mg Na AlMatt. Opacity: Opaque. Firing
type: Ox or Red .
Glaze name: Majolica c5 version H
Cone: 5
Color: White
Testing: 
Surface: Waxy
Firing: Oxidation
Glaze type: Majolica
Transparency: Opaque
Recipe:
Gerstley borate	10.00
Frit 3134	14.00
Custer spar	28.00
Wollastonite	20.00
EPK	28.00
Zircopax	18.07
Bentonite	2.41
Comments:
Glaze name: Majolica Cone 5 VersionA
Cone: 5-6
Color: White
Testing: 
Surface: Semi-gloss
Firing: Oxidation
Glaze type: Majolica
Transparency: Opaque
Recipe:
Gerstley borate	10.00
Frit 3134	10.00
Custer spar	25.00
Silica	19.00
EPK	18.00
Dolomite	6.00
Wollastonite	12.00
Zircopax	15.00
Comments:
From Suzanne Storer in Ogden, UT sstorer@utah-inter.net
Glaze name: Majolica cone 6
Cone: 6
Color: White
Testing: 
Surface: Gloss
Firing: Oxidation
Glaze type: Majolica
Transparency: Opaque
Recipe:
Gerstley borate	16.50
Nepheline syenite	13.00
EPK	9.10
Whiting	15.60
Flint	25.70
Zircopax	20.00
Comments:
Add CMC gum if needed to harden the surface. Reported to fit cone 10
porcelain fired to cone 6. Use 50 stain/50 frit over. Add CMC or
liquid starch for better brushing.

On Arbuckle majolica handout.
Glaze name: Majolica cone 6 No GB
Cone: 6
Color: White
Testing: 
Surface: Gloss
Firing: Oxidation
Glaze type: Majolica
Transparency: Opaque
Recipe:
Whiting	13.40
Custer feldspar	3.50
EPK	7.40
Flint	13.90
Zircopax	20.00
Frit 3124	32.60
Comments:
Re-calculated to eliminate GB. Untested.

Add CMC gum if needed to harden the surface. Reported to fit cone 10
porcelain fired to cone 6. Use 50 stain/50 frit over. Add CMC or
liquid starch for better brushing.

On Arbuckle majolica handout.
Glaze name: Majolica Midrange 2
Cone: 5 - 6
Color: White
Testing: Tested
Surface: Semi-Gloss
Firing: Oxidation
Glaze type: Ca B Majolica
Transparency: Opaque
Recipe:
Pemco frit P-54	27.30
Nepheline syenite	4.10
Calcined kaolin	8.60
EPK	10.10
Whiting	19.70
Flint	30.10
Zircopax	25.00
Comments:
Variation of Mid-range Majolica that replaces Gerstley borate with a
frit to eliminate surface blemishes of the overglaze majolica
colorants. Ferro Frit 3134 can be substituted for Pemco Frit P-54.
Good as a majolica-like opaque white glaze with oxides and stains
brushed over it. Very stable - does not run, applies well with a
brush or by other methods. Doesn't craze on cone 10 porcelain fired
to cone 6 - test on cone 6 body. Tested on Aardvark stoneware clays:
(listed best to worst for smooth surface) Porcelain, Hopkins White
60, Joe Soldate 60, Rio Red (the last two may have a fairly gritty
surface, even at cone 6). Possible Glaze Flaws:  This glaze is fairly
powdery without any binder. It will crawl slightly if applied too
thickly followed by a wash of color on the raw glaze. YOU MUST add
CMC to glaze batch to harden the raw surface of this glaze. Use about
one tablespoon of CMC powder (soaked in a pint of hot water
overnight) per 3000 gram batch. Colors: Use mason stains mixed 50/50
with Pemco frit P-25 or Ferro Frit 3124, or use 70 stain/30 gerstley
borate in a watery mix for colors over glaze or some combination of
gerstley borate and frit. Using too much gerstley borate may make the
stain change color or become pastel. Purple stains may need to have
more flux added up to 3 parts flux to 1 part stain. If you use all
frit, add liquid starch or CMC to colors for easier brushing and to
minimize smearing before they're fired. A small amount of bentonite
may also help to keep the all-frit mixture from settling out.  These
binders are not as necessary with the gerstley borate. Use these
Duncan EZ-stroke transparent underglazes as overglaze wash for color:
EZ003, EZ004, EZ007, EZ012, EZ014, EZ019, EZ020, EZ021, EZ024, EZ025,
EZ027, EZ028, EZ030, EZ032, EZ161. Almost all the other EZstrokes
will work, especially if thinned slightly. The dark blue and the
orange EZstrokes will wrinkle and get rough if applied too thickly.
Cover coat CC 154 should work as well. Most other Cover Coat colors
will work when  thinly applied, but may be dry if thick. Try adding a
teaspoonful of frit or gerstley borate to a jar of CC underglaze for
glossier color. Other color possibilities include washes of the
common colorants (mix chrome and rutile 50/50 with gerstley borate or
frit). A thin red iron or red earthenware slip or possibly a red
terra sigillata on the foot or other exposed clay areas makes a nice
contrast if used on a white clay body.  Richard Burkett 1991. Other
color possibilities: A nice dark blue green with: 2% cobalt carb + 3%
chrome oxide + 2% black iron oxide added to the glaze. SDSU 1992
Glaze name: Majolica Midrange 96
Cone: 5-7
Color: White
Testing: Tested
Surface: Gloss
Firing: Oxidation
Glaze type: Majolica
Transparency: Opaque
Crystals: None
Bubbles: None
Flow: None
Durability: Good
Recipe:
Gerstley borate	5.30
Nepheline syenite	33.10
EPK	4.60
Dolomite	2.30
Whiting	9.40
Flint	45.30
Zircopax	10.10
Bentonite	3.30
Epsom salts	0.60
Comments:
  From Linda Litteral - SDSU Glaze class 1996. She called it 'A-7
Chinese.' Tested for new Midrange majolica for class use. Almost
boron free - good for stain colors that are subject to dissolving in
boron glazes.
  Very stable, does not move during firing unless quite thick. Will
crawl slightly if very thick. Applies well either by dipping or
brushing.
  Works well with almost all Duncan EZ-Stroke underglaze colors as
majolica washes, as do Amaco velvet red versions of the zirconium
encapsulted red stains. Probably most stains would work well also.
Color possibities: Use mason stains mixed 50/50 with Pemco frit P-25
or Ferro Frit 3124, or use 70 stain/30 gerstley borate in a watery
mix for colors over glaze or some combination of gerstley borate and
frit. Using too much gerstley borate may make the stain change color
or become pastel. Purple stains may need to have more flux added up
to 3 parts flux to 1 part stain. If you use all frit, add liquid
starch or CMC to colors for easier brushing and to minimize smearing
before they're fired. Use these Duncan EZ-stroke transparent
underglazes as overglaze wash for color: EZ003, EZ004, EZ007, EZ012,
EZ014, EZ019, EZ020, EZ021, EZ024, EZ025, EZ027, EZ028, EZ030, EZ032,
EZ161. Almost all the other EZstrokes will work, especially if
thinned slightly. The darker blues EZstrokes will wrinkle and get
rough if applied too thickly. CoverCoat CC 154 should work as well.
Most other CoverCoat colors will work when thinly applied, but may be
dry if thick. Try adding a teaspoonful of frit or gerstley borate to
a jar of CC underglaze for glossier color.
  Other color possibilities include washes of the common colorants
(mix chrome and rutile 50/50 with gerstley borate or frit). A thin
red iron or red earthenware slip or possibly a red terra sigillata on
the foot or other exposed clay areas makes a nice contrast if used on
a white clay body.

*Variations:
 Other color possibilities: A nice dark blue green with: 2% cobalt
carb + 3% chrome oxide + 2% black iron oxide added to the glaze. Or
almost any commercial stain added to the glaze in 5-12% amounts.

*How long have you been using this glaze?
 About a year.

*Where is it used?
 San Diego State University

*Where did this recipe come from?
 From Linda Litteral - SDSU Glaze class 1996. She called it 'A-7
Chinese.'

*What do you like most about this glaze?
 very stable, good support for most stain colors

*Is this glaze reliable?
 very, but like many majolica glazes it may crawl if applied too
thickly.

*Does this glaze tend to craze/crawl/pinhole/etc.?
 like many majolica glazes it may crawl if applied too thickly.

*How do different firing temperatures/atmospheres affect the glaze?
 should work in oxidation or reduction firings, but not with all
stain colors.

*How does the glaze behave on different clay bodies?
 best on finer textured clays or smooth, well-ribbed surfaces if used
on more heavily grogged clay bodies.

*How thickly should the glaze be applied to the pot?
 medium (average) application for best opacity. may crawl if too
thick.

*How does this glaze interact with other glazes?
 should work with most other glazes like any typical white gloss
glaze, due to the low boron content

*What is your kiln type and size?
 Alpine Globar, approx 8 cu. ft.

*How do you typically fire?
 6-8 hour heating, 24-36 hour cooling, no soak.

*Do you experience problems with the raw glaze?
 may settle badly without the bentonite/epsom salt addition. Adding a
small amount of CMC gum solution may also help a bit and harden the
raw glaze surface.

*GlazeBase Glaze*
 Submitted by: Richard Burkett (richard.burkett@sdsu.edu)
 Ice Cream Flavor: Ben and Jerry's Pistachio

  --------------------------------------------------------------------
----
Glaze name: Majolica Vina's
Cone: 6
Color: White
Testing: 
Surface: Gloss
Firing: Oxidation
Glaze type: Majolica
Transparency: Opaque
Recipe:
Kona F-4 feldspar	34.00
Wollastonite	20.00
Kentucky OM #4	10.00
Gerstley borate	16.00
Flint	20.00
Zircopax Plus	15.00
Comments:
From Vina Schemer VinaClay@aol.com
Variations --
In place of zircopax, you can use 10% tin oxide. May cause chrome-tin pinking
w/chrome colors
Glaze name: Majolica Midrange 96 Revised
Cone: 5-7
Color: White
Testing: Tested
Surface: Gloss
Firing: Oxidation
Glaze type: Majolica
Transparency: Opaque
Crystals: None
Bubbles: None
Flow: None
Durability: Good
Recipe:
Dolomite	2.30
Whiting	8.70
Feldspar	35.80
EPK	5.80
Flint	35.70
Frit 3124	10.50
Zircopax	12.00
Bentonite	2.00
Epsom salts	0.60
Comments:
Revised to avoid using Gerstley Borate (no longer mined) and Neph Sy
(deflocculates glaze)

From Linda Litteral - SDSU Glaze class 1996. She called it 'A-7
Chinese.' Tested for new Midrange majolica for class use. Almost
boron free - good for stain colors that are subject to dissolving in
boron glazes.
  Very stable, does not move during firing unless quite thick. Will
crawl slightly if very thick. Applies well either by dipping or
brushing.
  Works well with almost all Duncan EZ-Stroke underglaze colors as
majolica washes, as do Amaco velvet red versions of the zirconium
encapsulted red stains. Probably most stains would work well also.
Color possibities: Use mason stains mixed 50/50 with Pemco frit P-25
or Ferro Frit 3124, or use 70 stain/30 gerstley borate in a watery
mix for colors over glaze or some combination of gerstley borate and
frit. Using too much gerstley borate may make the stain change color
or become pastel. Purple stains may need to have more flux added up
to 3 parts flux to 1 part stain. If you use all frit, add liquid
starch or CMC to colors for easier brushing and to minimize smearing
before they're fired. Use these Duncan EZ-stroke transparent
underglazes as overglaze wash for color: EZ003, EZ004, EZ007, EZ012,
EZ014, EZ019, EZ020, EZ021, EZ024, EZ025, EZ027, EZ028, EZ030, EZ032,
EZ161. Almost all the other EZstrokes will work, especially if
thinned slightly. The darker blues EZstrokes will wrinkle and get
rough if applied too thickly. CoverCoat CC 154 should work as well.
Most other CoverCoat colors will work when thinly applied, but may be
dry if thick. Try adding a teaspoonful of frit or gerstley borate to
a jar of CC underglaze for glossier color.
  Other color possibilities include washes of the common colorants
(mix chrome and rutile 50/50 with gerstley borate or frit). A thin
red iron or red earthenware slip or possibly a red terra sigillata on
the foot or other exposed clay areas makes a nice contrast if used on
a white clay body.

*Variations:
 Other color possibilities: A nice dark blue green with: 2% cobalt
carb + 3% chrome oxide + 2% black iron oxide added to the glaze. Or
almost any commercial stain added to the glaze in 5-12% amounts.

*How long have you been using this glaze?
 About a year.

*Where is it used?
 San Diego State University

*Where did this recipe come from?
 From Linda Litteral - SDSU Glaze class 1996. She called it 'A-7
Chinese.'

*What do you like most about this glaze?
 very stable, good support for most stain colors

*Is this glaze reliable?
 very, but like many majolica glazes it may crawl if applied too
thickly.

*Does this glaze tend to craze/crawl/pinhole/etc.?
 like many majolica glazes it may crawl if applied too thickly.

*How do different firing temperatures/atmospheres affect the glaze?
 should work in oxidation or reduction firings, but not with all
stain colors.

*How does the glaze behave on different clay bodies?
 best on finer textured clays or smooth, well-ribbed surfaces if used
on more heavily grogged clay bodies.

*How thickly should the glaze be applied to the pot?
 medium (average) application for best opacity. may crawl if too
thick.

*How does this glaze interact with other glazes?
 should work with most other glazes like any typical white gloss
glaze, due to the low boron content

*What is your kiln type and size?
 Alpine Globar, approx 8 cu. ft.

*How do you typically fire?
 6-8 hour heating, 24-36 hour cooling, no soak.

*Do you experience problems with the raw glaze?
 may settle badly without the bentonite/epsom salt addition. Adding a
small amount of CMC gum solution may also help a bit and harden the
raw glaze surface.

*GlazeBase Glaze*
 Submitted by: Richard Burkett (richard.burkett@sdsu.edu)
 Ice Cream Flavor: Ben and Jerry's Pistachio

  --------------------------------------------------------------------
----
Glaze name: Majolica Rozman
Cone: 2-4
Color: Clear
Testing: 
Surface: Gloss
Firing: Oxidation
Glaze type: Majolica
Transparency: Opaque
Recipe:
Whiting	5.00
Frit 3124	40.00
Kona F-4 feldspar	15.00
Nepheline syenite	15.00
EPK	12.00
Flint	13.00
Superpax	12.00
CMC	10.00
Comments:
CMC gum is added as a solution of  15 grams CMA gum in 1 liter of water.
Glaze name: Maroon Cyndi's Satin
Cone: 6
Color: Maroon
Testing: 
Surface: Satin matt
Firing: Oxidation
Glaze type: Mid-fire
Transparency: Opaque
Recipe:
Ball clay	20.00
F-4 spar	50.00
Gerstley borate	10.00
Whiting	15.00
Flint	5.00
Comments:
From Cyndi Gehr @ Univ. of FL
Variations --
Maroon: 10% Mason Blackberry Wine stain
Glaze name: Mason Stain Mixture
Cone: 5 - 6
Color: Varies
Testing: Untested
Surface: Varies
Firing: Ox. or Red.
Glaze type: UnderglazeStain
Source: Val Cushing  VC ed.  via GlazeBase
Recipe:
Mason Stain	60.00
Frit 3124	40.00
Comments:
From a handout bearing Anne Kraus' name. 'Stain can be painted on
bisque ware, clear sprayed over.'
Glaze name: Matt Alkaline Base
Cone: 5-6
Color: White
Testing: 
Surface: Matt
Firing: Ox. or Red.
Glaze type: Alkaline
Transparency: Semi-opaque
Recipe:
Nepheline syenite	30.00
Frit 3110	25.00
Barium carbonate	10.00
Whiting	15.00
EPK	10.00
Flint	10.00
Comments:
Variations --
Lt. Blue 1% copper carb
Yellow w/Orange-greenish streaks (reduct) 5% RIO
Pinkish-purple + 1% Mn Diox.
Glaze name: Matt base
Cone: 6
Color: 
Testing: Untested
Surface: waxy matte
Firing: ox. or red.
Recipe:
Neph Syenite	60.00
Barium carbonate	24.00
Lithium carbonate	5.00
EPK	6.00
Flint	5.00
Comments:
additions: Base no Additions White Matt Red Iron Oxide 3% Yellow Matt
Copper Carb 2% Turqoise Matt Colbalt Carb 1% Sky Blue Matt Manganese
Diox 2% Purple Matt Chrome Ox 2% Green (oxidized copper) Matt Nickel
Ox 2% Grey Matt

Glaze name: Matt Base 5
Cone: 5 - 6
Color: SemiOpaque White
Testing: Untested
Surface: Satin Matte
Firing: Ox or Red
Glaze type: Ca Mg
Recipe:
Custer feldspar	40.00
Frit 3124	9.00
Talc	9.00
Whiting	16.00
EPK	10.00
Flint	16.00
Comments:
Glaze Type: Ca Mg. Firing type: Ox or Red. From Val Cushing. VC ed

Glaze name: Matt Base Hatch
Cone: 6
Color: 
Testing: 
Surface: Matt
Firing: 
Recipe:
Potash feldspar	40.00
Zinc oxide	15.00
China clay	20.00
Whiting	25.00
Comments:
Here are a couple of C 6 glazes that I use with my speckled
brownstone in ox. A very even matt when well applied. Below C6 can be
dry and scaly. The success of this glaze depends on the clay body. As
stated from the book. I like the way it looks with Randy's Red and I
have used it in combination with other colored glazes with good luck.
submitted by: Jan Henkel e-mail: jhenkel@sunbelt.net source for
original recipe: Electric Pottery by E. Cooper.
Glaze name: Matt BQ
Cone: 6
Color: 
Testing: Untested
Surface: matt
Firing: oxidation
Glaze type: Magnesium matt
Recipe:
Dolomite	10.90
Wollastonite	18.10
Nepheline syenite	36.20
EPK	18.10
Gerstley borate	16.70
Comments:
I use a fairly dark clay body so your results may be quite different. good luck
with the yellows. submitted by: Mary Kuilema e-mail: kuil@k2.iserv.net
Variations --
add 5% zircopax and 8% mason st. 6485 for a light, delicate yellow.
Glaze name: Matt Clear
Cone: 6 - 9
Color: translucent clear
Testing: 
Surface: semi-matte
Firing: 
Recipe:
Cornwall Stone	45.05
EPK	19.82
Dolomite	20.72
Whiting	5.41
Talc	9.01
Comments:
% Weight Ananlysis SiO2 56.94, P2O5 0.29, Al2O3 17.58, Fe2O3 0.29,
MgO 8.82, CaO 12.07, Na2O 1.77, K2O 2.38. I regularly use a glaze at
cone 8 over coloured slips which is matt but lets the coloured slips
show through. This is in oxidation over a buff stoneware glaze. In
case this sounds what you are after and interesting to you, I give
the recipe below, which I have translated from the UK sourced
materials that I use, into North American materials. Actually the
difference is very small. submitted by: David Hewitt e-mail:
david@dhpot.demon.co.uk

Glaze name: Matt Kendall
Cone: 6
Color: tan/orange
Testing: Untested
Surface: matt
Firing: reduction
Transparency: Opaque
Recipe:
Nepheline syenite	66.09
Lithium carbonate	2.91
Whiting	8.74
Talc	11.65
Magnesium carbonate	3.85
Gerstley borate	6.76
Bentonite	3.85
Comments:
 Here a the glazes we've found work out
OK, and are currently studio shop glazes. We have noticed that a
slightly heavier reduction is needed for cone 6 than in cone 9/10.
submitted by: Candice Roeder e-mail: CRoeder1@aol.com
Variations --
For orange add 4.0% Rutile.
Glaze name: Matt Mammo
Cone: 5-6
Color: 
Testing: 
Surface: Matt
Firing: Oxidation
Glaze type: Magnesium matt
Transparency: Opaque
Recipe:
Kona F-4 feldspar	49.00
EPK	20.00
Whiting	4.00
Dolomite	19.00
Gerstley borate	17.00
Zircopax	10.00
Comments:
Variations --
COLORANTS TO TRY:
2 chrome ox
1 cobalt
1 manganese diox.
2 iron
Glaze name: Matt purple/black
Cone: 5
Color: purple to black
Testing: 
Surface: matt
Firing: 
Recipe:
Albany slip	75.00
Cornwall Stone	25.00
Red iron oxide	25.00
Comments:
Rob Wadey (robert wadey <rwadey@terranet.ab.ca>) 9734B - 100 Ave
Grande Prairie, Alberta t8V 0T6 Phone: (403) 538-3731 Fax: (403)
538.3732

Glaze name: Matt Satin VC
Cone: 5-6
Color: 
Testing: 
Surface: Satin matt
Firing: Ox. or Red.
Recipe:
Nepheline syenite	25.00
Frit 3124	25.00
Whiting	20.00
EPK	15.00
Flint	15.00
Comments:
Good base for color tests.
Glaze name: MATT SOFT ONE
Cone: 5 - 6
Color: White
Testing: 
Surface: matt
Firing: Oxidation
Transparency: Semi-opaque
Recipe:
Barium carbonate	8.18
Flint	11.82
Gerstley borate	10.00
Kaolin	10.00
Lithium carbonate	4.55
Nepheline syenite	49.09
Zinc oxide	1.82
Cryolite	4.55
Tin oxide	1.82
Zircopax	4.55
Comments:
This produces a soft white matt glaze. One might wish to substitute
strontium carbonate for the barium especially for use on functional
ware. This glaze contains a great deal
of lithium, such glazes may flake off of the ware and one should not
use more then 5%. This is a high alumina glaze which
shall have a rather modest glaze flow. It will be a soft white matt
or a satin matt. Without barium it may be more towards the satin matt
texture. Harold J. McWHINNIE Email:Harold_J_McWHINNIE@umail.umd.edu
Glaze name: Matt Stoney Base
Cone: 2-4
Color: White
Testing: 
Surface: Matt
Firing: Oxidation
Glaze type: Mid-fire
Transparency: Opaque
Recipe:
Whiting	20.00
Frit 3124	20.00
Tin oxide	30.00
EPK	15.00
Flint	15.00
Comments:
From Paul Rozman in CM
Variations --
yellow = +5 iron
blue-green= + .03 cobalt carb + 2 copper carb
Glaze name: Matt Stony
Cone: 6
Color: 
Testing: 
Surface: Matt
Firing: Oxidation
Transparency: Opaque
Recipe:
Gerstley borate	10.00
EPK	20.00
Zinc oxide	30.00
Dolomite	20.00
Kona F-4 feldspar	30.00
Comments:
From Sandy Potash
Variations --
Cream= RIO 1 + rutile 2
Blue = rutile 2 + cobalt ox 0.5
blue-green= rutile 2 + cobalt ox 0.5 + copper carb 3
Glaze name: Matt Super Dry
Cone: 6
Color: Green
Testing: 
Surface: Matt
Firing: Ox. or Red.
Glaze type: Mid-fire
Transparency: Opaque
Recipe:
Nepheline syenite	60.00
Strontium carbonate	15.00
Calcined kaolin	8.00
Flint	6.00
Lithium carbonate	6.00
Gerstley borate	5.00
Copper carbonate	3.00
Comments:
from Mary Barranger
Variations --
blue: cobalt 2
Glaze name: Matt Super Dry no GB
Cone: 6
Color: Green
Testing: 
Surface: Matt
Firing: Ox. or Red.
Glaze type: Mid-fire
Transparency: Opaque
Recipe:
Nepheline syenite	58.50
Strontium carbonate	14.80
Lithium carbonate	5.90
Kaolin	7.90
Flint	2.60
Frit 3195	9.30
Copper carbonate	3.00
Comments:
from Mary Barranger
Variations --
blue: cobalt 2
Glaze name: Matt V.C.  3
Cone: 5 - 6
Color: Clear
Testing: Untested
Surface: Satin Matt
Firing: Ox or Red
Glaze type: Ca Zn AlMatt
Transparency: Translucent
Recipe:
Custer feldspar	52.00
Whiting	19.00
Zinc oxide	9.00
EPK	14.00
Flint	6.00
Comments:
 Glaze Type: Ca Zn AlMatt. Opacity: Semi-transparent. Firing type: Ox
or Red .
Glaze name: Matt V.C. Polished
Cone: 5 - 6
Color: Clear
Testing: Untested
Surface: Satin matt
Firing: Ox or Red
Glaze type: Magnesium matt
Transparency: Opaque
Recipe:
Kona F-4 feldspar	20.00
Custer feldspar	20.00
Spodumene	20.00
Dolomite	20.00
Whiting	5.00
Kaolin	15.00
Tin oxide	6.00
Comments:
Nice. Glaze Type: Ca Mg AlMatt. Firing type: Ox or Red. From Val
Cushing. VC ed
Glaze name: Matt Val's KK Revised True
Cone: 6
Color: Clear
Testing: 
Surface: Satin matt
Firing: Oxidation
Glaze type: Mid-fire
Transparency: Semi-opaque
Flaws: Crawls
Recipe:
Magnesium carbonate	2.90
Whiting	22.30
Nepheline syenite	22.60
EPK	25.30
Flint	15.00
Frit 3124	11.70
Comments:
Glaze name: Matt Val's KK Revised True Revised
Cone: 6
Color: Clear
Testing: 
Surface: Satin matt
Firing: Oxidation
Glaze type: Mid-fire
Transparency: Semi-opaque
Flaws: Crawls
Recipe:
Dolomite	6.10
Whiting	19.20
Custer feldspar	32.50
Calcined kaolin	9.10
Kaolin - theoretical	15.90
Silica	9.80
Frit 3134	7.50
Comments:
Glaze in original form crawled. Revised to use dolomite instead of mag carb and to
use part calcined kaolin.
Glaze name: Matte 1213P Calcium
Cone: 5
Color: 
Testing: Untested
Surface: matte
Firing: Ox. or Red.
Glaze type: Mid-fire
Recipe:
Wollastonite	33.88
Ferro Frit 3134	21.10
Kaolin	45.01
Comments:
Smooth, beautiful matte surface submitted by: Michelle Campbell
e-mail: Lackacreek@ccinet.ab.ca source for original recipe: Plainsman
Clays
Glaze name: Matte Black
Cone: 6
Color: black
Testing: 
Surface: matte
Firing: 
Recipe:
Alberta slip	70.00
Ferro frit 3124	20.00
Wollastonite	10.00
Rutile	5.00
Mason Stain 6600	5.00
Bentonite	2.00
Comments:
Here's a recipe I used just recently for a dinnerset and it works
very well. Has a nice matte finish and is good for food surfaces. I
experimented with increasing amounts of black stain (I think that's a
mason #?..in any event, not the stain with the cobalt base) up to an
additional 10% and they were all good. submitted by: Dan Taylor
e-mail: dataylor@mlc.awinc.com
Glaze name: Matte Deep Mauve
Cone: 6
Color: Lavender
Testing: 
Surface: Satin matt
Firing: Oxidation
Glaze type: Mid-fire
Recipe:
Custer feldspar	48.00
Barium carbonate	25.00
Zinc oxide	15.00
Silica	6.00
Whiting	6.00
Bentonite	2.00
Green nickel oxide	2.00
Comments:
From Lana Wilson in Clay Times Jan/Feb. 2001 p 43. Mauve purple thick, navy
blue specks where thin. richer on red clay. Refire to cone 06 to get gray and
purple.
Glaze name: Matte Kathy King Satin
Cone: 6
Color: 
Testing: 
Surface: Satin matt
Firing: Oxidation
Glaze type: Mid-fire
Recipe:
Gerstley borate	2.90
Magnesium carb	2.90
Whiting	22.40
Nepheline syenite	22.70
EPK	20.30
Flint	20.00
Frit 3124	8.80
Comments:
Excellent base glaze.  More shiny than matte.  For true matte see Val's revised KK base
Variations --
Grass green- 8 drakenfield yellow(or MS preseod yellow), 2 copper carb
Medium green- 8 drakenfield yelow, 4 copper
Pale green- 2 preseodemium yellow MS, .5 copper
Pale yellow- 1 drakenfield yellow, .5 turquoise MS
Pale blue- 1 sky blue MS, .2 copper carb
Pale orange- .25 bright orange degusa stain
Medium purple- 5 alpine rose MS, 4 cerulian MS
(washes of MS and water are nice under the pale colors)
Glaze name: matte original c6
Cone: 6
Color: 
Testing: 
Surface: matte
Firing: oxidation
Recipe:
F-4 feldspar	45.00
Whiting	18.00
Kentucky OM #4	25.00
Zinc oxide	12.00
Comments:
FORMULA & ANALYSIS ------------------ *CaO........ .46 12.04%
*MgO........ .01 .11% *K2O........ .06 2.53% *Na2O....... .12 3.50%
*ZnO........ .36 13.49% Fe2O3...... .00 .32% TIO2....... .01 .42%
AL2O3...... .37 17.61% SiO2....... 1.79 49.97% P2O5....... RATIO 4.82
EXPAN 592.94 WEIGHT 214.43 I have test results for the original
simple glaze and Ron's 2 complicated versions. All 3 glazes were
tested on white and red stoneware, vertical and horizontal tiles.
They were all fired in the bottom half of my Skutt to cone 6
electric. The firing took approzimately 12 hours with a 1 hour soak
at top temp. I added 2% rutile to all the glazes to test for color
response, and used OM4 ball clay (instead of bell dark). I was
somewhat surprised at how similar the glazes came out. The vertical
tiles were virtually identical. All three were a soft gray opaque
matt. My white stoneware has a little granular illmenite in it, and
small spots bleed through. I double dipped 1/2 of each tile, and the
glaze ran just a little. There was no discernable crazing. The
horizontal tiles had noticable differences. These tiles were more
mottled than the vertical ones, kind of like on oatmeal effect. The
original glaze was a warmer gray than either of the 2 complex
versions. The second complex version, where thick, was dry and
sugary, and more silvery than either of the other 2. On all tiles,
the red stoneware was more of a tan color than the white. Terri
Storer storer@earthlink.net Variations by Ron Roy: complicated
version #1 ----------------- F4 SPAR 22.00 22.00% CUSTER SPAR 22.00
22.00% WHITING 18.50 18.50% OM-4 Ball Clay 11.50 11.50% EPK 11.50
11.50% ZINC OXIDE 12.00 12.00% SILICA 2.50 2.50% ---------- 100.00
FORMULA & ANALYSIS ------------------ *CaO........ .46 12.02%
*MgO........ .00 .09% *K2O........ .09 3.79% *Na2O....... .09 2.47%
*ZnO........ .36 13.57% Fe2O3...... .00 .29% TIO2....... .01 .23%
AL2O3...... .37 17.53% SiO2....... 1.80 49.98% P2O5....... .00 .02%
RATIO 4.85 EXPAN 597.19 WEIGHT 215.75 My complicated version #2
----------------- F4 SPAR............. 20.00 20.00% NEPH
SY............. 20.00 20.00% WHITING............. 18.00 18.00% BELL
DARK........... 11.00 11.00% EPK................. 11.00 11.00% ZINC
OXIDE.......... 12.00 12.00% SILICA.............. 8.00 8.00%
---------- 100.00 FORMULA & ANALYSIS ------------------ *CaO........
.45 11.72% *MgO........ .01 .11% *K2O........ .05 2.21% *Na2O.......
.13 3.77% *ZnO........ .36 13.53% Fe2O3...... .00 .26% TIO2.......
.01 .22% AL2O3...... .38 17.68% SiO2....... 1.82 50.49% P2O5.......
.00 .01% COST/KG 1.42 RATIO 4.85 EXPAN 584.18 WEIGHT 216.41 You post
these to the list if you want - before or after you test them - what
ever you like - but let me know what happenes and include all the
recipes cause I don't keep em. Ron Roy 93 Pegasus Trail
Scarborough,Canada M1G 3N8 Evenings, call 416 439 2621 Fax, 416 438
7849 Studio: 416-752-7862. Email ronroy@astral.magic.ca Home page
http://digitalfire.com/education/people/ronroy.htm
Glaze name: Matte Robert Silverman
Cone: 6
Color: Green
Testing: 
Surface: Matt
Firing: Oxidation
Glaze type: Mid-fire
Transparency: Opaque
Crystals: Small
Recipe:
Nepheline syenite	57.10
Strontium carbonate	10.50
Barium carbonate	10.50
Lithium carbonate	4.80
Spodumene	4.80
Ball clay	7.60
Flint	4.80
Copper carbonate	2.00
Chromium oxide	3.00
Comments:
From Valerie Duncan. Glittery green over texture.
Glaze name: Matte Val's Awsome KK Revised
Cone: 6
Color: 
Testing: Tested
Surface: Matt
Firing: Oxidation
Glaze type: Mid-fire
Recipe:
Gerstley borate	2.90
Magnesium carb	2.90
Whiting	22.40
Nepheline syenite	22.70
EPK	25.30
Flint	15.00
Frit 3124	8.80
Comments:
Beautiful, rich, semi-translucent matte.  Use same colorants as KK
Variations --
Eggshell- 2 rutile
Dark purple- .5 cobalt, 4 Blackberry wine MS
Sunny Yellow- 6 Preseodemium Yellow MS, 2.5 Bright orange degusa stain
Cherry Red- 9 Red degusa stain
Glaze name: Matte White
Cone: 6
Color: very white
Testing: 
Surface: matt
Firing: 
Recipe:
Nepheline syenite	38.70
Wollastonite	15.20
Barium carbonate	15.20
Silica	10.50
EPK	10.20
Gerstley borate	10.20
Comments:
kiln type: gas very white in oxidation, duller in reduction submitted
by: John Anthony e-mail: JTRAX@AOL.COM

Glaze name: metallic black
Cone: 6
Color: metallic black
Testing: 
Surface: shiny glossy
Firing: 
Recipe:
Spodumene	50.00
Gerstley borate	25.00
Flint	25.00
Black iron oxide	10.00
Cobalt oxide	2.00
Copper carbonate	4.00
Comments:
(wonderful!) Here are a few black cone 6 glazes I gleaned from
clayart. If you sub Strontium carb for the Barium in the second they
will all be food safe. From Sharon LaRocca-Miranda via Mishy Michelle
Lowe, potter in the Phoenix desert mishlowe@indirect.com
mishlowe@aztec.asu.edu


Glaze name: metallic black
Cone: 6
Color: metallic black
Testing: 
Surface: shiny glossy
Firing: 
Recipe:
Spodumene	50.00
Gerstley borate	25.00
Flint	25.00
Black iron oxide	10.00
Cobalt oxide	2.00
Copper carbonate	4.00
Comments:
(wonderful!) Here are a few black cone 6 glazes I gleaned from
clayart. If you sub Strontium carb for the Barium in the second they
will all be food safe. From Sharon LaRocca-Miranda via Mishy Michelle
Lowe, potter in the Phoenix desert mishlowe@indirect.com
mishlowe@aztec.asu.edu


Glaze name: Metallic Matt Black
Cone: 6 - 9
Color: Opaque metallic Black
Testing: 
Surface: Matte
Firing: 
Recipe:
Wood ash	25.00
Nepheline syenite	37.50
Talc	18.75
Ball clay	18.75
Iron oxide	2.50
Black copper oxide	3.75
Cobalt oxide	2.92
Comments:
Other colors (delete black colorants): for matt brown with lots of
texture add: Rutile 1.74 Iron Oxide 3.50 Manganese Dioxide 3.50 for
matt blue breaking to something greenish add: Cobalt Carbonate 3.00
Rutile 3.00 I've been using the same wood ash formula for about 10
years and have used wood ash from all kinds of known and unknown tree
sources (washed and unwashed), fired to cone 6, 7, 8, 9 but mostly to
cone 7 in an electric kiln. Write me if you have any questions about
these glazes submitted by: Anne Fallis-Elliott e-mail: FallisT@aol.com
Glaze name: Metallic Pewter Luster
Cone: 6
Color: Metallic pewter
Testing: 
Surface: Satin matt
Firing: Oxidation
Glaze type: Metallic
Transparency: Opaque
Recipe:
China clay	100.00
Copper oxide	66.00
Manganese dioxide	300.00
Comments:
NOT food safe. From  Glazes Cone 6 by Michael Bailey
Glaze name: Mexico Point Green
Cone: 6
Color: green
Testing: 
Surface: matt
Firing: 
Recipe:
Soda feldspar	42.50
Spodumene	17.50
Pioneer kaolin	7.50
Dolomite	17.50
Gerstley borate	15.00
Zircopax	25.00
Copper carbonate	3.12
Bentonite	1.25
Comments:
I'm sending this to the group rather than directly because it's such
a nice glaze some others might like to have it too. It's cone 6, from
Coopers Electric Kiln Ceramics, Vol.2, p122. Called Mexico Point
Green. It's a lovely soft matte green on the white burning stoneware
I use. submitted by: Dan Taylor e-mail: dataylor@mlc.awinc.com

Glaze name: Midnight Blue
Cone: 5 - 8
Color: 
Testing: Untested
Surface: 
Firing: Ox. or Red.
Recipe:
Feldspar	44.00
Whiting	17.00
Ball clay	8.00
China clay	9.00
Silica	22.00
Comments:
translucency: Opaque Cobalt 5% for rich midnight blue. Superpax 10%
for bright white, very good color response with on glaze stains.
submitted by: Jo Ann Stevens e-mail: jstevens@niagara.com source for
original recipe: Emanuel Cooper

Glaze name: Mirror Black
Cone: 6
Color: mirror black
Testing: 
Surface: gloss
Firing: 
Recipe:
Custer feldspar	38.18
Zinc oxide	10.91
EPK	13.64
Silica	23.64
Whiting	13.64
Red iron oxide	7.27
Cobalt carbonate	1.82
Comments:
Yes, I know this does not equal 100%. A true glossy mirror black.
Tested on Dillo White clay at a full ^6. submitted by: Lori Wilkinson
e-mail: lorwilk@lookingglass.net

Glaze name: MME
Cone: 6
Color: Pale pink
Testing: 
Surface: Semi matt
Firing: 
Recipe:
Potash feldspar	28.18
Whiting	18.18
Talc	9.09
Kaolin	26.36
Silica	9.09
Zinc oxide	9.09
Tin oxide	4.55
Chrome oxide	1.82
Comments:
Semi matt, Pale pink, good From Brian Kemp, Singapore,
(kempb@nievax.nie.ac.sg) via Rose Downs on ClayArt listserv. CLAY
COLOR/TYPE: Buff Stoneware Fired at 100 degrees per hour to 600
degrees, then free for all to cone 6-7. Kiln Size, Cromarty 25 cu ft.
Manufactured in the UK. CONTRIBUTOR: Brian Kemp Nanyang Technological
University Block B, Room 216 469 Bukut Timah Rd. Singapore, 1025 TEST
SITE: Nanyang Technological University, Singapore

Glaze name: MMI
Cone: 6
Color: apricot/beige
Testing: 
Surface: Semi matt
Firing: 
Recipe:
Potash feldspar	28.18
Whiting	18.18
Talc	9.09
Kaolin	26.36
Silica	9.09
Zinc oxide	9.09
Chrome oxide	1.82
Cobalt carbonate	0.23
Comments:
Semi matt, apricot/beige, even, good. From Brian Kemp, Singapore,
(kempb@nievax.nie.ac.sg) via Rose Downs on ClayArt listserv. CLAY
COLOR/TYPE: Buff Stoneware Fired at 100 degrees per hour to 600
degrees, then free for all to cone 6-7. Kiln Size, Cromarty 25 cu ft.
Manufactured in the UK. CONTRIBUTOR: Brian Kemp Nanyang Technological
University Block B, Room 216 469 Bukut Timah Rd. Singapore, 1025 TEST
SITE: Nanyang Technological University, Singapore

Glaze name: MMM
Cone: 6
Color: apricot/tan
Testing: Untested
Surface: Semi matt
Firing: oxidation
Recipe:
Potash feldspar	28.18
Whiting	18.18
Talc	9.09
Kaolin	26.36
Silica	9.09
Zinc oxide	9.09
Iron oxide	0.45
Chrome oxide	1.82
Comments:
Semi matt, apricot/tan ok Darker than MMI From Brian Kemp, Singapore,
(kempb@nievax.nie.ac.sg) via Rose Downs on ClayArt listserv. CLAY
COLOR/TYPE: Buff Stoneware Fired at 100 degrees per hour to 600
degrees, then free for all to cone 6-7. Kiln Size, Cromarty 25 cu ft.
Manufactured in the UK. CONTRIBUTOR: Brian Kemp Nanyang Technological
