Repository: a0082273/glaze_color_prediction

Data of this repository are from Grazy(http://help.glazy.org/about/#about-the-software)

File: database/GlazChem/data/glz_hg_highfire.txt (part 8 of 11)
Glaze name: Blue lithium
continue testing and reporting as the winter DRAGS on. All the glazes
were tested on #900 Miller clay which is a toasty ^10 stoneware. One
side of the test tile was brushed with a thick coating of Cynthia
Bringle's wet/dry white slip. Each glaze was dipped in three
thicknesses on a heavily textured tile. All tiles were fired to a
(hard)^9 (10 tipping)reduction firing. 1 hr. Body reduction at ^08
and 1 hr. glaze reduction at ^9 then a quick reox. before shutdown.
Any time potash or Custer spar is called for, I used G-200. All ball
clay is OM-4 . Many glazes I substituted 75% of the amount of Barium
with Strontium. All kaolin is EPK. Remember... glazes don't travel
well. Your results will probably be TOTALLY different. Please test
before use. Tracy Wilson Saltbox Pottery 4 Shaw Rd. Woolwich, ME
04579 phone: 207-443-5586 fax: 207-442-8922 email: saltbox@ime.net
web: http://www.ime.net/~dwilson/

Glaze name: Rutile Blue #2
Cone: 9 - 10
Color: tan to blue
Testing: 
Surface: satin to gloss
Firing: reduction
Recipe:
Dolomite	15.80
G-200 feldspar	30.00
Whiting	11.10
EPK	16.80
Flint	26.30
Rutile	8.00
Comments:
from Kevin Tan satin almost gold where thin. pasty blue gloss where
thick. Beautiful with CB slip Well I finally got around to typing
this thing up...^9-10 Blues Thank you one and all for all the donated
recipes. I only tested 31 out of almost 100 I received. I'll continue
testing and reporting as the winter DRAGS on. All the glazes were
tested on #900 Miller clay which is a toasty ^10 stoneware. One side
of the test tile was brushed with a thick coating of Cynthia
Bringle's wet/dry white slip. Each glaze was dipped in three
thicknesses on a heavily textured tile. All tiles were fired to a
(hard)^9 (10 tipping)reduction firing. 1 hr. Body reduction at ^08
and 1 hr. glaze reduction at ^9 then a quick reox. before shutdown.
Any time potash or Custer spar is called for, I used G-200. All ball
clay is OM-4 . Many glazes I substituted 75% of the amount of Barium
with Strontium. All kaolin is EPK. Remember... glazes don't travel
well. Your results will probably be TOTALLY different. Please test
before use. Tracy Wilson Saltbox Pottery 4 Shaw Rd. Woolwich, ME
04579 phone: 207-443-5586 fax: 207-442-8922 email: saltbox@ime.net
web: http://www.ime.net/~dwilson/

Glaze name: Rutile Blue I
Cone: 10 - 11
Color: rutile blue
Testing: 
Surface: glossy
Firing: reduction
Recipe:
Custer spar	28.90
Whiting	20.60
EPK	18.90
Flint	31.60
Rutile	7.00
Comments:
I can't put my hands on that copy of CM right now, but I did copy
into my glaze notebook the two rutile glazes in that article. Rutile
Blue II is a glaze I am still using. Jan Wax jan wax
<waxbing@pacific.net>

Glaze name: Rutile Blue II
Cone: 10
Color: rutile blue
Testing: 
Surface: glossy
Firing: reduction
Recipe:
Dolomite	15.80
Custer spar	30.00
Whiting	11.10
EPK	16.80
Flint	26.30
Rutile	8.00
Comments:
I can't put my hands on that copy of CM right now, but I did copy
into my glaze notebook the two rutile glazes in that article. Rutile
Blue II is a glaze I am still using. Jan Wax jan wax
<waxbing@pacific.net>

Glaze name: Rutile Blue SEGAR
Cone: 9 - 10
Color: blue to rust
Testing: 
Surface: glossy shiny
Firing: Reduction
Transparency: Semi-opaque
Recipe:
Potash feldspar	42.00
Flint	27.00
Ball clay	13.00
Whiting	18.00
Black iron oxide	4.00
Titanium dioxide	4.00
Comments:
If you are looking for a reliable rutile blue glaze, I have one that
uses titanium (pure form of rutile, of course) and is very nice. It
comes out as a classic blue (thick), rust (thinner) glaze and I have
found it to be very reliable. Gail Dapogny in Ann Arbor james dapogny
<jdapogny@umich.edu>
Glaze name: Rutile Mix
Cone: 10
Color: 
Testing: 
Surface: 
Firing: Ox. or Red.
Recipe:
Rutile	50.00
Gerstley borate	50.00
Comments:
Glaze name: Sapergia Base
Cone: 10
Color: 
Testing: 
Surface: 
Firing: 
Recipe:
Talc	9.84
Whiting	17.97
Custer feldspar	28.28
Alberta slip	12.50
Kaolin	14.38
Silica	17.03
Rutile	7.34
Comments:
We've been having a terrible time with one of our production glazes.
We've used it for several years without a problem, but after moving a
year ago we started getting major blisters. Some firings are ok, then
we'll have a terrible load even tho we fire the same schedule each
time. We thot it might be the new water (it's softer, so we wondered
if it might have more sodium), but tried the 'old' water, got the
same blisters, altho not as bad (for a load or 2). We typically fire
(propane) to ^10 tip touching, in about 11-12 hours) start reduction
at ^012 at the coolest spot in the kiln. We take an hour from ^9 to
^10, then usually leave the damper open for an hour to quick cool
before we close it. We tried closing it immediately for a slow cool,
hoping to smooth out the glaze, but still had blisters and had lost
all our great blues. The temp is within 1/2 cone throughout the kiln,
and reduction seems fairly even. The other thing is that it isn't
every pot in that glaze. On one shelf, the pots on one side might be
blistered and the other side fine, and one shelf up or down the
opposite side is affected. It seems worse when the glaze is thin.
Sometimes a re-fire helps smooth them out. Our 2 claybodies are
Plainsman H443 (brown) and H551 (white). Could it be the clay? We
have some blisters in other glazes too, altho not as bad. The only
common ingredient in custer spar. I hope I've given you enough info
to help me. It's been a year of seconds, losing about 20%. submitted
by: Barb & Ray Sapergia e-mail: sapergia@island.net

Glaze name: Satin in Theory
Cone: 
Color: 
Testing: 
Surface: 
Firing: 
Recipe:
Feldspar theoretical	19.00
Dolomite	6.00
Whiting	12.00
Kaolin - theoretical	14.00
Silica	48.00
Comments:
Glaze name: Satin Mat Carlton Ball
Cone: 7 - 9
Color: Clear
Testing: 
Surface: satin matte
Firing: Ox. or Red.
Transparency: Translucent
Recipe:
Feldspar	56.10
Nepheline syenite	15.40
Whiting	13.30
Kaolin	8.60
Barium carbonate	6.60
Comments:
While going through my Ball Syllabus, I came across
the following and I wondered if anyone had tried it? I was thinking
of recalculating for strontium at: feldspar 57.04 neph sy 15.65
whiting 13.52 kaolin 8.74 strontium carb 5.03 I assume he used this
in oxidation. I know he fired over clays that came from Quyle Kilns
in Murphys CA so the stuff was an iron buff stoneware. Emily in
Astoria where it's raining, again... emily henderson
<epfizh@mail.pacifier.com>
Glaze name: Satin Matt G218 Conrad's
Cone: 5-9
Color: Translucent White
Testing: Untested
Surface: Satin Matte
Firing: Ox. or Red.
Recipe:
Soda feldspar	47.00
Flint	15.00
Talc	14.00
Gerstley borate	12.00
Dolomite	8.00
Kaolin	4.00
Comments:
Glaze name: Satin matt speckled light tan
Cone: 8 - 9
Color: speckled light tan
Testing: Untested
Surface: Satin matt
Firing: Oxidation
Recipe:
Albany Slip	50.00
Talc	40.00
Whiting	10.00
Comments:
Rob Wadey (robert wadey ) 9734B - 100 Ave Grande Prairie, Alberta t8V
0T6 Phone: (403) 538-3731 Fax: (403) 538.3732

Glaze name: Satin Matte Robin Hopper
Cone: 10
Color: White
Testing: 
Surface: Satin matt
Firing: Reduction
Glaze type: Magnesium matt
Transparency: Semi-opaque
Flow: Slight
Recipe:
Feldspar	45.00
Dolomite	20.00
Gerstley borate	10.00
Kaolin	20.00
Tin oxide	8.00
Comments:
Stable glaze good for brushwork on top.
Glaze name: satin mix M3
Cone: 9-10
Color: 
Testing: 
Surface: 
Firing: 
Recipe:
Cornwall Stone	21.00
EPK	28.00
Talc	10.00
Whiting	17.00
Strontium carbonate	12.00
Silica	13.00
Comments:
Glaze name: Satin Nightmare
Cone: 9 - 10
Color: metallic brown to red
Testing: 
Surface: satin matte
Firing: reduction
Recipe:
Cornwall Stone	50.00
EPK	25.00
Whiting	25.00
Red iron oxide	8.00
Comments:
Satin matt. Very similar to Shaner red. Very metallic brown going to
deep red over white slip. Well I finally got around to typing this
thing up...^9-10 Blues Thank you one and all for all the donated
recipes. I only tested 31 out of almost 100 I received. I'll continue
testing and reporting as the winter DRAGS on. All the glazes were
tested on #900 Miller clay which is a toasty ^10 stoneware. One side
of the test tile was brushed with a thick coating of Cynthia
Bringle's wet/dry white slip. Each glaze was dipped in three
thicknesses on a heavily textured tile. All tiles were fired to a
(hard)^9 (10 tipping)reduction firing. 1 hr. Body reduction at ^08
and 1 hr. glaze reduction at ^9 then a quick reox. before shutdown.
Any time potash or Custer spar is called for, I used G-200. All ball
clay is OM-4 . Many glazes I substituted 75% of the amount of Barium
with Strontium. All kaolin is EPK. Remember... glazes don't travel
well. Your results will probably be TOTALLY different. Please test
before use. Tracy Wilson Saltbox Pottery 4 Shaw Rd. Woolwich, ME
04579 phone: 207-443-5586 fax: 207-442-8922 email: saltbox@ime.net
web: http://www.ime.net/~dwilson/

Glaze name: Satin Rick Haynes
Cone: 9 - 10
Color: White
Testing: 
Surface: Sensuous Satin matt
Firing: Ox. or Red.
Glaze type: Ca Mg Na
Transparency: Semi-opaque
Source: Val Cushing  VC ed.  via GlazeBase
Recipe:
Whiting	8.00
Flint	30.00
Nepheline syenite	45.00
Talc theoretical	7.00
Dolomite	10.00
Bentonite	3.00
Comments:
One of Val's 'Four Star' glazes. Very Smooth, lovely to touch, tactile quality is
four star. Rec. by VC for Liz R. & LA Pottery 2/92 Ayumi Horie says "beefy wh ite
that in soda breaks into snowy crystals.
Variations --
Colorants 0.5% CoCarb. = lavender range;
2% Red iron oxide + 4% Rutile = beige range
2% RIO olive green
blue/white crystals 0.5% cobalt carb
12% Cerdec red inclusion stain - warm red
Glaze name: Satin Rick Haynes
Cone: 9 - 10
Color: White
Testing: Untested
Surface: Satin matt
Firing: Ox or Red
Glaze type: Ca Mg Na
Transparency: Semi-opaque
Recipe:
Whiting	8.00
Flint	30.00
Nepheline syenite	45.00
Talc	7.00
Dolomite	10.00
Bentonite	2.00
Comments:
One of Val's 'Four Star' glazes. Very Smooth, lovely to touch,
tactile quality is four star. Glaze Type: Ca Mg Na. From Val Cushing.
Variations --
0.5% CoCarb. =lavender
2% Red iron oxide + 4% Rutile = beige
Glaze name: Saturated Iron Earlham
Cone: 9
Color: Brown
Testing: 
Surface: Gloss
Firing: Reduction
Glaze type: Iron saturate
Transparency: Opaque
Visual texture: Speckled
Crystals: Small
Durability: Good
Recipe:
Feldspar	49.00
Whiting	18.00
EPK	13.00
Flint	20.00
Red iron oxide	12.00
Bentonite	2.00
Comments:
Glaze name: Saturated Iron Oharata Red
Cone: 9 - 12
Color: Red, gold, yellow Opaque
Testing: Untested
Surface: Satin
Firing: Reduction
Glaze type: Iron saturate
Recipe:
Ball clay	6.00
Custer feldspar	48.00
Flint	22.00
Talc	6.00
Whiting	6.00
Bone ash	12.00
Red iron oxide	10.00
Bentonite	3.00
Comments:
Tomatoe red with orange gold flecks in reduction. Satin glossy yellow
green in salt. Must have lighter reduction up and slow reoxidizing
cool at top temperature, four to six hours. Glaze Type: Ca Mg K
IronRed SaltFire. Opacity: Opaque. Firing type: Reduction From Val
Cushing. VC ed
Glaze name: Saturated Iron Ohata Kaki
Cone: 9-10
Color: Red
Testing: Tested
Surface: Semi-gloss
Firing: Reduction
Glaze type: Iron saturate
Transparency: Opaque
Visual texture: Crystalline
Crystals: Small
Flow: Slight
Durability: Good
Recipe:
Custer feldspar	51.90
Flint	22.90
EPK	7.20
Talc	7.20
Bone ash	10.80
Red iron oxide	12.00
Comments:
UF Shop glaze. Nice bright saturated iron. Needs to be adquately thick.
Slow cooling favors growth of iron crystals and bright rust color. Quick cooling
will yield dull brown.
Glaze name: Saturated Iron Persimmon
Cone: 9 - 10
Color: Iron Red
Testing: Untested
Surface: Semi-gloss
Firing: reduction
Glaze type: Iron saturate
Transparency: Opaque
Crystals: Small
Recipe:
Custer feldspar	71.42
Silica	14.29
Whiting	14.29
Bentonite	3.06
Red iron oxide	2.04
Rutile	3.06
Comments:
submitted by: Michelle Lowe e-mail: mishlowe@indirectcom
Glaze name: Saturated Iron Red
Cone: 8 - 9
Color: iron red
Testing: Untested
Surface: Semi-gloss
Firing: oxidation
Glaze type: Iron saturate
Transparency: Opaque
Recipe:
China clay	6.83
Potash feldspar	50.73
Flint, or Quartz	14.63
Whiting	2.44
Bone ash	14.63
Talc	10.73
Red iron oxide	9.76
Comments:
If it is of interest, a common recipe for the so called Iron Red in
oxidation used over here is as follows. The key RM is Bone Ash. fire
to ^8 or ^9 molecular analysis K20 0.189 Al2O3 0.346 SiO2 2.820 Na2O
0.070 Fe2O3 0.178 P2O5 0.137 CaO 0.494 _____ _____ MgO 0.247 0.524
2.957 _____ 1.000 David Hewitt David Hewitt Pottery Caerleon,
Newport, Gwent, UK.
Glaze name: Saturated Iron V.C.
Cone: 9 - 10
Color: Black to Plum Red
Testing: Untested
Surface: Glossy Satin
Firing: Reduction
Glaze type: Iron saturate
Recipe:
Custer feldspar	20.00
Kona F-4 spar	14.00
Whiting	17.00
Barium carbonate	3.00
EPK	15.00
Flint	31.00
Red iron oxide	10.00
Comments:
Black breaks to red plum. High alumina keeps this from being Temmoku.
It is more subtle and satin. Glaze Type: Ca IronSaturate. Opacity:
Opaque. Firing type: Reduction From Val Cushing.VC ed
Glaze name: Semi Matt Red
Cone: 10
Color: Opaque Red
Testing: 
Surface: Semi-Matte or Satin
Firing: 
Recipe:
Zinc oxide (calcined)	6.50
Whiting	13.00
Ferro frit 3134	9.00
G-200 feldspar	39.00
Ball clay	7.50
Silica	25.00
Copper carbonate	0.40
Tin oxide	9.00
Comments:
White RETRY My experience with copper red is that what matters most
is to begin reduction at cone 012 fairly heavy and then go into
moderate reduction after cone 05 drops. Continue moderate to light
reduction until cone 10 then a brief oxidation peroid of about 10
minutes. If you over reduce it will be liver brown and under reduced
will be celadon. One solution to a problem (uneven, spotty reduction
and under reduced)we had was to turn down the gas and air. To slow it
down and reduce at the above schedule. We were firing in an Alpine
updraft with blowers and just running the same schedule as the people
who fired before us. (It was a community center). They were firing at
4 pounds pressure (natural gas) with the blowers at 70. Something
like that. But we reduced the gas and the air and the firing was 100%
better. No more spotty reduction or unreduced pots. (I kind of miss
those unwanted interesting results though.) submitted by: John Britt
e-mail: claydude@erinet.com

Glaze name: Semi-Matte Magnesia Base Rhodes
Cone: 10
Color: 
Testing: Untested
Surface: Satin matt
Firing: reduction
Glaze type: Magnesium matt
Transparency: Opaque
Recipe:
Custer spar	42.90
Gerstley borate	12.40
Dolomite	6.70
Talc	14.30
EPK	4.80
Silica	19.10
Comments:
Paul Lewing, Seattle
http:digitalfire.com/magic/lewing.htm
Variations --
add 1- 8% Iron Chromate, depending on how dark a grey you want.
The grey will be slightly greenish.
Glaze name: SG-21
Cone: 10
Color: Tan
Testing: 
Surface: Matt
Firing: Oxidation
Glaze type: Magnesium matt
Transparency: Semi-opaque
Crystals: Small
Bubbles: None
Flow: Extreme
Recipe:
Kona F-4 feldspar	40.00
Whiting	10.00
Dolomite	15.00
Magnesium carbonate	10.00
EPK	15.00
Flint	10.00
Comments:
From Aysha Peltz
Glaze name: SG-21 adjusted
Cone: 10
Color: Tan
Testing: Untested
Surface: Matt
Firing: Oxidation
Glaze type: Magnesium matt
Transparency: Semi-opaque
Crystals: Small
Bubbles: None
Flow: Extreme
Recipe:
Kona F-4 feldspar	34.20
Dolomite	28.20
Magnesium carbonate	0.80
Silica	23.10
Bone ash	0.07
Alumina hydrate	13.60
Comments:
From Aysha Peltz
Glaze name: Shaner Oribe
Cone: 10 - 11
Color: green
Testing: Untested
Surface: gloss
Firing: reduction
Recipe:
Custer feldspar	30.91
Silica	25.32
Whiting	22.36
Talc	7.81
EPK	12.55
Bone ash	1.05
Bentonite	1.05
Copper carbonate	5.49
Comments:
This is a glossy forest green at cone 10-11. below ^10 it is similar
in color, but a satin matte. submitted by: Dave Eitel e-mail:
daveitel@execpc.com

Glaze name: Shino #1 Malcolm Davis
Cone: 9 - 10
Color: 
Testing: Untested
Surface: 
Firing: reduction
Glaze type: Shino
Recipe:
Nepheline syenite	45.00
Soda ash	19.00
OM-4 Ball Clay	15.00
Soda feldspar	11.00
EPK	10.00
Comments:
submitted by: Albert Weinhardt e-mail: WeinhardtA@aol.com
Glaze name: Shino #1 Warren MacKenzie's
Cone: 9 - 10
Color: 
Testing: Untested
Surface: 
Firing: reduction
Recipe:
Nepheline syenite	60.61
Kentucky OM #4	20.00
Spodumene	15.16
Soda ash	4.02
Bentonite	2.33
Comments:
submitted by: Albert Weinhardt e-mail: WeinhardtA@aol.com
Glaze name: Shino #2 Malcolm Davis
Cone: 9 - 10
Color: 
Testing: Untested
Surface: 
Firing: reduction
Glaze type: Shino
Recipe:
Nepheline syenite	44.73
Soda ash	16.20
OM-4 Ball Clay	12.92
Soda feldspar	9.24
EPK	16.90
Comments:
submitted by: Albert Weinhardt e-mail: WeinhardtA@aol.com
Glaze name: Shino #2 Oestreich
Cone: 9 - 10
Color: Tan
Testing: 
Surface: Semi-gloss
Firing: Reduction
Glaze type: Shino
Transparency: Opaque
Recipe:
Nepheline syenite	42.88
Kona F-4 feldspar	10.28
Spodumene	14.47
Kentucky OM #4	14.29
EPK	14.29
Soda ash	3.78
Comments:
submitted by: Albert Weinhardt e-mail: WeinhardtA@aol.com
Glaze name: Shino #2 Warren MacKenzie's
Cone: 9 - 10
Color: 
Testing: Untested
Surface: 
Firing: reduction
Recipe:
Custer feldspar	42.42
Spodumene	36.36
EPK	12.12
Soda ash	9.09
Comments:
submitted by: Albert Weinhardt e-mail: WeinhardtA@aol.com
Glaze name: Shino #3 Malcolm Davis
Cone: 9 - 10
Color: 
Testing: Untested
Surface: 
Firing: reduction
Glaze type: Shino
Recipe:
Nepheline syenite	38.64
Soda ash	16.32
OM-4 Ball Clay	13.01
EPK	17.02
Kona F-4 feldspar	9.31
Redart clay	5.71
Comments:
submitted by: Albert Weinhardt e-mail: WeinhardtA@aol.com
Glaze name: Shino #4
Cone: 10
Color: white to orange if thin
Testing: Untested
Surface: shiny, glossy
Firing: Reduction
Recipe:
Soda ash	4.55
Nepheline syenite	68.18
Spodumene	4.54
EPK	4.55
Kentucky ball clay	18.18
Comments:
This is a shino that I have used for years, it works on stoneware or
porcelain, it will sometimes crawl on stoneware, I have never seen it
crawl on porcelain. It must be very thin on porcelain to turn orange,
or try putting a wash of an iron rich glaze (I use temmoku) before
applying the shino. Shinos need a good reduction to get the orange
color, as you probably know. Good luck. David Cuzick
Claycuzian@aol.com

Glaze name: Shino #4 David Cuzick
Cone: 9 - 10
Color: 
Testing: Untested
Surface: 
Firing: reduction
Recipe:
Nepheline syenite	68.18
Spodumene	4.54
OM-4 Ball Clay	18.18
EPK	4.55
Soda ash	4.55
Comments:
submitted by: Albert Weinhardt e-mail: WeinhardtA@aol.com
Glaze name: Shino Bill Buckner's Carbon Trapping Orange
Cone: 9 - 10
Color: 
Testing: 
Surface: Semi-gloss
Firing: Reduction
Glaze type: Shino
Transparency: Opaque
Visual texture: Speckled
Recipe:
Nepheline syenite	40.00
Soda feldspar	13.00
Spodumene	9.00
Ball clay	15.00
Kaolin	8.00
Cedar Heights Redart	3.00
Soda ash	12.00
Comments:
submitted by: Albert Weinhardt e-mail: WeinhardtA@aol.com
Glaze name: Shino Bill Buckner's Carbon Trapping Orange
Cone: 9 - 10
Color: 
Testing: 
Surface: Gloss
Firing: Reduction
Glaze type: Shino
Transparency: Opaque
Recipe:
Nepheline syenite	40.00
Soda feldspar	13.00
Spodumene	9.00
Ball clay	15.00
Kaolin	8.00
Cedar Heights Redart	3.00
Soda ash	12.00
Comments:
submitted by: Albert Weinhardt e-mail: WeinhardtA@aol.com
Glaze name: Shino C10R Revised Shaner
Cone: 10
Color: orange to grey white
Testing: Untested
Surface: ?
Firing: reduction
Recipe:
Nepheline syenite	36.00
EPK	27.00
Spodumene	13.00
OM-4 Ball Clay	12.00
Kona F-4 Feldspar	9.00
Soda ash	3.00
Comments:
NOTE: originally specified anhydrous Soda Ash Lowell Baker: Here are
three more shino glazes for you to explore. One is probably well
known, Shaner's shino, it is the one we use at Mohawk C's 'ceramics
lab' stoney creek. As quoted this is a high alkali glaze (sodium and
lithium) and unusually high alumina 1.6 moles (29.5% by weight). This
glaze doesn't fit the pattern of C10R glazes but works if one applies
it carefully. (The iron comes from the raw materials and totals 0.01
moles, 0.35%) A thin singlecoat yeilds variegated organge especially
on a embossed surface. If a second coat is applied, one gets a greyed
white, and if the glaze is even thicker it will crawl. From: Tom Buck
Glaze name: Shino Carbon Trap
Cone: 9 - 10
Color: white to orange
Testing: 
Surface: shiny glossy
Firing: Reduction
Glaze type: Shino
Transparency: Opaque
Recipe:
Nepheline syenite	75.00
Soda ash	8.00
Lithium carbonate	7.00
EPK	5.00
Flint	5.00
Comments:
Originally specified lithium oxide -almost certainly this should have
been lithium carbonate. Works well in soda and salt kilns, too. You
might try sifting some ash directly onto the work after glazing, to
implement the fly ash in the kiln. I've done that with good results,
in heavy reduction. Dannon Rhudy <potter@koyote.com>
Glaze name: Shino Carbon Trapping Orange
Cone: 10 - 11
Color: Orange
Testing: 
Surface: shiny glossy
Firing: Reduction
Glaze type: Shino
Transparency: Opaque
Recipe:
Nepheline syenite	40.00
Soda feldspar	13.00
Spodumene	9.00
Ball clay	15.00
Kaolin	8.00
Redart clay	3.00
Soda ash	12.00
Comments:
As per your request for a shino, here is one I developed and am
particularly fond of. I do not know how low it could be fired. I fire
it to ^10-11. One of the most important aspects of shinos is HOW they
are fired. To get good fire color, I reduce from ^010 on until the
end, then I back the burners off to low and oxidize for 1-2 hours
before shutting down. For testing, apply at various thicknesses from
very thin to very thick for a variety of color/texture types.
submitted by: Bill Buckner e-mail: couwbb@gsusgi2.gsu.edu
Glaze name: Shino Craig Pearce Salt
Cone: 10 - 12
Color: 
Testing: Untested
Surface: 
Firing: reduction
Recipe:
Nepheline syenite	88.00
Kaolin	9.00
Ball clay	3.00
Salt	5.00
Comments:
glossy, apply thin! submitted by: Albert Weinhardt e-mail:
WeinhardtA@aol.com
Glaze name: Shino David Shaner
Cone: 9 - 10
Color: 
Testing: 
Surface: Gloss
Firing: Reduction
Glaze type: Shino
Recipe:
Nepheline syenite	39.47
Kaolin	30.70
Spodumene	13.38
Kentucky OM #4	13.16
Soda ash	3.29
Comments:
submitted by: Albert Weinhardt e-mail: WeinhardtA@aol.com
Glaze name: Shino David Shaner's Carbon Trap
Cone: 9 - 10
Color: 
Testing: 
Surface: Gloss
Firing: Reduction
Glaze type: Shino
Transparency: Opaque
Recipe:
Soda feldspar	14.58
Spodumene	12.50
EPK	2.91
Soda ash	3.33
Nepheline syenite	50.02
Ball clay	16.66
Bentonite	3.00
Comments:
submitted by: Albert Weinhardt e-mail: WeinhardtA@aol.com
Glaze name: Shino Dry
Cone: 10
Color: Orange-red
Testing: 
Surface: Matt
Firing: Wood
Glaze type: Shino
Transparency: Semi-opaque
Recipe:
Nepheline syenite	41.56
Spodumene	27.67
EPK	23.00
Comments:
From Tara Wilson. Used in wood-fire
Glaze name: Shino Glaze
Cone: 9 - 10
Color: 
Testing: Untested
Surface: Shiny or Glossy
Firing: reduction
Recipe:
Soda ash	8.08
Spodumene	30.30
Nepheline syenite	39.40
EPK	5.05
OM-4 Ball Clay	17.17
Comments:
submitted by: Albert Weinhardt e-mail: WeinhardtA@aol.com

Glaze name: Shino Green Salt
Cone: 9 - 10
Color: 
Testing: Untested
Surface: 
Firing: reduction
Recipe:
Nepheline syenite	45.00
Kona F-4 Feldspar	10.80
Spodumene	15.20
EPK	10.00
Soda ash	4.00
Red Art Clay	15.00
Comments:
submitted by: Albert Weinhardt e-mail: WeinhardtA@aol.com
Glaze name: shino Gustin
Cone: 10
Color: orange to white
Testing: Untested
Surface: ?
Firing: Reduction
Recipe:
Nepheline syenite	45.00
Spodumene	15.00
OM-4 ball clay	15.00
Kona F-4 Feldspar	11.00
EPK kaolin	10.00
Soda ash	4.00
Comments:
NOTE: originally specified 'Soda Ash light' Additions as below (same
as for Wirt shino). COE 8.1. Alumina 1.2 moles (26.4%) add colorants
(iron and/or rutile) and Bentonite 1% Estimated COE 8.4 (high). This
recipe is proposed for testing and any results should be reported to
CLAYART amd San diego. From: Tom Buck
Glaze name: Shino Gustin Recalc
Cone: 10
Color: orange to white
Testing: Untested
Surface: ?
Firing: Reduction
Recipe:
Nepheline syenite	44.80
Spodumene	15.00
Kona F-4 feldspar	5.20
Kaolin - theoretical	27.00
Soda ash	5.10
Flint	3.00
Comments:
NOTE: originally specified 'Soda Ash light' Additions as below (same
as for Wirt shino). COE 8.1. Alumina 1.2 moles (26.4%) add colorants
(iron and/or rutile) and Bentonite 1% Estimated COE 8.4 (high). This
recipe is proposed for testing and any results should be reported to
CLAYART amd San diego. From: Tom Buck
Variations --
recalc to match alumnia content of using calcined kaolin
Glaze name: Shino Gustin Rev.
Cone: 9 - 10
Color: White to orange
Testing: Untested
Surface: Glossy
Firing: Reduction
Glaze type: Na Li Al Shino
Recipe:
Neph Sye	45.00
Kona F-4 Feldspar	11.00
Spodumene	15.00
Ball clay	15.00
Calcined kaolin	10.00
Soda ash	4.00
Bentonite	1.00
Comments:
Iron and Rutile are the only colorants that do much for shino type
glazes. Carbon trap glaze. Orange according to the amt. of redtn.
Rust where thin, greys where carbon trapped. For a crawling shino,
sub EPK for calcined kaolin and apply thickly. Glaze Type: Na Li Al
Shino. Opacity: Opaque. Firing type: Reduction From Val Cushing. VC ed
Glaze name: Shino Gustin's #1
Cone: 9 - 10
Color: 
Testing: Untested
Surface: 
Firing: reduction
Recipe:
Nepheline syenite	45.00
Soda feldspar	10.80
Spodumene	15.20
Ball clay	15.00
EPK	10.00
Soda ash	4.00
Bentonite	3.00
Comments:
*Also posted as Oestreich's Shino using Kona F4 & no Bentonite source
for original recipe: Dennis Smith, Southwest Craft Center submitted
by: Albert Weinhardt e-mail: WeinhardtA@aol.com
Glaze name: Shino Gustin's #1 Variation
Cone: 9 - 10
Color: 
Testing: Untested
Surface: 
Firing: reduction
Recipe:
Nepheline syenite	45.00
Soda feldspar	10.80
Spodumene	15.20
Red Art Clay	15.00
EPK	10.00
Soda ash	4.00
Comments:
Same as Gustin's Shino #1 but uses Red Art instead of Ball Clay and
no bentonite submitted by: Albert Weinhardt e-mail: WeinhardtA@aol.com
Glaze name: Shino Gustin's 2
Cone: 9 - 10
Color: 
Testing: 
Surface: Semi-gloss
Firing: Reduction
Glaze type: Shino
Transparency: Opaque
Recipe:
Nepheline syenite	45.00
Kona F-4 feldspar	11.00
Spodumene	15.00
Ball clay	15.00
Calcined kaolin	10.00
Soda ash	4.00
Bentonite	1.00
Comments:
submitted by: Albert Weinhardt e-mail: WeinhardtA@aol.com
Glaze name: Shino J. Kalin's Pull-it-out-of-a-hat
Cone: 9 - 10
Color: 
Testing: Untested
Surface: Semi-gloss
Firing: reduction
Glaze type: Shino
Transparency: Opaque
Recipe:
Nepheline syenite	50.00
Spodumene	15.00
Soda feldspar	15.00
kaolin	15.00
Silica	5.00
Comments:
submitted by: Albert Weinhardt e-mail: WeinhardtA@aol.com
Glaze name: Shino Jack Troy's Carbon Trap
Cone: 9 - 10
Color: 
Testing: Untested
Surface: 
Firing: reduction
Recipe:
Kona F-4 Feldspar	33.98
Spodumene	29.13
Nepheline syenite	14.56
kaolin	9.71
Soda ash	7.77
OM-4 Ball Clay	4.85
Comments:
submitted by: Albert Weinhardt e-mail: WeinhardtA@aol.com
Glaze name: Shino Jeff Oestreich's
Cone: 10
Color: 
Testing: Untested
Surface: 
Firing: Ox. or Red.
Recipe:
Nepheline syenite	45.00
Kona F-4 Feldspar	10.80
Spodumene	15.20
Ball clay	15.00
EPK	10.00
Soda ash	4.00
Comments:
The best Shino recipe I've used is Jeff Oestreich's. It produces a
beautiful orange peal surface, and not a lot of pinholes. This is a
cone 10 glaze. submitted by: Todd Osborne e-mail:
OSBORN10@MARSHALL.EDU
Glaze name: Shino Jeremy's
Cone: 10
Color: Translucent White to orange
Testing: Untested
Surface: Shiny or Glossy
Firing: salt
Recipe:
Nepheline syenite	40.00
Spodumene	30.00
OM-4 Ball Clay	17.00
Soda ash	8.00
EPK	5.00
Comments:
The plain shino I use is known to me as Jeff Oestreich's Shino,
although many people tell me it is actually a Chris Gustin glaze, but
of course we should know that it or something akin to it is from
someone eons old.... Good luck with these. They are generally pretty
decent glazes. submitted by: Jeremy Nudell Kalin e-mail:
kali0015@gold.tc.umn.edu
Glaze name: Shino Jeremy's Green
Cone: 10
Color: Translucent Green
Testing: Untested
Surface: Shiny or Glossy
Firing: salt
Recipe:
F-4 Feldspar	10.80
Spodumene	15.20
Kaolin	10.00
Soda ash	4.00
Nepheline syenite	45.00
Redart Clay	15.00
Cobalt carbonate	0.25
Chrome oxide	0.25
Comments:
I have also used a shino with some cobalt and chrome as a green
shino- it only goes a fatty green in salt, in redux it's a pale
anemic green. Good luck with these. They are generally pretty decent
glazes. I suppose those Celadon cops might try to insist that the
green is no longer a shino, but a green is a green is a green. The
base is still a shino, okay... submitted by: Jeremy Nudell Kalin
e-mail: kali0015@gold.tc.umn.edu
Glaze name: shino johnston
Cone: 8-10
Color: Orange
Testing: Untested
Surface: 
Firing: Reduction
Glaze type: Shino
Recipe:
Nepheline syenite	44.60
Kona F-4 feldspar	10.63
Amblygonite	15.06
Ball clay	14.87
EPK	9.91
Soda ash	2.95
KY White Glaze Clay	1.98
Comments:
Clay Times May/June 2002
Glaze name: Shino JP's #1006 Orange Carbon Trap
Cone: 9 - 10
Color: 
Testing: Untested
Surface: 
Firing: reduction
Recipe:
Soda ash	4.00
Kona F-4 Feldspar	18.40
Nepheline syenite	45.00
Spodumene	15.20
EPK	2.40
OM-4 Ball Clay	15.00
Comments:
submitted by: Albert Weinhardt e-mail: WeinhardtA@aol.com
Glaze name: Shino JP's #1188 White/Orange/Pink Super Carbon trap
Cone: 9 - 10
Color: 
Testing: Untested
Surface: 
Firing: reduction
Recipe:
Potash feldspar	15.16
Spodumene	16.00
Soda ash	4.21
Nepheline syenite	47.37
Ball clay	17.26
Comments:
submitted by: Albert Weinhardt e-mail: WeinhardtA@aol.com
Glaze name: Shino June Perry's #1013 Peach to Red
Cone: 10 - 11
Color: 
Testing: Untested
Surface: 
Firing: reduction
Recipe:
Nepheline syenite	39.34
Spodumene	30.63
OM-4 Ball Clay	17.22
Soda ash	8.01
EPK	4.80
Comments:
submitted by: Albert Weinhardt e-mail: WeinhardtA@aol.com
Glaze name: Shino June Perry's #1127 Red
Cone: 10
Color: 
Testing: Untested
Surface: 
Firing: reduction
Recipe:
Nepheline syenite	28.57
EPK	26.79
Lizella Red	44.00
Comments:
submitted by: Albert Weinhardt e-mail: WeinhardtA@aol.com
Glaze name: Shino June Perry's #1227 Ferguson
Cone: 10
Color: 
Testing: Untested
Surface: 
Firing: reduction
Recipe:
Kona F-4 Feldspar	14.60
Spodumene	12.50
EPK	2.90
Nepheline syenite	50.00
OM-4 Ball Clay	16.70
Soda ash	3.30
Comments:
submitted by: Albert Weinhardt e-mail: WeinhardtA@aol.com
Glaze name: Shino June Perry's #789 Orange
Cone: 9
Color: 
Testing: Untested
Surface: 
Firing: reduction
Recipe:
Nepheline syenite	53.66
Potash feldspar	41.46
OM-4 Ball Clay	2.44
Red clay	2.44
Comments:
*red mule, red horse, etc. If use Redart could probably go ^10
submitted by: Albert Weinhardt e-mail: WeinhardtA@aol.com
Glaze name: Shino June Perry's #790 Red
Cone: 9
Color: 
Testing: Untested
Surface: 
Firing: reduction
Recipe:
Nepheline syenite	20.00
Potash feldspar	40.00
Kentucky OM #4	40.00
Comments:
submitted by: Albert Weinhardt e-mail: WeinhardtA@aol.com
Glaze name: Shino June Perry's Another Possibility
Cone: 9 - 10
Color: 
Testing: Untested
Surface: 
Firing: reduction
Recipe:
Potash feldspar	75.00
OM-4 Ball Clay	25.00
Comments:
submitted by: Albert Weinhardt e-mail: WeinhardtA@aol.com
Glaze name: Shino June Perry's Possibility
Cone: 9 - 10
Color: 
Testing: Untested
Surface: 
Firing: reduction
Recipe:
Nepheline syenite	80.00
OM-4 Ball Clay	20.00
Comments:
submitted by: Albert Weinhardt e-mail: WeinhardtA@aol.com
Glaze name: Shino Kalin's Green
Cone: 9 - 10
Color: Green
Testing: 
Surface: 
Firing: 
Glaze type: Shino
Recipe:
Nepheline syenite	45.00
Kona F-4 feldspar	10.80
Spodumene	15.20
EPK	10.00
Soda ash	4.00
Redart clay	15.00
Cobalt carbonate	0.25
Chrome oxide	0.25
Comments:
I can now type Nepheline Syenite, Spodumene, and Feldspar without any
problem at all, however, I cannot type anything else! submitted by:
Albert Weinhardt e-mail: WeinhardtA@aol.com
Glaze name: Shino Kansas City
Cone: 10
Color: Orange
Testing: 
Surface: Waxy
Firing: Reduction
Glaze type: Shino
Transparency: Opaque
Recipe:
Kona F-4 feldspar	18.60
Spodumene	15.40
Nepheline syenite	45.50
Soda ash	4.00
Ball clay	16.70
Comments:
Glaze name: Shino Kansas City no spod
Cone: 10
Color: Orange
Testing: 
Surface: Waxy
Firing: Reduction
Glaze type: Shino
Transparency: Opaque
Recipe:
Nepheline syenite	75.50
Lithium carbonate	2.80
Whiting	0.70
Kaolin - theoretical	12.10
Silica	9.00
Comments:
Glaze name: Shino Kansas City no spod w/soda
Cone: 10
Color: Orange
Testing: 
Surface: Waxy
Firing: Reduction
Glaze type: Shino
Transparency: Opaque
Recipe:
Nepheline syenite	57.90
Soda ash	3.90
Lithium carbonate	2.70
Whiting	0.60
Kaolin - theoretical	22.30
Silica	12.60
Comments:
Glaze name: Shino Linda's
Cone: 9 - 10
Color: 
Testing: Untested
Surface: 
Firing: reduction
Recipe:
Nepheline syenite	49.48
Spodumene	25.77
EPK	5.15
OM-4 Ball Clay	8.25
Soda feldspar	7.22
Soda ash	4.12
Comments:
For a pink salmon add 5% mason stain 6020 For yellow add 5% zirconium
yellow stain (nice on grolleg) submitted by: Albert Weinhardt e-mail:
WeinhardtA@aol.com
Glaze name: Shino Malcolm Davis #1
Cone: 9 - 10
Color: 
Testing: Untested
Surface: 
Firing: reduction
Recipe:
Nepheline syenite	45.00
Soda ash	19.00
Kentucky OM #4	15.00
Soda feldspar	11.00
EPK	10.00
Comments:
submitted by: Albert Weinhardt e-mail: WeinhardtA@aol.com
Glaze name: Shino Malcolm Davis #2
Cone: 9 - 10
Color: 
Testing: Untested
Surface: 
Firing: reduction
Recipe:
Nepheline syenite	45.00
Soda ash	16.00
Soda feldspar	9.00
EPK	17.00
Kentucky OM #4	13.00
Comments:
submitted by: Albert Weinhardt e-mail: WeinhardtA@aol.com
Glaze name: Shino Malcolm Davis #3
Cone: 9 - 10
Color: 
Testing: Untested
Surface: 
Firing: reduction
Recipe:
Nepheline syenite	39.00
Soda ash	16.00
EPK	17.00
Kona F-4 feldspar	9.00
Redart clay	6.00
Kentucky OM #4	13.00
Comments:
submitted by: Albert Weinhardt e-mail: WeinhardtA@aol.com
Glaze name: Shino Malcolm's
Cone: 10
Color: 
Testing: 
Surface: Gloss
Firing: Reduction
Glaze type: Shino
Transparency: Opaque
Recipe:
Nepheline syenite	40.90
Soda ash	17.30
Kentucky OM #4	13.80
Kona F-4 feldspar	9.80
EPK	18.20
Comments:
thick = creamy buff
Variations --
add 6 redart for oranger color thin.
Glaze name: Shino Michael Cardew
Cone: 9 - 10
Color: buff to orange
Testing: 
Surface: shiny glossy
Firing: Reduction
Glaze type: Shino
Transparency: Opaque
Recipe:
Nepheline syenite	43.42
Potash feldspar	44.74
Ball clay	11.84
Bentonite	5.26
Eutruia Marl	0.04
Comments:
Glaze type: ClayArt Listserv recipe < If you find this glaze useful,
please consider submitting it to the GlazeBase project with full
documentation. Use one of the GlazeBase submission formats available
on the CeramicsWeb web page. Eturuia Marl is possibly a salt -
perhaps add 5% salt and 1% Red Iron Oxide submitted by: Albert
Weinhardt e-mail: WeinhardtA@aol.com
Glaze name: Shino Oesteich Salt
Cone: 9 - 10
Color: 
Testing: Untested
Surface: 
Firing: reduction
Recipe:
Nepheline syenite	40.00
Spodumene	30.00
OM-4 Ball Clay	17.00
EPK	5.00
Soda ash	8.00
Comments:
submitted by: Albert Weinhardt e-mail: WeinhardtA@aol.com
Glaze name: Shino Oestreich
Cone: 9-10
Color: Tan
Testing: 
Surface: Gloss
Firing: Reduction
Glaze type: Shino
Transparency: Opaque
Recipe:
Soda ash	4.00
Spodumene	15.50
Kona F-4 feldspar	18.50
nsd	45.50
Kentucky OM #4	16.50
Redart	5.00
Comments:
From Jeff Oestreich
Glaze name: Shino Oestreich  #2
Cone: 9 - 10
Color: 
Testing: Untested
Surface: 
Firing: reduction
Recipe:
Nepheline syenite	43.00
Kona F-4 feldspar	10.00
Spodumene	14.00
Kentucky OM #4	15.00
EPK	14.00
Soda ash	4.00
Comments:
submitted by: Albert Weinhardt e-mail: WeinhardtA@aol.com
Glaze name: Shino Oestreich's
Cone: 10
Color: 
Testing: Untested
Surface: 
Firing: Ox. or Red.
Glaze type: Shino
Recipe:
Nepheline syenite	45.00
Kona F-4 feldspar	10.80
Spodumene	15.20
Ball clay	15.00
EPK	10.00
Soda ash	4.00
Comments:
The best Shino recipe I've used is Jeff Oestreich's. It produces a
beautiful orange peal surface, and not a lot of pinholes. This is a
cone 10 glaze. submitted by: Todd Osborne e-mail:
OSBORN10@MARSHALL.EDU
Glaze name: Shino Orange
Cone: 9 - 10
Color: orange
Testing: 
Surface: shiny glossy
Firing: 
Glaze type: Shino
Recipe:
Kona F-4 feldspar	10.49
Spodumene	14.76
EPK	9.71
Soda ash	3.88
Nepheline syenite	43.69
Ball clay	14.56
Redart clay	2.91
Bentonite	1.94
Comments:
I make no claims regarding these glazes' reliability or safety. I
don't know of their origin. These are in use at Hui No'Eau in
Makawao, Maui. sam tomich <aphesis@interpac.net>
Glaze name: Shino P.D. Crack
Cone: 10
Color: Orange
Testing: 
Surface: Gloss
Firing: Reduction
Glaze type: Shino
Transparency: Opaque
Recipe:
Custer feldspar	8.00
Spodumene	11.00
Soda ash	3.00
Nepheline syenite	37.00
Kentucky OM #4	11.00
Magnesium carbonate	4.00
EPK	26.00
Comments:
" Stiff surface if applied thickly; will crack apart and expose the surface beneath. Great over dark stoneware or over dark slips on porcelain. Will not shift or run at cone 10. Cone 9-10 reduction."
Coleman recipe from David Beumee <hotpots@BOULDER.NET>
Glaze name: Shino Paul Davis
Cone: 10
Color: 
Testing: 
Surface: Gloss
Firing: Reduction
Glaze type: Shino
Recipe:
Nepheline syenite	49.48
Spodumene	33.06
Zirconium silicate	4.99
Alumina hydrate	12.47
Salt	2.08
Bentonite	4.16
Comments:
submitted by: Brian Kemp e-mail: kempb@nievaxnieacsg
Glaze name: Shino Shaner Revised
Cone: 9 - 10
Color: 
Testing: 
Surface: 
Firing: 
Recipe:
Nepheline syenite	36.00
Kona F-4 feldspar	9.00
Spodumene	13.00
Kentucky OM #4	12.00
EPK	27.00
Soda ash (anhydrous)	3.00
Comments:
submitted by: Albert Weinhardt e-mail: WeinhardtA@aol.com
Glaze name: Shino Shaner's Sinter
Cone: 9 - 10
Color: 
Testing: 
Surface: Gloss
Firing: Reduction
Glaze type: Shino
Transparency: Opaque
Recipe:
Nepheline syenite	36.07
Kona F-4 feldspar	8.62
Spodumene	12.22
Kentucky OM #4	12.02
EPK	28.06
Soda ash	3.01
Comments:
submitted by: Albert Weinhardt e-mail: WeinhardtA@aol.com
Glaze name: Shino slip
Cone: 10
Color: 
Testing: 
Surface: 
Firing: 
Recipe:
Kona F-4 feldspar	18.40
Spodumene	15.20
Kentucky OM #4	15.00
Soda ash	4.00
Nepheline syenite	45.00
EPK	2.40
Bentonite	2.00
Comments:
from Shelley S. at shelleys@dimensional.com
Glaze name: Shino Slip Anderson Ranch
Cone: 9 - 10
Color: 
Testing: Untested
Surface: ?
Firing: reduction
Recipe:
Soda ash	3.20
Spodumene	12.16
Kona F-4 Feldspar	8.64
Nepheline syenite	36.00
EPK	28.00
OM-4 Ball Clay	12.00
Bentonite	3.00
Comments:
Bentonite 3-5% on porcelain submitted by: Albert Weinhardt e-mail:
WeinhardtA@aol.com
Glaze name: Shino SO41
Cone: 9 - 10
Color: 
Testing: Untested
Surface: Semi-gloss
Firing: reduction
Glaze type: Shino
Transparency: Opaque
Recipe:
Kona F-4 Feldspar	33.98
Spodumene	29.13
EPK	9.71
Soda ash	7.77
Nepheline syenite	14.56
Ball clay	4.85
Comments:
I've enclosed a list (partial) of Shino recipes I've gleaned from
ClayArt and the kindness of friends plus a few recipes from books. In
each I've tried to give reference to the source of the glaze. I've
tried to be as accurate as possible in copying these. Please excuse
any errors. Albert Weinhardt, 99 Bowls of Tea on the Wall Pottery
submitted by: Albert Weinhardt e-mail: WeinhardtA@aol.com
Glaze name: Shino Southwest Craft Center
Cone: 9 - 10
Color: 
Testing: Untested
Surface: 
Firing: reduction
Recipe:
Soda ash	3.05
Nepheline syenite	57.31
Spodumene	23.97
Ball clay	15.67
Bentonite	3.41
Comments:
submitted by: Albert Weinhardt e-mail: WeinhardtA@aol.com
Glaze name: Shino Southwest Craft Center
Cone: 9 - 10
Color: 
Testing: Untested
Surface: 
Firing: reduction
Recipe:
Soda ash	3.05
Nepheline syenite	57.31
Spodumene	23.97
Ball clay	15.67
Bentonite	3.41
Comments:
submitted by: Albert Weinhardt e-mail: WeinhardtA@aol.com
Glaze name: Shino Tight Crawl
Cone: 10
Color: orange
Testing: 
Surface: Gloss
Firing: Reduction
Glaze type: Shino
Transparency: Semi-opaque
Recipe:
Nepheline syenite	56.11
Salt	2.93
Calcined kaolin	15.13
EPK	16.78
rhyolite	9.05
Comments:
Ceramics Monthly p. 27 collection of articles on wood-firing. Also U NM glaze recipes.
Glaze name: Shino Tight Crawl no rhyolite
Cone: 10
Color: orange
Testing: 
Surface: Gloss
Firing: Reduction
Glaze type: Shino
Transparency: Semi-opaque
Recipe:
Nepheline syenite	47.50
Soda ash	5.00
Dolomite	0.01
Whiting	0.10
EPK	45.90
Silica	1.30
Rutile	0.10
Red iron oxide	0.06
Comments:
