Repository: a0082273/glaze_color_prediction

Data of this repository are from Grazy(http://help.glazy.org/about/#about-the-software)

File: database/GlazChem/data/glz_hg_midrange.txt (part 8 of 12)
Glaze name: Aventurine Chromium Green
University Block B, Room 216 469 Bukut Timah Rd. Singapore, 1025 TEST
SITE: Nanyang Technological University, Singapore

Glaze name: MMN
Cone: 6
Color: off white
Testing: 
Surface: Semi matt
Firing: 
Recipe:
Potash feldspar	28.18
Whiting	18.18
Talc	9.09
Kaolin	26.36
Silica	9.09
Zinc oxide	9.09
Tin oxide	4.55
Manganese dioxide	0.91
Comments:
Semi matt, off white, faint blue tinge where thicker, good From Brian
Kemp, Singapore, (kempb@nievax.nie.ac.sg) via Rose Downs on ClayArt
listserv. CLAY COLOR/TYPE: Buff Stoneware Fired at 100 degrees per
hour to 600 degrees, then free for all to cone 6-7. Kiln Size,
Cromarty 25 cu ft. Manufactured in the UK. CONTRIBUTOR: Brian Kemp
Nanyang Technological University Block B, Room 216 469 Bukut Timah
Rd. Singapore, 1025 TEST SITE: Nanyang Technological University,
Singapore

Glaze name: MMO
Cone: 6
Color: pale yellow
Testing: Untested
Surface: ?
Firing: oxidation
Recipe:
Potash feldspar	28.18
Whiting	18.18
Talc	9.09
Kaolin	26.37
Silica	9.09
Zinc oxide	9.09
Tin oxide	4.55
Praseodymium	7.27
Comments:
Praseodymium not specified: oxide or stain? Very pale yellow on
edges, stronger yellow tint where thicker From Brian Kemp, Singapore,
(kempb@nievax.nie.ac.sg) via Rose Downs on ClayArt listserv. CLAY
COLOR/TYPE: Buff Stoneware Fired at 100 degrees per hour to 600
degrees, then free for all to cone 6-7. Kiln Size, Cromarty 25 cu ft.
Manufactured in the UK. CONTRIBUTOR: Brian Kemp Nanyang Technological
University Block B, Room 216 469 Bukut Timah Rd. Singapore, 1025 TEST
SITE: Nanyang Technological University, Singapore

Glaze name: Mt St Helens Almond
Cone: 6
Color: yellowish
Testing: Untested
Surface: ?
Firing: oxidation
Recipe:
Custer feldspar	40.00
Zinc oxide	8.60
Whiting	14.90
EPK	11.80
Flint	4.70
Mount St. Helens Volcanic	20.00
Rutile	8.00
Comments:
The following is a Mt. St. Helens ash glaze from the Seattle area.
recipe Makes 1 gal. Good luck! Wendy from Bainbridge Island WA
whampton@aol.com

Glaze name: Mt. St. Helens Blue
Cone: 6
Color: blue
Testing: Untested
Surface: ?
Firing: oxidation
Recipe:
Custer feldspar	39.59
Flint	5.35
Whiting	14.08
EPK	11.57
Zinc oxide	8.17
Dolomite	0.44
Colemanite	0.88
Mount St. Helens Volcanic Ash	19.92
Cobalt oxide	0.10
Comments:
5000g recipe Makes 3 gal. Good luck! Wendy from Bainbridge Island WA
whampton@aol.com

Glaze name: Mud Crack
Cone: 3
Color: 
Testing: Untested
Surface: 
Firing: oxidation
Glaze type: Texture
Recipe:
Magnesium carbonate	50.00
Nepheline syenite	20.00
Ferro Frit 3134	20.00
Gerstley borate	10.00
Comments:
Sharon Palmatory is seeking Coleman's crawl glaze, which he terms
Mudcrack glaze. I have the answer, which is in Piepenburg's latest
book: The Spirit of Clay. (see p. 126 if you can get hold of it.) I
quote: The piece was first glaze fired to cone 5; re-glazed with a
thick application of his Mud Crack overglaze (50 % magnesium
carbonate, 20 % neph. syenite, 20% Ferro Frit 3134, and 10% Gerstley
borate) and fired to cone 3. My suggestions are: try over a matte
surface glaze. You mentioned a slip. I think it would have to be a
very vitreous slip to work. Depending on your kiln, I have had better
luck with a cone 2 in the sitter. or witness cone 3 at 9 oclock.. But
all depends on the glaze underneath. Also, thick application means
THICK or the texture is absorbed into the glaze. If spraying the
mudcrack glaze, it is possible that it will crack and fall off the
existing fired glaze!!. submitted by: Bacia Edelman e-mail:
medelman@facstaff.wisc.edu source for original recipe: Robert
Pipenburg
Glaze name: Name 1
Cone: 5 - 6
Color: 
Testing: Untested
Surface: 
Firing: Ox or Red
Glaze type: Ca B
Recipe:
Frit 3124	60.00
Gerstley borate	10.00
Flint	10.00
EPK	10.00
Whiting	10.00
Comments:
 Glaze Type: Ca B. Opacity: . Firing type: Ox or Red .
Glaze name: Name 2
Cone: 5 - 6
Color: 
Testing: Untested
Surface: 
Firing: Ox or Red
Glaze type: Na Ca Ba AlMatt
Recipe:
Nepheline Sye	4000.00
Barium carbonate	800.00
Frit 3124	400.00
Whiting	400.00
Petalite	400.00
EPK	800.00
Flint	1200.00
Comments:
Copper Carbonate (2.0%) produces blue green, Chrome ( 1.0%) produces
yellow green. Glaze Type: Na Ca Ba AlMatt. Opacity: . Firing type: Ox
or Red .

Glaze name: Name 3
Cone: 5 - 6
Color: Bright Yellow
Testing: Untested
Surface: Glossy
Firing: Oxidation
Glaze type: Ca B
Recipe:
Gerstley borate	4000.00
Barnard clay	2000.00
EPK	2000.00
Comments:
 Glaze Type: Ca B. Opacity: Transparent. Firing type: Oxidation .


Glaze name: Name 4
Cone: 5 - 6
Color: 
Testing: Untested
Surface: Glossy
Firing: Ox or Red
Glaze type: Ca B SlipGlaze
Recipe:
Gerstley borate	4000.00
Albany	2000.00
EPK	2000.00
Comments:
 Glaze Type: Ca B SlipGlaze. Opacity: Transparent. Firing type: Ox or
Red .


Glaze name: NDVC
Cone: 5 - 6
Color: Semi-opaque greyish breaks white
Testing: Untested
Surface: Satin matt
Firing: Reduction
Glaze type: Ca Li AlMatt
Recipe:
Spodumene	40.00
Frit 3110	6.00
Dolomite	12.00
Whiting	14.00
EPK	12.00
Flint	16.00
Comments:
Iron (5.0%) gives yellow-brown, cobalt carbonate (1.0%) yields
green-lavender to off-white. Glaze Type: Ca Li AlMatt. Firing type:
Reduction. From Val Cushing. VC ed

Glaze name: new glaze
Cone: 
Color: 
Testing: 
Surface: 
Firing: 
Recipe:
Comments:
Glaze name: No. 92
Cone: 4 - 6
Color: 
Testing: Untested
Surface: Glossy or shiny
Firing: Oxidation
Glaze type: Ca Pb FritLead
Transparency: Transparent to semi-opaque
Source: Val Cushing  VC ed.  via GlazeBase
Recipe:
Frit 3304	29.00
Frit 3124	22.00
Custer feldspar	18.00
Whiting	12.00
Georgia kaolin	8.00
Flint	11.00
Comments:
Val Cushing: TESTED OK FOR FOOD.
Glaze name: No. 98
Cone: 4 - 6
Color: 
Testing: Untested
Surface: Gloss
Firing: Ox. or Red.
Glaze type: Ca B MidRoad
Transparency: Translucent
Source: Val Cushing  VC ed.  via GlazeBase
Recipe:
Gerstley borate	21.00
Zinc oxide	3.00
Barium carbonate	9.00
Custer feldspar	37.00
Georgia kaolin	9.00
Flint	21.00
Zircopax	1.50
Iron oxide	1.50
Milled Ilmenite	1.50
Comments:
Val Cushing: TESTED OK FOR FOOD.
Glaze name: Nutmeg Richard Busch's
Cone: 6
Color: Orange
Testing: 
Surface: Waxy
Firing: Oxidation
Glaze type: Lithium Matt
Transparency: Opaque
Visual texture: Speckled
Recipe:
Spodumene	23.30
Dolomite	23.30
Kentucky OM #4	23.30
Silica	23.30
Frit 3134	6.80
Red iron oxide	1.07
Yellow ochre	3.24
Tin oxide	4.85
Bentonite	2.00
Comments:
Clay Times Jan/Feb 05 p. 55. Apply thickly.
Glaze name: Oatmeal Pike's
Cone: 6
Color: Tan
Testing: 
Surface: Satin matt
Firing: 
Transparency: Opaque
Recipe:
Custer feldspar	37.30
Colemanite	12.70
Dolomite	6.40
Talc	13.60
Kaolin	4.50
Silica	22.70
Zinc oxide	2.70
Comments:
Our Guild has a cone 6 recipe (originally from Connie Pike) which
turns very purple if you add 2% cobalt oxide to it. You might try
adapting it for higher temperatures. Good luck - purple and lilac
sound very Eastery and springlike, which it is NOT, here in
Yellowknife, NWT. submitted by: Autumn Downey e-mail:
downeya@internorth.com source for original recipe: Connie Pike
Glaze name: Off-White Gloss
Cone: 6
Color: 
Testing: 
Surface: Gloss
Firing: Oxidation
Glaze type: Mid-fire
Transparency: Opaque
Recipe:
F-4 spar	45.00
Flint	24.00
Gerstley borate	13.30
Whiting	8.30
Dolomite	6.40
Zinc oxide	4.00
EPK	2.50
Comments:
Variations --
+ 8% Mason #6129 Golden Ambrosia
Glaze name: Oil Spot
Cone: 5 - 9
Color: black
Testing: 
Surface: glossy
Firing: oxidation
Recipe:
EPK	4.91
Feldspar	78.86
Whiting	5.48
Gerstley borate	10.75
Copper carbonate	4.13
Manganese dioxide	4.13
Cobalt oxide	2.07
Comments:
Nice shiny black, works nicely with other glazes to get interest
effects. Try WG white with this one. I have spent about a year
reading all of the good things you all have had to share and thought
it is my turn to do some of the giving. Here are some formulas that I
have gathered from the studio. I don't know who the original creators
of these are. Hope you all enjoy them: sue hintz <shintz@unca.edu>

Glaze name: Old Gold Albany
Cone: 5 - 6
Color: Gold?
Testing: Untested
Surface: Satin-Glossy
Firing: Ox or Red
Glaze type: Li Ca Mg Zr SlipGlaze
Recipe:
Albany slip	6240.00
Lithium carbonate	800.00
Zircopax	960.00
Comments:
Are there more ingredients?  The end of the recipe is obliterated.
Glaze Type: Li Ca Mg Zr SlipGlaze. Opacity: Opaque. Firing type: Ox
or Red .


Glaze name: Orange Brown Speckled Tan number 288
Cone: 6 - 8
Color: 
Testing: Untested
Surface: Texture
Firing: reduction
Glaze type: Mid-fire
Transparency: Opaque
Recipe:
Custer feldspar	53.00
Whiting	22.00
Barium carbonate	16.00
EPK	9.00
Comments:
Lots of surface texture. Add: Rutile 2-3% submitted by:
GURUSHAKTI@aol.com
Glaze name: Orange Brown Speckled Tan number 288
Cone: 6 - 8
Color: 
Testing: Untested
Surface: Texture
Firing: reduction
Glaze type: Mid-fire
Transparency: Opaque
Recipe:
Custer feldspar	53.00
Whiting	22.00
Barium carbonate	16.00
EPK	9.00
Comments:
Lots of surface texture. Add: Rutile 2-3% submitted by:
GURUSHAKTI@aol.com
Glaze name: Orange Red
Cone: 6
Color: Red
Testing: 
Surface: Gloss
Firing: Oxidation
Glaze type: Iron saturate
Transparency: Opaque
Crystals: Small
Recipe:
Potash feldspar	46.70
EPK	4.00
Bone ash	15.00
Lithium carbonate	4.00
Talc	16.90
Flint	11.40
Red iron oxide	11.00
Bentonite	2.00
Comments:
source: Michael Bailey, Glazes Cone 6 This is a "kaki" (plum) saturated iron red.
It can be a brilliant red-orange with just the right amount of iron. It does
better if you do a controlled cooling as it is a crystalline glaze and needs the
slow cool for the crystals to grow (fast cool will yield a chocolate brown
gloss).You have to do a line blend on this one to get it right as iron oxides are
never the same. I use Spanish red iron oxide. Generally increments of 1% RIO will
be fine. But, you really need to do the line blend to get the best red and to
fully appreciate the range of colors in that small range of RIO additions.
From Bill Buckner bbuckner@sodaglaze.com
Variations --
rio 11-17%
Glaze name: Orange-Red Base
Cone: 6
Color: Orange-brown
Testing: 
Surface: Gloss
Firing: Oxidation
Glaze type: Iron Saturate
Transparency: Opaque
Recipe:
Custer feldspar	46.70
Kaolin	4.00
Bone ash	15.00
Lithium carbonate	4.00
Talc	16.90
Flint	11.40
Bentonite	2.00
Red iron oxide	11.50
Comments:
From Glazes Cone 6 by Michael Bailey p. 89
Glaze name: Orange/Brown gloss Kemp 8
Cone: 6 - 7
Color: dark orange/brown
Testing: Untested
Surface: Shiny or Glossy
Firing: Ox. or Red.
Recipe:
Potash feldspar	40.00
Zinc oxide	4.00
Dolomite	3.00
Whiting	15.00
Kaolin	5.00
Silica	33.00
Red iron oxide	4.00
Comments:
Shiny dark orange/brown Brian Kemp. Singapore -
kempb@nievax.nie.ac.sg tested on white stoneware CLAY COLOR/TYPE:
Buff Stoneware Fired at 100 degrees per hour to 600 degrees, then
free for all to cone 6-7. Kiln Size, Cromarty 25 cu ft. Manufactured
in the UK. CONTRIBUTOR: Brian Kemp Nanyang Technological University
Block B, Room 216 469 Bukut Timah Rd. Singapore, 1025 TEST SITE:
Nanyang Technological University, Singapore
Glaze name: original c6 matte
Cone: 6
Color: 
Testing: 
Surface: matte
Firing: oxidation
Recipe:
F-4 feldspar	45.00
Whiting	18.00
Kentucky OM #4	25.00
Zinc oxide	12.00
Comments:
FORMULA & ANALYSIS ------------------ *CaO........ .46 12.04%
*MgO........ .01 .11% *K2O........ .06 2.53% *Na2O....... .12 3.50%
*ZnO........ .36 13.49% Fe2O3...... .00 .32% TIO2....... .01 .42%
AL2O3...... .37 17.61% SiO2....... 1.79 49.97% P2O5....... RATIO 4.82
EXPAN 592.94 WEIGHT 214.43 I have test results for the original
simple glaze and Ron's 2 complicated versions. All 3 glazes were
tested on white and red stoneware, vertical and horizontal tiles.
They were all fired in the bottom half of my Skutt to cone 6
electric. The firing took approzimately 12 hours with a 1 hour soak
at top temp. I added 2% rutile to all the glazes to test for color
response, and used OM4 ball clay (instead of bell dark). I was
somewhat surprised at how similar the glazes came out. The vertical
tiles were virtually identical. All three were a soft gray opaque
matt. My white stoneware has a little granular illmenite in it, and
small spots bleed through. I double dipped 1/2 of each tile, and the
glaze ran just a little. There was no discernable crazing. The
horizontal tiles had noticable differences. These tiles were more
mottled than the vertical ones, kind of like on oatmeal effect. The
original glaze was a warmer gray than either of the 2 complex
versions. The second complex version, where thick, was dry and
sugary, and more silvery than either of the other 2. On all tiles,
the red stoneware was more of a tan color than the white. Terri
Storer storer@earthlink.net Variations by Ron Roy: complicated
version #1 ----------------- F4 SPAR 22.00 22.00% CUSTER SPAR 22.00
22.00% WHITING 18.50 18.50% OM-4 Ball Clay 11.50 11.50% EPK 11.50
11.50% ZINC OXIDE 12.00 12.00% SILICA 2.50 2.50% ---------- 100.00
FORMULA & ANALYSIS ------------------ *CaO........ .46 12.02%
*MgO........ .00 .09% *K2O........ .09 3.79% *Na2O....... .09 2.47%
*ZnO........ .36 13.57% Fe2O3...... .00 .29% TIO2....... .01 .23%
AL2O3...... .37 17.53% SiO2....... 1.80 49.98% P2O5....... .00 .02%
RATIO 4.85 EXPAN 597.19 WEIGHT 215.75 My complicated version #2
----------------- F4 SPAR............. 20.00 20.00% NEPH
SY............. 20.00 20.00% WHITING............. 18.00 18.00% BELL
DARK........... 11.00 11.00% EPK................. 11.00 11.00% ZINC
OXIDE.......... 12.00 12.00% SILICA.............. 8.00 8.00%
---------- 100.00 FORMULA & ANALYSIS ------------------ *CaO........
.45 11.72% *MgO........ .01 .11% *K2O........ .05 2.21% *Na2O.......
.13 3.77% *ZnO........ .36 13.53% Fe2O3...... .00 .26% TIO2.......
.01 .22% AL2O3...... .38 17.68% SiO2....... 1.82 50.49% P2O5.......
.00 .01% COST/KG 1.42 RATIO 4.85 EXPAN 584.18 WEIGHT 216.41 You post
these to the list if you want - before or after you test them - what
ever you like - but let me know what happenes and include all the
recipes cause I don't keep em. Ron Roy 93 Pegasus Trail
Scarborough,Canada M1G 3N8 Evenings, call 416 439 2621 Fax, 416 438
7849 Studio: 416-752-7862. Email ronroy@astral.magic.ca Home page
http://digitalfire.com/education/people/ronroy.htm

Glaze name: OSB
Cone: 6
Color: white to orange
Testing: Untested
Surface: shiny
Firing: Ox. or Red.
Recipe:
Soda feldspar	45.45
Silica	33.33
Whiting	4.04
Talc	7.07
Kaolin	5.05
Soda ash	5.05
Tin oxide	10.10
Comments:
omments: Nice shino white breaking to orange. From Brian Kemp,
Singapore, (kempb@nievax.nie.ac.sg) via Rose Downs on ClayArt
listserv. CLAY COLOR/TYPE: Buff Stoneware Fired at 100 degrees per
hour to 600 degrees, then free for all to cone 6-7. Kiln Size,
Cromarty 25 cu ft. Manufactured in the UK. CONTRIBUTOR: Brian Kemp
Nanyang Technological University Block B, Room 216 469 Bukut Timah
Rd. Singapore, 1025 TEST SITE: Nanyang Technological University,
Singapore

Glaze name: Oxblood
Cone: 6
Color: copper red
Testing: Untested
Surface: 
Firing: reduction
Recipe:
Nepheline syenite	55.33
Gerstley borate	12.61
Whiting	10.71
Silica	21.35
Copper Oxide	0.39
Tin oxide	0.99
Comments:
kiln type: gas green in oxidation, red in reduction submitted by:
John Anthony e-mail: JTRAX@AOL.COM

Glaze name: Ozona gritty slip variations
Cone: 6
Color: tan - add color
Testing: 
Surface: stony slip or engobe
Firing: 
Recipe:
A.P. Green fireclay	70.00
GoldArt	20.00
Ball clay	10.00
Comments:
Tan Gray-green add: Chrome oxide 3 Tan Gray-blue add: Cobalt oxide 1
Iron oxide 1 I've applied them to bone dry sculptural work, bisqued
them and then have rubbed stains or oxides into the recesses,
sponging off, then fired again for permanence. They are quite
versatile. These recipes are from Zakin's book on Electric Kiln
Ceramics. Some of the clays used in the recipe are coarse and the
slip should not be strined. The result will be a coarse,
sandy-textured surface, not for functional pieces. They may be
applied by dipping, spraying or brushing. They may be applied to
greenware or bisqued ware. They may be used alone or with stains and
glazes. The appearance when fired is soft and sandy. Candice Roeder
<croeder@worldnet.att.net>

Glaze name: Ozona White
Cone: 6
Color: stony white
Testing: 
Surface: stony slip or engobe
Firing: 
Recipe:
A.P. Green fireclay	70.00
Cedar Heights Goldart	20.00
Ball clay	10.00
Comments:
I've applied them to bone dry sculptural work, bisqued them and then
have rubbed stains or oxides into the recesses, sponging off, then
fired again for permanence. They are quite versatile. These recipes
are from Zakin's book on Electric Kiln Ceramics. Some of the clays
used in the recipe are coarse and the slip should not be strined. The
result will be a coarse, sandy-textured surface, not for functional
pieces. They may be applied by dipping, spraying or brushing. They
may be applied to greenware or bisqued ware. They may be used alone
or with stains and glazes. The appearance when fired is soft and
sandy. Candice Roeder <croeder@worldnet.att.net>

Glaze name: Pale Rutile Blue
Cone: 6
Color: pale blue
Testing: 
Surface: 
Firing: oxidation
Recipe:
Gerstley borate	8.45
Magnesium carbonate	1.86
Whiting	15.30
Wood ash	14.54
Nepheline syenite	15.55
Kaolin	10.91
Flint	33.39
Rutile	1.69
Comments:
I fired cone 6 oxidation pretty exclusively for five years and worked
with many glazes (being a glaze testing maniac). One that I really
enjoyed using, for several years (and I still use it occasionally)
was a Rutile Pale Blue that has no cobalt in it, yet goes most
definitely blue in oxidation. It is a tan mat if it isn't fired high
enough and glossy pale translucent blue (almost celadon-like) at
temp. Usually crazes... Mishy, enjoying an unusually cold and rainy
Sonoran desert Michelle Lowe, potter in the Phoenix desert
mishlowe@indirect.com mishlowe@aztec.asu.edu
http://www.amug.org/~mishlowe

Glaze name: Parker Gloss
Cone: 5
Color: clear transparent
Testing: 
Surface: gloss
Firing: 
Recipe:
Custer feldspar	43.00
Gerstley borate	20.00
Whiting	2.00
Zinc oxide	3.00
Barium carbonate	6.00
EPK	2.00
Silica	24.00
Comments:
Parker Gloss and Gronborg Clear are very similar. I include both
because the coefficient of expansion is just different enough for you
to tell which way to go if they do not fit your body. And, yes, I
know they all have barium in them. Not much, though, so you could
probably substitute 3/4 as much strontium carb, and not affect them
much, or possibly just leave it out. I hope this helps. Paul Lewing
http://digitalfire.com/magic/lewing.htm pjlewing@aol.com

Glaze name: Patti's Crystal Clear
Cone: 5 - 7
Color: transparent clear
Testing: 
Surface: glossy shiny
Firing: 
Recipe:
Gerstley borate	21.00
Whiting	8.00
Nepheline syenite	30.00
Kaolin	10.00
Flint	31.00
Comments:
Does anyone have a good crystal clear cone 5 glaze recipe they could
share? I like Patti's Crystal Clear ^5-7 from Clayart a few years
ago. Janice Lipuma Lexington KY jan lipuma <jlipuma@mindspring.com>
Glaze name: Paul's White
Cone: 6
Color: white
Testing: 
Surface: 
Firing: 
Recipe:
Gerstley borate	15.70
Talc	8.60
Whiting	12.00
Custer feldspar	43.00
EPK	8.60
Flint	12.10
Zircopax	8.10
Comments:
There's a White that i tested from Ceramics Monthly Answers to
Potters Questions. I have done tests with it but haven't used it yet
on anything major. It appeared to be something I would like. I want
to work more with it when I get the time. Cheryl Fisher Sarasota, FL
cfisher995@aol.com

Glaze name: Pearly
Cone: 6
Color: pearly orange w/yellow
Testing: 
Surface: glossy
Firing: 
Recipe:
Flint	32.70
Whiting	19.70
EPK	12.10
Zinc oxide	6.60
Magnesium carbonate	2.70
K-200 feldspar	26.30
Rutile	10.00
Comments:
Glossy pearly white to orange with yellow highlights where thick.
Best when applied thickly. Be careful it might run some. Steve
Williams sawilliams@skybest.com ------------------------------
Glaze name: Permanent Tan
Cone: 6
Color: tan
Testing: 
Surface: 
Firing: oxidation
Recipe:
Wollastonite	30.33
Talc	8.88
Spodumene	49.77
EPK	11.02
Comments:
I'm not taking responsibility for anyone using these glazes, etc.
Something is probably toxic. They are examples of my research and
they work out in formulation. Which is what they are examples of. So
go formulate your own non-toxic glazes, if that is possible. It's
probably bad for the environment too. Email me with questions as to
household performance, as that may be indicative of other problems.
The badly crazed surfaces are not considered to be a continous-non
porous sanitary surfaces. Eric Hansen, Lawrence, Kansas
wabi_sabi@mailexcite.com As I remember they were all quite nice. But
these and about half a dozen other tests went into a bucket of
mystery glaze liner to which I added even more Custer, Kona F-4, EPK,
then came in later with scoops of Gerstley and zircopax for a really
nice satin with no problems. I need to find a Mac up at KU that has
the HyperglazeIIx on it with my files to reconstruct. But it may not
be worth it. That concept is simple if ya know how to use the program
and maximize the feldspars, lithium, KNaO and get plenty of other
fluxes in each glaze. Also I did not know Clayart has 1995 archives
under the subject: cone 6 chit-chat. With several hundred recipes.
I'm editing out all the headers and putting in titles and a single
style much like this here. Some very lively conversation is recorded
in the archives about cone 6 favorites. I am enjoying reading it now.
Basically that was what I was after but if anyone wants to bounce
some ideas, info, I will play. One more:

Glaze name: Persimmon
Cone: 6
Color: red brown
Testing: Untested
Surface: 
Firing: Ox. or Red.
Recipe:
Gerstley borate	46.08
Kaolin	22.55
Silica	29.41
Soda ash	1.96
Red iron oxide	9.80
Comments:
An even better electric kiln glaze at cone 6 for refiring at cone 06
yto to get a rich red. fire at cone 6 and do nothing but take it out
of the kiln and look disappointed and then put in and refire at cone
06. Next direction, take out and enthuse over change and improvement.
Hope this is of interest. Lana Wilson lana@chem.ucsd.edu

Glaze name: Peter's Metallic Black
Cone: 5 - 10
Color: 
Testing: 
Surface: 
Firing: 
Recipe:
Custer feldspar	78.84
Colemanite	10.69
Whiting	5.51
EPK	4.96
Copper carbonate	4.19
Manganese dioxide	4.19
Cobalt carbonate	2.09
Comments:
A really great glossy black. from Michelle Lowe, potter in the
Phoenix desert mishlowe@indirect.com mishlowe@aztec.asu.edu
Glaze name: PG-2 Transparent Gloss
Cone: 6
Color: clear
Testing: 
Surface: satin
Firing: 
Recipe:
Nepheline syenite	40.17
Gerstley borate	24.35
Silica	17.74
EPK	17.74
Bentonite	0.87
Comments:
a clear, satin glaze. You may need to adjust the silica up a bit to
prevent crazing, depending on your clay. source of original recipe:
James Chappell's Complete Compendium of Clays and Glazes for the
Potter submitted by: Sumi Dick e-mail: Sumi@AOL.COM

Glaze name: Pink
Cone: 6
Color: pink
Testing: 
Surface: 
Firing: 
Recipe:
Gerstley borate	21.00
Nepheline syenite	16.00
Kaolin	11.00
Whiting	20.00
Silica	32.00
Tin oxide	5.00
Chromium oxide	0.15
Comments:
Brian Kemp. Singapore kempb@nievax.nie.ac.sg

Glaze name: Pink Base
Cone: 5
Color: Translucent White
Testing: 
Surface: 
Firing: 
Recipe:
Ferro frit 3134	20.59
Kaolin	22.79
Silica	42.65
Whiting	13.97
Comments:
submitted by: Michelle Campbell e-mail: Lackacreek@ccinetabca

Glaze name: Pink Bright
Cone: 6-7
Color: mauve
Testing: 
Surface: Satin matt
Firing: Oxidation
Glaze type: Lithium Matt
Transparency: Opaque
Recipe:
Nepheline syenite	43.30
Whiting	20.00
Lithium carbonate	16.70
Barium carbonate	5.00
Gerstley borate	8.30
Silica	6.70
Tin oxide	8.30
chrome oxide	0.40
Comments:
Semi matt mauve, nice. From Brian Kemp, (kempb@nievax.nie.ac.sg) via
Rose Downs on ClayArt listserv. CLAY COLOR/TYPE: Buff Stoneware Fired
at 100 degrees per hour to 600 degrees, then free for all to cone
6-7. Kiln Size, Cromarty 25 cu ft. Manufactured in the UK.
CONTRIBUTOR: Brian Kemp, Nanyang Technological University, Block B,
Room 216, 469 Bukut Timah Rd., Singapore, 1025 TEST SITE: Nanyang
Technological University, Singapore
Glaze name: Pink Cr-Sn Matt
Cone: 6
Color: Pale pink
Testing: Untested
Surface: Semi matt
Firing: oxidation
Glaze type: Chrome-tin pink
Transparency: Opaque
Recipe:
Potash feldspar	140.90
Whiting	90.90
Talc	45.50
Kaolin	131.80
Silica	45.50
Zinc oxide	45.50
Tin oxide	22.80
Chrome oxide	9.10
Comments:
> ClayArt Listserv recipe < If you find this glaze useful, please
consider submitting it to the GlazeBase project with full
documentation. Use one of the GlazeBase submission formats available
on the CeramicsWeb web page.

comments: Semi matt, Pale pink, good From Brian Kemp, Singapore,
(kempb@nievax.nie.ac.sg) via Rose Downs on ClayArt listserv. CLAY
COLOR/TYPE: Buff Stoneware Fired at 100 degrees per hour to 600
degrees, then free for all to cone 6-7. Kiln Size, Cromarty 25 cu ft.
Manufactured in the UK. CONTRIBUTOR: Brian Kemp Nanyang Technological
University Block B, Room 216 469 Bukut Timah Rd. Singapore, 1025 TEST
SITE: Nanyang Technological University, Singapore
Glaze name: Pink Cr-Sn MME
Cone: 6
Color: Pale pink
Testing: 
Surface: Semi matt
Firing: 
Recipe:
Potash feldspar	28.20
Whiting	18.20
Talc	9.10
Kaolin	26.40
Silica	9.10
Zinc oxide	9.10
Tin oxide	4.60
chrome oxide	1.80
Comments:
Semi matt, Pale pink, good From Brian Kemp, Singapore,
(kempb@nievax.nie.ac.sg) via Rose Downs on ClayArt listserv. CLAY
COLOR/TYPE: Buff Stoneware Fired at 100 degrees per hour to 600
degrees, then free for all to cone 6-7. Kiln Size, Cromarty 25 cu ft.
Manufactured in the UK. CONTRIBUTOR: Brian Kemp Nanyang Technological
University Block B, Room 216 469 Bukut Timah Rd. Singapore, 1025 TEST
SITE: Nanyang Technological University, Singapore
Glaze name: Pink Glaze
Cone: 5
Color: Pink
Testing: 
Surface: 
Firing: Oxidation
Glaze type: Zinc matt
Transparency: Opaque
Recipe:
Frit 140	48.00
Zinc oxide	24.00
Kaolin	28.00
Chrome oxide	2.00
Comments:
B & R Pearson, Clay Times Nov/Dec 05 p.51. NOt for food.
Variations --
additions of .25% RIO make the glaze more orange.
1% RIO = terracotta
Glaze name: Pink Nickel
Cone: 6
Color: plum
Testing: Untested
Surface: Matt
Firing: oxidation
Glaze type: Mid-fire
Transparency: Opaque
Recipe:
Lithium carbonate	3.12
Barium carbonate	41.67
Zinc oxide	12.50
Nepheline syenite	26.04
Silica	16.67
Bentonite	4.17
Nickel oxide	1.56
Comments:
Here's a neat plum glaze, rather misnamed 'Nickel Pink.' It's 6^ ox.
and comes from Emanual Coopers recipe file. Was printed in Ceramic
Review May/June/87. When it is applied rather thickly, it is a
beautiful rich plum color, breaking on the edges to a leather brown.
submitted by: Dan Taylor e-mail: dataylor@mlc.awinc.com
Glaze name: Pink Pale Matt
Cone: 6
Color: Pale pink
Testing: Untested
Surface: Semi matt
Firing: oxidation
Glaze type: Mid-fire
Transparency: Opaque
Recipe:
Potash feldspar	28.18
Whiting	18.18
Talc	9.09
Kaolin	26.36
Silica	9.09
Zinc oxide	9.09
Tin oxide	4.55
Chrome oxide	1.82
Comments:
Semi matt, Pale pink, good From Brian Kemp, Singapore,
(kempb@nievax.nie.ac.sg) via Rose Downs on ClayArt listserv. CLAY
COLOR/TYPE: Buff Stoneware Fired at 100 degrees per hour to 600
degrees, then free for all to cone 6-7. Kiln Size, Cromarty 25 cu ft.
Manufactured in the UK. CONTRIBUTOR: Brian Kemp Nanyang Technological
University Block B, Room 216 469 Bukut Timah Rd. Singapore, 1025 TEST
SITE: Nanyang Technological University, Singapore
Glaze name: Pink Powder Box
Cone: 5 - 6
Color: pink
Testing: 
Surface: matte
Firing: oxidation
Glaze type: Mid-fire
Bubbles: Many
Recipe:
Kentucky OM #4	15.79
Ferro frit 3134	52.63
Whiting	5.26
Silica (300m)	26.32
Bentonite	2.11
Titanium dioxide	1.05
Comments:
(Mimi Obstler's Out of the Earth Into the Fire p147) Here's the
recipe, fired to about cone 5.4 or 6.2 (depending on which cone you
want to read). Or fired to 1200C at 50C/hr. I added 1%
TiO2 which gives a nice blush of crystalline effects, without the
yellowish orange you get from rutile. Where this glaze is thicker
though and right together with the crystals/bubbles, there's a foamy
texture inside the glaze. I can tell because I fire on stilts and
when the stilts come off, a little circular crust of glass stays on
the stilt pin and the interior of the glaze where the stilt pulled
off the surface looks like froth. Foam. (P.S. is this behavior an
indicator of a fit problem?) So the glaze goes onto greenware and
gets put in the kiln on stilts. Fired. Tons of what I thought were
crystals but maybe they really are bubbles, as revealed by the froth.
The presence of some sharp-edged pinholes argues that my crystals are
bubbles maybe. Conventional wisdom I: soak more or cool more slowly.
Done that I: Goes up to temp at 60C/hr, soaks 25 minutes, cools at
150C/hr to 900, then at 60C/hr to 700. If it gets any slower than
that, won't I be a laughing stock? Conventional wisdom II: try
refiring to convince yourself that it needs to soak some more. Done
that II: Refired a set of pieces. Foam is still there. Some of the
sharp edged pinholes have closed up. I have used this same recipe
with 8% rutile (lovely effect by the way if your rutile is finely
enough ground). It doesn't exhibit the same problem as far as I can
see. A few pinholes where quite thick but nothing like this. So. Is
this because titanium actually makes a glaze more refractory? I'm
kinda puzzled about calculating how to make something melt more
smoothly. Especially since it already seems totally loaded up with
melter, all that boron. Thanks for any pointers to enlightenment Jan
Walker Cambridge MA USA jwalker@world.std.com
Glaze name: Pinnell Strontium Matt Glaze
Cone: 6
Color: 
Testing: 
Surface: matt
Firing: 
Recipe:
Lithium carbonate	1.00
Strontium carbonate	20.00
Nepheline syenite	60.00
Ball clay	10.00
Silica	9.00
Comments:
White add Titanium Dioxide 5%. Weathered Bronze Green add Titanium
Dioxide 5% and Copper Carbonate 5%. Periwinkle Blue add Cobalt
Carbonate .15% and Copper Carbonate 4%. Dark Mottled Green add Copper
Carbonate 8%. Cream/Tan add Rutile 6%. Charcoal add Manganese Dioxide
2% and Copper Carbonate 5%. I have found several yellow ^ 6 glazes
you might be interested in. The Pinnell Strontium matt was still very
matt with 5% added G. Borate (maybe needs even more) The glaze must
be thickly applied. It breaks to darker gold and white with 6% mason
stain 6485/ titanium yellow. submitted by: Mary Kuilema e-mail:
kuil@k2.iserv.net

Glaze name: Plainsman Clear
Cone: 6
Color: clear
Testing: 
Surface: 
Firing: 
Recipe:
Ferro frit 3134	50.00
Kaolin	30.00
Silica	20.00
Comments:
I have had success with a clear developed by Plainsman Clays,
Lethbridge Alberta, Canada. Find it has a broad range, but must glaze
carefully, as it can turn a bit cloudy if it is too thick. (my
pencil, partly wrapped with wire, acts as my hydrometer) I have used
over the underglazes you mention. Have applied the underglazes to
both greenware and to the bisque. This glaze does not craze!
submitted by: Carolyn DiPasquale e-mail: sdipo@axionet.com source for
original recipe: Plainsman Clays

Glaze name: Pleasant Brown
Cone: 6
Color: brown
Testing: 
Surface: shiny glossy
Firing: 
Recipe:
Alberta slip	62.50
Gerstley borate	20.83
Potash feldspar	8.33
EPK	8.33
Tin oxide	3.33
Comments:
This is quite a pleasant sort of mid brown glaze for ^6 oxidation How
nice to be able to share something from my books, I have been so
pleased with some of the recipes that I have tested from other
clayart subscribers. I only wish that I could give proper credit to
the originators of these but I am afraid I was amiss in recording
such info. Sue on a rainy day in British Columbia - how unusual sue
hutchen <strgfire@nanaimo.ark.com>

Glaze name: Plum Ed's
Cone: 6
Color: light pink
Testing: 
Surface: Gloss
Firing: Ox. or Red.
Glaze type: Chrome-tin pink
Transparency: Opaque
Recipe:
Nepheline syenite	50.60
Gerstley borate	8.80
EPK	4.60
Whiting	22.10
Flint	13.80
Bentonite	0.90
Tin oxide	8.30
Potassium bichromate	0.90
Comments:
They use this glaze a lot at a community college I go to. I'm curious
if anyone can tell me if it's safe used for a food container? Andy
Lubow andrew s lubow <andylubow@juno.com>
Glaze name: Plum Ed's
Cone: 6
Color: light pink
Testing: 
Surface: 
Firing: 
Glaze type: Chrome-tin pink
Recipe:
Nepheline syenite	50.60
Gerstley borate	8.80
EPK	4.60
Whiting	22.10
Flint	13.80
Bentonite	0.90
Tin oxide	8.30
Potassium bichromate	0.90
Comments:
 Andy
Lubow andrew s lubow <andylubow@juno.com>
Glaze name: Plum Ed's 6
Cone: 6
Color: light pink
Testing: Untested
Surface: 
Firing: Oxidation
Recipe:
neph sy	50.64
Gerstley borate	8.84
EPK	4.61
Whiting	22.10
Flint	13.81
Bentonite	0.92
Tin oxide	8.28
Potassium dichromate	0.92
Comments:
They use this glaze a lot at a community college I go to. I'm curious
if anyone can tell me if it's safe used for a food container? Andy
Lubow andrew s lubow
Glaze name: PMSP 4 Base
Cone: 6 - 8
Color: clear
Testing: 
Surface: glossy
Firing: oxidation
Recipe:
Frit 3134	25.40
Nepheline syenite	8.00
Wollastonite	19.60
EPK	22.50
Flint	24.50
Comments:
Chemical Analysis Na2O 0.18 Al2O3 0.35 SiO2 3.26 K2O 0.01 B2O3 0.27
MgO 0.02 CaO 0.79 Alumina:Silica ratio is 1.00 : 9.41 Neutral:Acid
ratio is 1.00 : 5.30 Alkali:Neutral:Acid ratio is 1.00 : 0.62 : 3.26
Expansion coefficient: 68.0 x 10e-7 per degree C Oxides causing
abnormal expansion effects: B2O3 The question that I have for Ron is
about the expansion of the glazes listed below. A while back you told
me that the expansion for the PMSP-4 glaze was a little low. You sent
me a revised version which had a slightly higher expansion. I then
looked at Tony Hansen's 5-20 glaze and found it to be pretty close to
my PMSP-4. What range do you think the expansion should be in for a
cone 6 oxidation glaze? PMSP-4 Expansion coefficient: 68.0 x 10e-7
per degree C Ron Roy's version of PMSP-4 Expansion coefficient: 71.1
x 10e-7 per degree C Tony Hansen's 5-20's glaze Expansion
coefficient: 69.2 x 10e-7 per degree C In terms of my experience
firing these glazes, I have found the PMSP to be water clear. Your
revision to be mostly clear with bubbles only in areas of relief
where the glaze has pooled. The 5-20's glaze for me was cloudy. I'm
wondering if Ron Wright is getting more bubbles because he is trying
to get a THICK clear? My clear gets a 4 second dip and I can't find
any bubbles in it under a 1.5x magnifying glass. For anyone following
this thread, all of the above glazes are given below. All are cone 6
oxidation. My firing takes about 8-9 hours to bend a large cone 6 and
then I soak the kiln for another half hour to hour until cone 7 is at
2 o'clock. I then turn all of the switches to medium for 3 hours
before shutting it off. The correct formula for Post's PMSP-4 is this
one. The one posted on the database is incorrect. John Post
jp6mchp@moa.net Sterling Heights, Michigan
Glaze name: Polished Matt
Cone: 5 - 6
Color: 
Testing: Untested
Surface: Satin Matt
Firing: Ox or Red
Glaze type: Ca Mg AlMatt
Recipe:
Kona F-4 Spar	1600.00
Custer spar	1600.00
Spodumene	1600.00
Dolomite	1600.00
Whiting	400.00
Kaolin	1200.00
Tin oxide	480.00
Comments:
Nice. Val, who originated this glaze?? Glaze Type: Ca Mg AlMatt.
Opacity: . Firing type: Ox or Red .


Glaze name: Powder Box Pink
Cone: 5 - 6
Color: pink
Testing: 
Surface: matte
Firing: oxidation
Recipe:
Kentucky OM #4	15.79
Ferro frit 3134	52.63
Whiting	5.26
Silica (300m)	26.32
Bentonite	2.11
Titanium dioxide	1.05
Comments:
(Mimi Obstler's Out of the Earth Into the Fire p147) Here's the
recipe, fired to about cone 5.4 or 6.2 (depending on which cone you
want to read). Or fired to 1200C at 50C/hr. Someone asked the other
day about the billions of tiny bubbles that formed the clouds in a
glaze that was supposed to be clear. I've been wondering about a
similar phenomenon in a glaze that is clear to start with. I added 1%
TiO2 which gives a nice blush of crystalline effects, without the
yellowish orange you get from rutile. Where this glaze is thicker
though and right together with the crystals/bubbles, there's a foamy
texture inside the glaze. I can tell because I fire on stilts and
when the stilts come off, a little circular crust of glass stays on
the stilt pin and the interior of the glaze where the stilt pulled
off the surface looks like froth. Foam. (P.S. is this behavior an
indicator of a fit problem?) So the glaze goes onto greenware and
gets put in the kiln on stilts. Fired. Tons of what I thought were
crystals but maybe they really are bubbles, as revealed by the froth.
The presence of some sharp-edged pinholes argues that my crystals are
bubbles maybe. Conventional wisdom I: soak more or cool more slowly.
Done that I: Goes up to temp at 60C/hr, soaks 25 minutes, cools at
150C/hr to 900, then at 60C/hr to 700. If it gets any slower than
that, won't I be a laughing stock? Conventional wisdom II: try
refiring to convince yourself that it needs to soak some more. Done
that II: Refired a set of pieces. Foam is still there. Some of the
sharp edged pinholes have closed up. I have used this same recipe
with 8% rutile (lovely effect by the way if your rutile is finely
enough ground). It doesn't exhibit the same problem as far as I can
see. A few pinholes where quite thick but nothing like this. So. Is
this because titanium actually makes a glaze more refractory? I'm
kinda puzzled about calculating how to make something melt more
smoothly. Especially since it already seems totally loaded up with
melter, all that boron. Thanks for any pointers to enlightenment Jan
Walker Cambridge MA USA jwalker@world.std.com

Glaze name: Purple
Cone: 6
Color: purple
Testing: Untested
Surface: ?
Firing: oxidation
Recipe:
Potash feldspar	37.00
Gerstley borate	12.00
Dolomite	6.00
Talc	14.00
Kaolin	5.00
Silica	23.00
Zinc oxide	3.00
Cobalt carbonate	2.00
Comments:
Brian Kemp. Singapore kempb@nievax.nie.ac.sg

Glaze name: Purple Brilliant Matt
Cone: 6
Color: purple
Testing: Untested
Surface: matt
Firing: oxidation
Glaze type: Mid-fire
Recipe:
Nepheline syenite	22.80
Silica	12.10
Strontium carbonate	36.20
Lithium carbonate	6.00
Kaolin	22.80
Copper carbonate	8.40
Comments:
We call them Brilliant Matt Purple
and Brilliant Matt Turquoise. They are volatile so be very careful
with your kiln shelves. There is Barium Carbonate in the recipes, so
they are poisonous whilst in the raw state.  As you can see they both
use the same ingredients, but in different proportions.  He fires to cone 6
(1200/1220 C)You have to watch your application thickness to get the
result you want. We have fired the BMP from 950 C to almost 1300 C
with different results but always pleasantly surprised. Do not expect
consistancy with these glazes.
submitted by: Ralph Loewenthal e-mail: fayralph@sprintlink.co.za
Glaze name: Purple Eggplant
Cone: 6
Color: purple
Testing: Untested
Surface: Gloss
Firing: oxidation
Recipe:
Soda feldspar	45.70
Flint	15.20
Talc	12.70
Gerstley borate	12.90
Dolomite	9.00
EPK	4.50
Bentonite	1.00
Cobalt carbonate	2.00
Manganese carbonate	5.00
Comments:
This is a semi gloss eggplant purple glaze given to me by a nice
person I met at a glaze workshop: I particularly like it on the warm
brown clay that I normally use. from jeanne ormsby
Glaze name: Purple Eggplant
Cone: 6
Color: purple
Testing: 
Surface: Semi-gloss
Firing: Ox. or Red.
Transparency: Opaque
Recipe:
Soda feldspar	45.70
Flint	15.20
Talc	12.70
Gerstley borate	12.90
Dolomite	9.00
EPK	4.50
Bentonite	1.00
Cobalt carbonate	2.00
Manganese carbonate	5.00
Comments:
This is a semi gloss eggplant purple glaze given to me by a nice
person I met at a glaze workshop: I particularly like it on the warm
brown clay that I normally use. from jeanne ormsby <jormsby@erols.com>
Glaze name: Purple Eggplant
Cone: 6
Color: purple
Testing: 
Surface: Waxy
Firing: 
Glaze type: Magnesium matt
Transparency: Opaque
Recipe:
Soda feldspar	43.50
Flint	14.50
Talc	12.10
Gerstley borate	12.30
Dolomite	8.60
EPK	4.30
Manganese carbonate	4.80
Bentonite	1.00
Cobalt carbonate	1.90
Comments:
This is a semi gloss eggplant purple glaze given to me by a nice
