Repository: a0082273/glaze_color_prediction

Data of this repository are from Grazy(http://help.glazy.org/about/#about-the-software)

File: database/GlazChem/data/glz_hg_midrange.txt (part 9 of 12)
Glaze name: Aventurine Chromium Green
person I met at a glaze workshop: I particularly like it on the warm
brown clay that I normally use. from jeanne ormsby <jormsby@erols.com>
Glaze name: Purple Elyse's Matt
Cone: 6
Color: Purple
Testing: 
Surface: Matt
Firing: Oxidation
Glaze type: Mid-fire
Transparency: Semi-opaque
Crystals: Small
Recipe:
Gerstley borate	3.00
Magnesium carb	3.00
Whiting	22.00
Nepheline syenite	23.00
Kaolin	20.00
Flint	29.00
Comments:
From Elyse Burja. Based on Dixon Satin.
Variations --
Chartreuse: 8% Drakenfield yellow (bright yellow stain)
          + 0.5% copper carb
Deep Plum: + 10% Standard Ceramics Orchid stain
Deep Purple-blue: + 8% Royal purple (Standard Ceramics).
Glaze name: Purple Emily's
Cone: 6-8
Color: Blue to purple
Testing: Tested
Surface: Semi-gloss
Firing: Ox. or Red.
Glaze type: Magnesium matt
Transparency: Opaque
Crystals: Small
Bubbles: None
Flow: None
Recipe:
Custer feldspar	34.00
Gerstley borate	18.00
OM#4 Ball clay	11.00
Talc	14.00
Flint	10.00
Dolomite	6.00
Zircopax	10.00
Cobalt oxide	3.00
Comments:
 This is a very reliable glaze.  The surface is very smooth to the
touch.  It would be a good glaze for color variations. We have done a
small amount of testing with mason stain additions and it seems to
respond well to most colors, particularly the yellow.

*How long have you been using this glaze?
 In a college studio setting for about a year.

*Where is it used?
 Anne Arundel Community College

*Where did this recipe come from?
 I have two versions of this glaze.  This is the best and I am not
sure if it came from the Penland Pottery book or not.  I don't know
the source of the other one.

*What do you like most about this glaze?
 The reliability and the feel.

*Is this glaze reliable?
 Yes, very.

*Does this glaze tend to craze/crawl/pinhole/etc.?
 We have had some crawling when it is applied thickly or overlapped
heavily with other glazes. Controlling the thickness is essential.

*How do different firing temperatures/atmospheres affect the glaze?
 It seems to stand up well to temperature variations.  When it is
hotter it will tend to go more translucent.

*How does the glaze behave on different clay bodies?
 The color is pretty powerful.  Over a stoneware body in reduction it
will go a bit darker, and it will be brighter and bluer over a white
body.

*What consistency should the glaze be for pouring/dipping?
 A cream consistency, so that you can see the cutile of your fingers
when a hand is dipped in the glaze.

*How thickly should the glaze be applied to the pot?
 Medium, a full 3 second dip is adequate.

*How does this glaze interact with other glazes?
 It breaks up nicely and goes to a navy blue when used with our clear
glaze.

*What is your kiln type and size?
 Most of our work with it has been in an Alpine 20 natural gas kiln.
We have also used it in a 23" dia. L&L econo kiln.  The colors in
oxidation are a bit lighter, and the surface is not as smooth.

*How do you typically fire?
 The gas schedule is just 7.5 to 8 hours to reach cone 6.  We fire
between cone 6 and 7.  Reduction starts at cone 010, and continues to
cone 6, with the dampers being opened gradually as the firing gets
closer to completion, but we maintain reduction to the end. No soak.
We close the dampers but don't close the burner ports.  We open the
kiln 36 hours later.  It is usually still pretty warm a the top.

*What is your water pH?
 very close to 7

*GlazeBase Glaze*
 Submitted by: Rick Malmgren (RMalmgren@juno.com)
 Ice Cream Flavor: Bryer's Mint Chocolate Chip

  --------------------------------------------------------------------
----
Glaze name: Purple Jeannie's
Cone: 6
Color: Purple
Testing: 
Surface: Gloss
Firing: Oxidation
Glaze type: Mid-fire
Transparency: Opaque
Recipe:
Nepheline syenite	18.00
Frit 3134	14.00
Whiting	20.00
Kentucky OM #4	18.00
Silica	30.00
Chrome oxide	0.20
Tin oxide	3.75
Cobalt carbonate	0.60
Comments:
Clay Times Jan/Feb 05 p.55. Based on Raspberry Red by John Hesselberth & Ron Roy,
w/change in tin + cobalt
Glaze name: Purple Matt Elyse's
Cone: 6
Color: Purple
Testing: 
Surface: Waxy
Firing: Oxidation
Glaze type: Mid-fire
Transparency: Opaque
Recipe:
Gerstley borate	3.00
Magnesium carbonate	3.00
Whiting	22.00
Nepheline syenite	23.00
Kaolin	20.00
Flint	29.00
Comments:
From Elyse Burja
Variations --
Chartreuse: 8% Drakenfield yellow (bright yellow stain) + 0.5% copper carb
Deep Plum: + 10% Standard Ceramics Orchid stain
Deep Purple-blue: + 8% Royal purple (Standard Ceramics).
Glaze name: Purple Matt Elyse's no GB
Cone: 6
Color: Purple
Testing: 
Surface: Waxy
Firing: Oxidation
Glaze type: Mid-fire
Transparency: Opaque
Recipe:
Dolomite	6.60
Whiting	19.10
Nepheline syenite	23.00
Kaolin - theoretical	16.70
Silica	28.80
Frit 3195	5.70
Comments:
From Elyse Burja
Variations --
Chartreuse: 8% Drakenfield yellow (bright yellow stain) + 0.5% copper carb
Deep Plum: + 10% Standard Ceramics Orchid stain
Deep Purple-blue: + 8% Royal purple (Standard Ceramics).
Glaze name: Purple semi-matte
Cone: 5
Color: Purple
Testing: 
Surface: Satin matt
Firing: Oxidation
Glaze type: Zinc matt
Transparency: Opaque
Recipe:
Strontium carbonate	25.00
Barium carbonate	15.00
Zinc oxide	18.00
Kaolin	25.00
Flint	17.00
Macaloid	1.00
Nickel carbonate	1.50
Comments:
Clay Times Nov/Dec. 05 p.53 from B & R Pearson. NOT for food. Best purples are
w/white slip on body. Glaze application toward thick. Rapid firing cycle (6
hours). Significantly longer cycle makes glaze run, become glassy, and change
toward blue.
Variations --
+ 4% cobalt added to purple glaze = royal blue. Fire to cone 6 to avoid excessive
matt surface.
Glaze name: purple/black Matt
Cone: 5
Color: purple to black
Testing: Untested
Surface: matt
Firing: Oxidation
Recipe:
Albany slip	375.00
Cornwall Stone	125.00
Red iron oxide	125.00
Comments:
> ClayArt Listserv recipe < If you find this glaze useful, please
consider submitting it to the GlazeBase project with full
documentation. Use one of the GlazeBase submission formats available
on the CeramicsWeb web page.

comments: Rob Wadey (robert wadey <rwadey@terranet.ab.ca>) 9734B -
100 Ave Grande Prairie, Alberta t8V 0T6 Phone: (403) 538-3731 Fax:
(403) 538.3732
Glaze name: purple/black Matt
Cone: 5
Color: purple to black
Testing: Untested
Surface: matt
Firing: Oxidation
Recipe:
Albany slip	375.00
Cornwall Stone	125.00
Red iron oxide	125.00
Comments:
> ClayArt Listserv recipe < If you find this glaze useful, please
consider submitting it to the GlazeBase project with full
documentation. Use one of the GlazeBase submission formats available
on the CeramicsWeb web page.

comments: Rob Wadey (robert wadey <rwadey@terranet.ab.ca>) 9734B -
100 Ave Grande Prairie, Alberta t8V 0T6 Phone: (403) 538-3731 Fax:
(403) 538.3732
Glaze name: Pussywillow c 5-6
Cone: 5-6
Color: Frosty
Testing: tested
Surface: Satin matt
Firing: Oxidation
Transparency: Translucent
Flow: Slight
Recipe:
Kentucky OM #4	20.00
Kona F-4	50.00
Gerstley borate	5.00
Zinc oxide	5.00
Whiting	15.00
Flint	5.00
Comments:
Zinc content will make this glaze brown with chrome colorants.
Mottled, smooth surface.
Variations --
Grey: 2% black nickle oxide + 1% CoO
Green: 2% black nickle oxide + 4% rutile
Glaze name: Pussywillow Matt
Cone: 5
Color: SemiOpaque Gray
Testing: Tested
Surface: Semi-Gloss
Firing: Oxidation
Recipe:
Ball clay	20.00
Kona F-4 feldspar	50.00
Gerstley borate	5.00
Zinc oxide	5.00
Whiting	15.00
Flint	5.00
Black nickel oxide	2.00
Cobalt oxide	1.00
Comments:
From Posey Bacopoulos. Striated brown glaze. Interesting visual
texture. Green: 2% Black Nickel Oxide + 4% rutile
Glaze name: Pussywillow Matte c 5-6
Cone: 5-6
Color: Frosty
Testing: tested
Surface: Satin matt
Firing: Oxidation
Transparency: Translucent
Flow: Slight
Recipe:
Kentucky OM #4	20.00
Kona F-4	50.00
Gerstley borate	5.00
Zinc oxide	5.00
Whiting	15.00
Flint	5.00
Comments:
Zinc content will make this glaze brown with chrome colorants.
Mottled, smooth surface. Some colors above from Shannon Nelson.
Variations --
Grey: 2% black nickle oxide + 1% CoO
Green: 2% black nickle oxide + 4% rutile
Dusty Lavender: 5 deep crimson MS, 5 salmon MS, 0.2 Cobalt carb
Deep purple: leave out zn, add 5 Gerst B + 10-20 Blackberry wine mason stain
golden yellow: 5 golden ambrosia MS + 5 Drakenfeld yellow yellow stain (Pr)
Glaze name: Pussywillow no GB
Cone: 6
Color: Clear
Testing: Tested
Surface: Satin matt
Firing: Oxidation
Transparency: Semi-opaque
Flaws: Crazes
Recipe:
Kaolin	14.20
Nepheline syenite	31.80
Whiting	15.60
Zinc oxide	5.10
Flint	18.60
Frit 3124	14.30
Bentonite	1.00
Comments:
Tested by Valerie Duncan. Nice satin surface, but crazed on her clay body.
Zinc content will make this glaze brown with chrome colorants.
Mottled, smooth surface. Some colors above from Shannon Nelson.
Variations --
Grey: 2% black nickle oxide + 1% CoO
Green: 2% black nickle oxide + 4% rutile
Dusty Lavender: 5 deep crimson MS, 5 salmon MS, 0.2 Cobalt carb
Deep purple: leave out zn, add 5 Gerst B + 10-20 Blackberry wine mason stain
golden yellow: 5 golden ambrosia MS + 5 Drakenfeld yellow yellow stain (Pr)
Glaze name: R-1000 matt
Cone: 6
Color: varies - see comments
Testing: Untested
Surface: matt
Firing: Ox. or Red.
Recipe:
Nepheline syenite	38.70
Wollastonite	15.20
Barium carbonate	15.20
Gerstley borate	10.20
EPK	10.20
Silica	10.50
Comments:
black, brown, blue, purple, turquoise, chartreuse, coral, yellow,
crimson, and green. RM-54 Black 6% Mason 6600 RM-41 Brown 10% Mason
6153 RM-53 Blue 5% Mason 6313 RM-34 Purple 10% Mason 6385 5%
Wollsatonite RM-37 Turquoise 10% Mason 6390 RM-47 Chartreuse 5% Mason
6236 RM-55 Coral 15% Mason 6090 5% Frit 3134 10% Wollastonite RM-50
Yellow 5% Mason 6481 RM-44 Crimson 10% Mason 6006 RM-42 Green 6%
Mason 6219 submitted by: Jonathan Kaplan e-mail:
74034.3566@COMPUSERVE.COM source for original recipe: Wayne Bate

Glaze name: Raspberry
Cone: 6
Color: red raspberry
Testing: 
Surface: Gloss
Firing: Oxidation
Glaze type: Mid-fire
Transparency: Translucent
Recipe:
Whiting	20.00
Nepheline syenite	18.00
Frit 3134	14.00
Kentucky OM #4	18.00
Silica	30.00
Chromium oxide	0.20
Tin oxide	7.50
Comments:
Chrome-tin pink. p.102 Mastering Cone 6 Glazes by John Hesselberth & Ron Roy. Glaze has highest
expansion/contraction of any of their glazes - almost medium expansion. Not seen to
craze in their examples, but may over time.
Variations --
deep purple +1% CoCO3 and 0.25 RIO
Glaze name: Red Iron Test#^6/23 Cone Six
Cone: 6
Color: iron red
Testing: 
Surface: shiny glossy
Firing: Oxidation
Glaze type: Iron saturate
Transparency: Opaque
Recipe:
EPK	5.90
Flint	29.40
Custer feldspar	19.60
Talc	13.70
Gerstley borate	31.40
Red iron oxide	14.70
Comments:
Here's one I tested that I liked a great deal. Shiny Red mottled
foreground. Background variations of light to medium Tans/Browns.
Beautiful Glaze andrew lubow <disneylover@email.msn.com>
Glaze name: Red Ketchup
Cone: 6
Color: Red rust iron
Testing: Untested
Surface: ?
Firing: oxidation
Transparency: Opaque
Recipe:
EPK	4.95
Silica, (325 mesh)	29.70
Custer feldspar	19.80
Talc	13.86
Gerstley borate	31.68
Red iron oxide	14.85
Comments:
I tried several of the cone 6 oxidation glazes but my kiln bent the
^6 witness cone only slightly. Ketchup red is wonderful--not Heinz
ketchup red, more like the ketchup red from the time we had an
abundance of ripe tomatoes and overcooked a batch of ketchup.
However, it had a frosting of tan and the plate and bowl are great
looking. The glaze tended to flake off when dry and required careful
handling on non-grolleg ^6 porcelain (Standard Ceramics # 213). Has
satin finish. Not tested for durability or baked beans-yet. I only
hope that the frosting remains at cone 6. BTW my firing took 8 hours
and the sitter had a cone 7 placed in the middle of the sitter. Kiln
was quite full. Don't know why I didn't get to cone 6 on any shelf.
(Obviously I failed to check the witness cone when the kiln shut
off-my goof.) Any ideas from the group, please. submitted by: Bonnie
Hellman e-mail: mou10man@sgi.net This glaze is identical to Randy's
Red.
Glaze name: Red Pink to Purple Mauve
Cone: 6
Color: 
Testing: Untested
Surface: 
Firing: oxidation
Recipe:
Gerstley borate	21.00
Nepheline syenite	16.00
EPK	11.00
Whiting	20.00
Silica	32.00
Tin oxide	5.00
Chrome Oxide	5.00
Comments:
One thing I will say is the 'Red pink to Purple Mauve' turned out
great. It is more of a deep red-violet. I did not find it purple when
applied thick but happy with it as it is. I'll mess with it and keep
trying. This was fired in elect on dillo white clay. submitted by:
Lori Wilkinson e-mail: lorwilk@lookingglass.net

Glaze name: Red Randy's
Cone: 6 - 10
Color: 
Testing: Untested
Surface: 
Firing: Ox. or Red.
Recipe:
Silica	29.70
EPK	4.96
Soda feldspar	19.80
Talc	13.86
Gerstley borate	31.68
Bentonite	2.00
Red iron oxide	15.00
Comments:
comments: A very nice base comes from Randy's Red with the iron
omitted. You can add up to 10% zircopax or other whitener, I would
suggest 5% for starters. Works good with other colorants also. Cobalt
carbonate will give a purple. Very Stable!  Rose Downs submitted by:
dianna rose downs <rdowns@unicomp.net>

Clay Times
Variations --
Darker red: instead of 15 RIO add:
7.5 Crocus Martis
7.5 RIO
Glaze name: RED TENMOKU
Cone: 6
Color: very dark brown
Testing: 
Surface: glossy shiny
Firing: 
Recipe:
Cornwall Stone	80.86
Whiting	10.56
Gerstley borate	3.63
Lithium carbonate	4.95
Red iron oxide	10.01
Comments:
(Richmond Potters' Club standard, unknown origin) (a rich glossy very
dark brown with a lot of life and aventurine possibilities where
thick. This is also a good base glaze. The RIO can be replaced with
cobalt, copper, tin, etc. for other colours, useful for overdipping
or whatever.) Here are a couple of standards from the Richmond
Potters Club, and a few of my own formulation that have worked well
in ^6 oxidation. They aren't revolutionary (my exciting ones have
things like barium in them, or are less predictable for a classroom
situation) but they have been reliable, and allow for some play. They
all calculate out to well within the INSIGHT limit formulas for
maturity at ^6. If anyone tests these and comes up with problems, new
ideas, good variations etc. could they let me know? I'll look forward
to a larger list being posted to clayart. Veronica Shelford e-mail:
shelford@island.net s-mail: P.O. Box 6-15 Thetis Island, BC V0R 2Y0
Tel: (250) 246-1509

Glaze name: Red Tomato
Cone: 6
Color: red
Testing: Untested
Surface: Semi-gloss
Firing: oxidation
Glaze type: Iron saturate
Transparency: Opaque
Recipe:
Nepheline syenite	50.00
Silica	22.73
Kaolin	9.09
Dolomite	9.09
Bone ash	9.09
Red iron oxide	9.09
Bentonite	1.82
Comments:
Brian Kemp. Singapore kempb@nievax.nie.ac.sg
Glaze name: Red Towy
Cone: 6
Color: iron red
Testing: 
Surface: Gloss
Firing: Oxidation
Glaze type: Iron saturate
Transparency: Opaque
Recipe:
Custer feldspar	16.00
Talc	14.00
Gerstley borate	31.00
Bone ash	2.00
Lead bisilicate	2.00
EPK	5.00
Silica	30.00
Red iron oxide	15.00
Comments:
If the lead panics you, don't use it. It only makes a little
difference. I do only tile, and don't spray this. I've spent the last
3 years working on cone 5 iron red glazes, starting with Randy's Red,
and I've found some things that work to make it redder. I started by
taking each ingredient, cutting it down, and gradually adding it back
till I had double the amount in the recipe. I found some adjustments
that work. Then I researched adding other ingredients in various
amounts, and found a couple that seem to help. My new recipe I call
Towy Red, after my dog. He's a Welsh Springer Spaniel, and has spots
this color. He's named after the River Towy in Wales (rhymes with
Howie). Then I tried different irons. I tried black iron, yellow
iron, and 5 different reds, including Spanish Red. I found that the
redder it was before it was fired, the redder it would be after. The
best I have found so far has been an iron from Pfizer that is bright
red-orange raw. I'm almost out, and don't know where to get more. Any
suggestions? The Spanish Red I got from a local supplier, and it's
earthy red-brown. I've been told that what I got was not real Spanish
Red. Is this true? Where can I get the real stuff? To get the red,
you need a lot of calcium, and almost as much, but not more,
magnesium. All of these iron reds have a very high silica/ alumina
ratio, at least 20 to 1, some as high as 100 to 1. Of course they run
like the Energizer Bunny, but I only use them on tile. submitted by:
Paul Lewing e-mail: PJLewing@aol.com
Glaze name: Red Vals
Cone: 5 - 6
Color: tan
Testing: 
Surface: 
Firing: oxidation
Recipe:
Flint	29.70
EPK	4.95
Feldspar	19.80
Talc	13.86
Gerstley borate	31.68
Iron oxide	2.97
Rutile	2.97
Comments:
Not really red. Is actually tan. Makes for a nice base glaze. Oil
Spot looks great over this one. I have spent about a year reading all
of the good things you all have had to share and thought it is my
turn to do some of the giving. Here are some formulas that I have
gathered from the studio. I don't know who the original creators of
these are. Hope you all enjoy them: sue hintz <shintz@unca.edu>
Glaze name: Red/Gold Shaner Revision
Cone: 5-6
Color: red
Testing: 
Surface: Satin matt
Firing: Oxidation
Transparency: Opaque
Recipe:
Custer feldspar	30.00
Nepheline syenite	30.00
Whiting	20.00
Talc	4.00
Kaolin	9.00
Comments:
Variations --
Red = bone ash 6 + iron 4
Gold= rutile 4
Glaze name: Reed's Glossy Black
Cone: 6
Color: 
Testing: Untested
Surface: gloss
Firing: oxidation
Recipe:
Gerstley borate	11.00
EPK	5.00
Custer feldspar	79.00
Whiting	5.00
Copper carbonate	4.00
Manganese dioxide	4.00
Cobalt oxide	2.00
Comments:
I have used the following glaze with an electric kiln and found good
results. The glaze 'Reed's Glossy Black' needs to be put on thick and
does not seem to run. submitted by: Frank Helme e-mail: fhelme@aol.com

Glaze name: Reeds Glory Black
Cone: 6
Color: black
Testing: 
Surface: glossy
Firing: 
Recipe:
Gerstley borate	11.00
EPK	5.00
Custer feldspar	79.00
Whiting	5.00
Copper carbonate	4.00
Manganese dioxide	6.00
Cobalt oxide	2.00
Red iron oxide	1.00
Comments:
A true glossy black Tested on Dillo White clay at a full ^6.
submitted by: Lori Wilkinson e-mail: lorwilk@lookingglass.net

Glaze name: Reeds Glory Black
Cone: 6
Color: black
Testing: Untested
Surface: glossy
Firing: oxidation
Recipe:
Gerstley borate	11.00
EPK	5.00
Custer feldspar	79.00
Whiting	5.00
Copper carbonate	4.00
Manganese dioxide	6.00
Cobalt oxide	2.00
Red iron oxide	1.00
Comments:
A true glossy black Tested on Dillo White clay at a full ^6.
submitted by: Lori Wilkinson e-mail: lorwilk@lookingglass.net

Glaze name: Rhodes Ash Glaze revised
Cone: 6 - 9
Color: 
Testing: 
Surface: stony/ satin matt
Firing: 
Recipe:
Hardwood ash (washed)	28.00
G-200 feldspar	36.00
Dolomite	10.00
Kentucky OM #4	21.00
EPK kaolin	5.00
Comments:
use mixed hardwood ash + CMC Last year, with a lot of help from Tom
Buck and some of the other Clayart gurus, I adjusted one of the old
Daniel Rhodes ash glazes. Original recipe (Cone 9-10): Mixed hard
wood ash 35 Oxford spar 35 China clay 15 Talc 15 I fire in an
electric kiln. I would never describe it as a foolproof glaze, but if
applied with care, it's so beautiful that it just knocks out all the
reliable competition. I bisque at ^06 and am now firing at ^6. I have
gone to ^9, but that seems to present more problems with pinholing
and crazing. Also, I wash the ash. I have also used the same recipe
with unwashed ash. The difference is that I would describe the
unwashed ash glaze as stony matt and the washed ash glaze as opaque
satin matt. Haven't tried this recipe at a lower temperature. You
might want to give it a try. marjory r. kline
<mrkline@postoffice.ptd.net>
Glaze name: Rhodes Turquoise
Cone: 2 - 5
Color: Turquoise
Testing: Untested
Surface: 
Firing: Oxidation
Glaze type: Zn B MidRoad
Recipe:
Zinc oxide	1040.00
Colemanite	1040.00
Barium carbonate	480.00
Talc	480.00
Keystone spar	3200.00
Flint	1760.00
Tin oxide	240.00
Copper carbonate	160.00
Comments:
 Glaze Type: Zn B MidRoad. Opacity: . Firing type: Oxidation .

Glaze name: Rich Deep Red (2300F)
Cone: 6 - 8
Color: copper red
Testing: 
Surface: glossy shiny
Firing: 
Recipe:
Soda feldspar	52.00
Flint	18.00
Gerstley borate	10.00
Whiting	15.00
China clay	5.00
Tin oxide	1.00
Silicon carbide	0.50
Copper carbonate	0.50
Comments:
Can use a calcium borate frit instead of gerstley borate (try Ferro
frit 3124). (fine SiC) In the book Glazes by Emmanuel Cooper (in the
Complete Potter series), Mr. Cooper states: In electric kilns
reduction be achieved in the glaze by the addition of small amounts
of silicon carbide. A powerful flux such as calcium borate frit or
borax frit is needed to break down the silicon carbide while the
glaze also needs to be sufficiently fluid to allow the gas formed to
be released if a smooth surface is required. I have not personally
tried this. Have fun whomever wants to.... Anne Worner

Glaze name: Robbie Srtm. Revised (VC) 92
Cone: 4 - 9
Color: Opaque Blue Green
Testing: Untested
Surface: Rock Matte
Firing: Ox. or Red.
Recipe:
Nepheline syenite	56.00
Strontium carbonate	23.00
Lithium carbonate	4.00
Ball clay	6.00
Flint	11.00
Copper carbonate	4.00
Comments:
Tested AU Sp '92. Pref. 4% CuCO3 - surface a bit dry. Try with 2, 4,
6, 8% CuCO3. VC ed

Glaze name: Ron Roy PMSP-4
Cone: 6 - 8
Color: clear
Testing: 
Surface: glossy
Firing: oxidation
Recipe:
Frit 3134	21.00
Nepheline syenite	19.00
Wollastonite	20.00
EPK	16.00
Flint	24.00
Comments:
Chemical Analysis Na2O 0.21 Al2O3 0.34 SiO2 3.28 K2O 0.03 B2O3 0.22
MgO 0.02 CaO 0.74 Alumina:Silica ratio is 1.00 : 9.61 Neutral:Acid
ratio is 1.00 : 5.85 Alkali:Neutral:Acid ratio is 1.00 : 0.56 : 3.28
Expansion coefficient: 71.1 x 10e-7 per degree C Oxides causing
abnormal expansion effects: B2O3 John Post jp6mchp@moa.net Sterling
Heights, Michigan
Glaze name: Rosie's Red
Cone: 6
Color: red
Testing: Untested
Surface: 
Firing: Ox. or Red.
Recipe:
Silica	29.69
Kaolin	4.95
Kona F-4 Feldspar	19.79
Talc	13.92
Gerstley borate	31.65
Red iron oxide	15.07
Comments:
A friend-from out-of-town-in-need-of-a-studio threw some beautiful
bowls then obtained the following glaze from the stable of trusty
glazes of our local London (Ontario) Potters' Guild studio. We
weighed out a 2000 gram batch. It should have turned out to be a deep
glossy burgundy red; instead, to our horror, it turned out dark
reddish-brown, but dry matt and somewhat orange-peeled. I fired
again, thinking it had underfired ... Same result. This leads me to
wonder if either: 1) My solution for weighing out large quantities on
my Ohaus Triple-Beam weigh scale is at fault: I compensate for the
light plastic bucket placed on the scale in lieu of the pan by
suspending a small bag of pennies and paperclips on one of the front
prongs then adjust to balance. How do the rest of you weigh out large
batches using the Triple Beam? or 2) Could there have been something
wrong with the Red Iron Oxide? I say this because the finished
surface is so rough and dry and bubbly/pebbly, it almost looks as
though the glaze was saturated with iron, which in my experience
usually acts as a flux rather than a refractory ingredient. I would
really appreciate feedback on both of these possibilities, as perhaps
all the test resutls I have done using my own formulas might be based
on my own possibly misguided solution for weighing (meaning that
noone else would be able to reproduce any of my formulas if I were to
share them) and/or also as I don't want to use this iron supply in my
own formulas if it's bad. submitted by: Nancy Warren e-mail:
nwarren@julian.uwo.ca

Glaze name: Rowe brown
Cone: 6
Color: brown
Testing: 
Surface: semi-gloss
Firing: 
Recipe:
Colemanite	50.00
EPK	20.00
Flint	30.00
Manganese dioxide	5.00
Red iron oxide	10.00
Comments:
Hello Anne, This is a neat brown semi-gloss for cone 6. I beleive it
came from CM, June/81 page 78. It is called Rowe brown How are things
in Ontario? Frank Simons fsimons@img.net

Glaze name: Sana Green (C6 revision)
Cone: 6
Color: yellowish green
Testing: 
Surface: satin matte
Firing: 
Recipe:
Feldspar	30.00
Whiting	10.00
Gerstley borate	12.00
Strontium carbonate	8.00
Magnesium carbonate	3.00
EPK	5.00
Silica	32.00
Tin oxide	3.00
Copper carbonate	5.00
Rutile	5.00
Bentonite	2.00
Comments:
Lee, This Sana Green recipe was just recently on Clayart from
someone. I apologize for not remembering who put it on. I tried it
and found it to be a really nice satin finish soft yellowish green
that fit my clay body very well. It has a pretty low coefficient of
expansion, and looks good, though not as yellowish, without the
rutile. I know this doesn't add up to 100, but that's the way it was
posted. Here it is. Good Luck, Paul Lewing, Seattle pjlewing@aol.com
http://digitalfire.com/magic/lewing.htm

Glaze name: Sana's Green (original formula)
Cone: 6 - 10
Color: green
Testing: 
Surface: 
Firing: 
Recipe:
Potash feldspar	30.01
Whiting	9.99
Colemanite	12.00
Barium carbonate	8.00
Magnesium carbonate	3.00
EPK	5.00
Silica	32.00
Tin oxide	3.00
Copper carbonate	5.00
Rutile	5.00
Bentonite	2.06
Comments:
A few people asked me for the *original* Sana's Green recipe, so here
it is. Richard Gralnik <rlg@desktalk.com>

Glaze name: Sana's Green rev.
Cone: 4 - 7
Color: green
Testing: Untested
Surface: matte
Firing: ox. or red.
Recipe:
Potash feldspar	30.90
Whiting	10.30
Colemanite	12.40
Strontium carbonate	5.30
Magnesium carbonate	3.10
EPK	5.10
Silica	32.90
Tin oxide	3.10
Copper carbonate	5.10
Rutile	5.10
Bentonite	2.10
Comments:
glaze archive queen Michelle Lowe, potter in the Phoenix desert
mishlowe@indirect.com mishlowe@aztec.asu.edu
http://www.amug.org/~mishlowe
Glaze name: Sandy Bronze
Cone: 6
Color: 
Testing: 
Surface: 
Firing: 
Recipe:
Ball clay	100.00
Manganese dioxide	400.00
Copper carbonate	100.00
Comments:
(fire to cone 7 in sitter) Note: Thin application for best color.
rafael molina-rodriguez <rmr3431@dcccd.edu> re: blistering of this
type of glazes - I've had the same problem when firing this type of
glaze on the bottom of an ancient Paragon High-fire kiln ( square,
top-loading ). This kiln has approximately one cone differential from
top to bottom. I solved the problem of already fired pieces by
refiring them in a hotter zone of the kiln. The blisters
disappearred. Now I place all bronze glazed pieces at or near the top.

Glaze name: Satin Base
Cone: 6
Color: base glaze - white
Testing: Untested
Surface: satin
Firing: Ox. or Red.
Recipe:
Custer feldspar	24.00
Kona F-4 feldspar	19.00
Wollastonite	14.00
Talc	11.00
OM-4 ball clay	12.00
Flint, fine mesh	20.00
Comments:
use OM-4 Ball clay or equal (eg, Bell Dark) use Custer feldspar (or
equal, eg, G-200 f.s.) Recently, a glaze recipe for satin black was
posted here with a request for revision to C6 brown in oxidation.
Here is such a recipe. C6 Base Glaze, oxidation or reduction Add 2-5%
iron oxide red for browns; 1-2% Cobalt carbonate for blues; 2-4%
Copper carbonate for greens. Try other colourants for variation. On
some bodies, the glaze may require a 30-minute soaking. The Seger
formula for the revision above is: CaO 0.51; MgO 0.24; KNaO 0.25;
Al2O3 0.40; SiO2 4.10 which places the glaze in the middle of the 3-7
cone range. The glaze will be glossy Ratio = 10.3 and it should fit
most stoneware bodies, perhaps even some porcelaineous stonewares
since the Expansion coefficient is 6.6x10-6. The original glaze as
cited was relying on the high level of colourant oxides to help bring
it closer to balance but it would be overfired at C9 (if the body
fails to release silica to the glaze). Tom Buck Hamilton ON Canada
URL http://digitalfire.com/magic/tombuck.htm

Glaze name: Satin Base
Cone: 6
Color: base glaze - white
Testing: Untested
Surface: satin
Firing: Ox. or Red.
Recipe:
Custer feldspar	24.00
Kona F-4 feldspar	19.00
Wollastonite	14.00
Talc	11.00
OM-4 ball clay	12.00
Flint, fine mesh	20.00
Comments:
use OM-4 Ball clay or equal (eg, Bell Dark) use Custer feldspar (or
equal, eg, G-200 f.s.) Recently, a glaze recipe for satin black was
posted here with a request for revision to C6 brown in oxidation.
Here is such a recipe. C6 Base Glaze, oxidation or reduction Add 2-5%
iron oxide red for browns; 1-2% Cobalt carbonate for blues; 2-4%
Copper carbonate for greens. Try other colourants for variation. On
some bodies, the glaze may require a 30-minute soaking. The Seger
formula for the revision above is: CaO 0.51; MgO 0.24; KNaO 0.25;
Al2O3 0.40; SiO2 4.10 which places the glaze in the middle of the 3-7
cone range. The glaze will be glossy Ratio = 10.3 and it should fit
most stoneware bodies, perhaps even some porcelaineous stonewares
since the Expansion coefficient is 6.6x10-6. The original glaze as
cited was relying on the high level of colourant oxides to help bring
it closer to balance but it would be overfired at C9 (if the body
fails to release silica to the glaze). Tom Buck Hamilton ON Canada
URL http://digitalfire.com/magic/tombuck.htm

Glaze name: Satin Base C. Gareri
Cone: 4 - 8
Color: 
Testing: Untested
Surface: Satin matt
Firing: oxidation
Glaze type: Mid-fire
Recipe:
Nepheline syenite	34.10
EPK	1.80
Gerstley borate	16.30
Silica	31.80
Whiting	3.90
Zinc oxide	6.10
Barium carbonate	5.90
Bentonite	2.00
Comments:
I have never ommitted Barium in this ^4-^8 oxidation glaze actually i
have not used the glaze in years. But it is a great oxidation glaze
and I considered using it next year at the school where I teach.
However, the barium scared me. IF barium Carb can not be ommited is
there a safe substitute? submitted by: Charles Gareri e-mail:
cgareri@ideanet.doe.state.in.us
Glaze name: Satin Black
Cone: 6
Color: black
Testing: 
Surface: satin matte
Firing: 
Recipe:
G-200 feldspar	24.07
Gerstley borate	14.81
Silica	24.07
EPK	20.37
Dolomite	16.67
Cobalt carbonate	2.50
Black iron oxide	13.89
Comments:
Here is my black cone 6 ox formula. This glaze is more satin than
matt, however, additions of epk should give you what you want. The
expansion number for this glaze is very low, but I think there is
more chance of crazing than shivering. I don't know why but probably
the high iron content increases the co-e of expansion. To increase
matt 2-4 more parts of epk will probably do. I have tests using this
base that look like old-fashion chalk boards. submitted by: Fraser
Forsythe e-mail: forsythe@sentex.net

Glaze name: Satin Clear Odyssey
Cone: 6
Color: Clear
Testing: 
Surface: Satin matt
Firing: Oxidation
Transparency: Transparent
Recipe:
Nepheline syenite	60.00
Strontium carbonate	20.00
Kentucky OM #4	10.00
Silica	9.00
Lithium carbonate	1.00
Comments:
From Highwater Clays catalog.
Variations --
+ stain 2-12 %
Glaze name: Satin Dixon 5-6
Cone: 5-6
Color: Clear
Testing: tested
Surface: Satin matt
Firing: Oxidation
Glaze type: Magnesium matt
Transparency: Transparent
Crystals: None
Bubbles: None
Flow: None
Recipe:
Gerstley borate	2.90
Magnesium carb	2.90
Whiting	22.40
Nepheline syenite	22.70
Kaolin	20.30
Flint	28.80
Comments:
From George Bowes. Good for stains/oxides. Great for purples and pinks.
% of stain is important. Test. Apply 3 coats if brushing. To brush use CMC
gum solution. Cloudy if fired below cone 5. Very stable glaze, good to
paint on top of w/ stains & colorants.
Variations --
Use 50 frit 50 stain to decorate on top of raw glaze like majolica. To use this,
use half water, half thick CMC gum solution for better brushing.
Glaze name: Satin Dixon no GB
Cone: 6
Color: Clear
Testing: 
Surface: Satin matt
Firing: Oxidation
Glaze type: Mid-fire
Transparency: Translucent
Flaws: Crawls
Recipe:
Magnesium carbonate	2.90
Whiting	22.30
EPK	20.30
Nepheline syenite	22.60
Flint	20.00
Frit 3124	11.70
Comments:
Dixon re-calculated to eliminate Gerstley Borate.
Glaze name: Satin Dixon no GB Revised
Cone: 6
Color: Clear
Testing: 
Surface: Satin matt
Firing: Oxidation
Glaze type: Mid-fire
Transparency: Translucent
Flaws: Crawls
Recipe:
Dolomite	5.96
Whiting	18.93
Calcined kaolin	8.00
Kaolin - theoretical	12.39
Custer feldspar	31.98
Silica	14.44
Frit 3134	7.38
Comments:
Dixon re-calculated to eliminate Gerstley Borate.
Revised again to reduce crawling. MgCO3 to dolomite. Some calcined kaolin used.
Glaze name: Satin Gloss Butter
Cone: 6
Color: Yellow
Testing: 
Surface: 
Firing: Oxidation
Transparency: Opaque
Recipe:
Frit 3134	12.50
Custer feldspar	36.50
EPK	25.00
Dolomite	14.30
Flint	1.50
Wollastonite	8.50
Talc	16.00
Tin oxide	3.00
Rutile	5.00
Comments:
Glaze name: Satin Matt  4
Cone: 5 - 6
Color: 
Testing: Untested
Surface: Satin Matt
Firing: Ox or Red
Glaze type: Ca B  AlMatt
Recipe:
Gerstley borate	4000.00
Clay	4000.00
Comments:
 Glaze Type: Ca B  AlMatt. Opacity: . Firing type: Ox or Red .


Glaze name: Satin Matt  Xavier
Cone: 6
Color: Clear
Testing: 
Surface: Satin matt
Firing: Oxidation
Glaze type: Mid-fire
Transparency: Transparent
Recipe:
Custer feldspar	40.00
Frit 3124	9.00
Whiting	16.00
Talc	9.00
EPK	10.00
Flint	16.00
Comments:
From Gregory D Lamont <gdlamont@ISUNET.NET>. Good base for colors.
Glaze name: Satin matt charcoal brown to black
Cone: 6 - 8
Color: charcoal brown to black
Testing: 
Surface: Satin matt
Firing: 
Recipe:
Red iron oxide	42.86
Comments:
Rob Wadey (robert wadey <rwadey@terranet.ab.ca>) 9734B - 100 Ave
Grande Prairie, Alberta t8V 0T6 Phone: (403) 538-3731 Fax: (403)
538.3732

Glaze name: Satin Matt G218 Conrad's
Cone: 5-9
Color: Translucent White
Testing: Untested
Surface: Satin Matte
Firing: Ox. or Red.
Recipe:
Soda feldspar	47.00
Flint	15.00
Talc	14.00
Gerstley borate	12.00
Dolomite	8.00
Kaolin	4.00
Comments:
Glaze name: Satin Matt Kathy King
Cone: 5-6
Color: Clear
Testing: 
Surface: Waxy
Firing: Oxidation
Glaze type: Mid-fire
Transparency: Transparent
Recipe:
Gerstley borate	2.94
Magnesium carbonate	2.94
Whiting	22.35
Nepheline syenite	22.65
EPK	20.30
Flint	20.00
Frit 3124	8.82
Comments:
Variations --
chartreuse = + 8 Drakenfeld of Mason Praes. yellow stain + 2 copper carb
med. green = 8 Drakenfeld yellow stain + 4 copper
pale green = 2 pras. yellow stain + 0.5 copper carb
pale yellow = 1 Drak. yellow + 0.5 Turq. Mason stain
Glaze name: Satin Matt King- Pinnell recalc
Cone: 8
Color: Clear
Testing: Tested
Surface: Satin matt
Firing: Oxidation
Glaze type: Mid-fire
Transparency: Transparent
Recipe:
Frit 3124	15.90
Nepheline syenite	23.70
Dolomite	8.20
Wollastonite	24.60
EPK	20.00
Flint	7.70
Comments:
Re-calc from Pete Pinnell. Original glaze seemed to 'go bad' over time. Pete thought
it might be the combo of GB, Mg Carb and EPK, as well as neph sy.
Glaze name: Satin Matt V.C. Good Color
Cone: 5 - 6
Color: Semi-opaque
Testing: Untested
Surface: Satin Matt
Firing: Ox or Red
Glaze type: Ba Ca Na B
Recipe:
Kona F-4 feldspar	50.00
Barium carbonate	22.00
Frit 3185	8.00
Whiting	5.00
EPK	5.00
Flint	10.00
Comments:
Glaze Type: Ba Ca Na B. Firing type: Ox or Red. From Val Cushing. VC
ed
Glaze name: Satin Matt white L. A.
Cone: 5
Color: Opaque White
Testing: Untested
Surface: Satin Matte
Firing: Ox. or Red.
Recipe:
Kona F-4 feldspar	60.20
Flint	5.80
Whiting	18.20
Zinc oxide	10.00
EPK	5.80
Opax	4.00
Comments:
From a University of Georgia class handout on glaze & clay from Andy
Nasisse. A variation on L.A. Matt.
Glaze name: Satin Matte Gray-Green Pete's
Cone: 6
Color: gray-green
Testing: 
Surface: Satin matt
Firing: Oxidation
Glaze type: Lithium Matt
Transparency: Opaque
Recipe:
Frit 3134	8.50
Nepheline syenite	26.00
Spodumene	27.30
Strontium carbonate	15.50
Grolleg	14.30
Silica	7.00
Lithium carbonate	1.40
Comments:
Variation on Pete Pinnell's Weathered Bronze w/o lithium. See Clay Times article
p.19 Mar/Apr. 2004. More grey than black w/green. More satin-y than Green-Black
Pete's.
Glaze name: Satin no GB
Cone: 6
Color: Clear
Testing: Tested
Surface: Waxy
Firing: Oxidation
Glaze type: Mid-fire
Transparency: Translucent
Flow: Slight
Recipe:
Dolomite	10.00
Whiting	13.30
Custer feldspar	36.50
EPK	23.50
Frit 3134	16.70
Comments:
Developed by Valerie Duncan
Glaze name: SATIN OATMEAL
Cone: 6
Color: off white
Testing: 
Surface: Waxy
Firing: Oxidation
Glaze type: Magnesium matt
Transparency: Translucent
Recipe:
Custer feldspar	37.84
Dolomite	5.41
Whiting	4.86
Kaolin	8.65
Flint	12.97
Gerstley borate	18.38
Talc	11.89
Titanium dioxide	3.78
Zircopax	4.32
Comments:
(the club's standard oatmeal was too runny - my variation sits better
and is a good base glaze. Surface waxy where thinnish, to glossy if
thick. Underglaze painting shows through with softened edges. The
titanium makes it reactive when over-dipped with some other glazes,
and you may get areas of aventurine.) Here are a couple of standards
from the Richmond Potters Club, and a few of my own formulation that
have worked well in ^6 oxidation. They aren't revolutionary (my
exciting ones have things like barium in them, or are less
predictable for a classroom situation) but they have been reliable,
and allow for some play. They all calculate out to well within the
INSIGHT limit formulas for maturity at ^6. If anyone tests these and
comes up with problems, new ideas, good variations etc. could they
let me know? I'll look forward to a larger list being posted to
clayart. Veronica Shelford e-mail: shelford@island.net s-mail: P.O.
Box 6-15 Thetis Island, BC V0R 2Y0 Tel: (250) 246-1509
Glaze name: SATIN OATMEAL
Cone: 6
Color: off white
Testing: 
Surface: satin matte
Firing: 
Recipe:
Custer feldspar	37.84
Dolomite	5.41
Whiting	4.86
Kaolin	8.65
Flint	12.97
Gerstley borate	18.38
Talc	11.89
Titanium dioxide	3.78
Zircopax	4.32
Comments:
(the club's standard oatmeal was too runny - my variation sits better
and is a good base glaze. Surface waxy where thinnish, to glossy if
thick. Underglaze painting shows through with softened edges. The
titanium makes it reactive when over-dipped with some other glazes,
and you may get areas of aventurine.) Here are a couple of standards
from the Richmond Potters Club, and a few of my own formulation that
have worked well in ^6 oxidation. They aren't revolutionary (my
exciting ones have things like barium in them, or are less
predictable for a classroom situation) but they have been reliable,
and allow for some play. They all calculate out to well within the
INSIGHT limit formulas for maturity at ^6. If anyone tests these and
comes up with problems, new ideas, good variations etc. could they
let me know? I'll look forward to a larger list being posted to
clayart. Veronica Shelford e-mail: shelford@island.net s-mail: P.O.
Box 6-15 Thetis Island, BC V0R 2Y0 Tel: (250) 246-1509
Glaze name: Satin Spodumene
Cone: 6
Color: pale yellow ivory or very opaqu
Testing: Untested
Surface: satin matt
Firing: reduction
Recipe:
Spodumene	30.00
Dolomite	24.00
Custer feldspar	21.00
Silica	12.00
Kaolin	9.00
Gerstley borate	4.00
Zircopax	5.00
Comments:
kiln type: gas Color depends upon the type of spodumene. submitted
by: John Anthony e-mail: JTRAX@AOL.COM

Glaze name: Satin Wanamaker (Jeff Dietrich)
Cone: 6 - 7
Color: 
Testing: 
Surface: Satin matt
Firing: Oxidation
Recipe:
Dolomite	18.39
Spodumene	11.50
Nepheline syenite	51.71
Ball clay	13.80
Zinc oxide	4.60
Titanium dioxide	2.30
Comments:
Finely Textured Satin matt - Do not apply too thick as it will
bubble. I substituted Rutile for Titanium Dioxide because I didn't
have any and it worked fine. Just don't double dip unless glaze if
very thin. I liked how this worked over texture. They are dependable
firing to firing in Cone 6 electric on dark clay. From Jeff Dietrich
in Ceramics Montly, April 1991 & sent via ClayArt by Phyllis Nelson
Baldwin City, Kansas E-mail: NELSON@george.bakeru.edu
Glaze name: SCVC  5
Cone: 5 - 6
Color: White
Testing: Untested
Surface: Satin, Waxy Matt
Firing: Ox or Red
Glaze type: Ca Mg
Recipe:
Cornwall Stone	3200.00
Frit 3124	720.00
Talc	720.00
Whiting	1280.00
EPK	800.00
Flint	1280.00
Comments:
 Glaze Type: Ca Mg. Opacity: ?. Firing type: Ox or Red .


Glaze name: Sea Foam
Cone: 6
Color: varies -see comments
Testing: Untested
Surface: ?
Firing: Ox. or Red.
Recipe:
Kona F-4 Feldspar	34.00
Nepheline syenite	17.00
Whiting	12.60
