Repository: a0082273/glaze_color_prediction

Data of this repository are from Grazy(http://help.glazy.org/about/#about-the-software)

File: database/GlazChem/data/glz_hg_midrange.txt (part 10 of 12)
Glaze name: Aventurine Chromium Green
Barium carbonate	1.60
Zinc oxide	6.00
Gerstley borate	3.30
Dolomite	2.60
Talc	3.30
Kaolin	12.30
Silica	7.30
Comments:
With 4% manganese and 0.5% Cobalt Carbonate a brown bronzey type of
gun metal underneath. With 1.5% Copper Carbonate and 0.5% Cobalt
Carbonate it is a blue green. With 1% copper carbonate and 6% rutile
it is a terrific green with mottled yellow. This combination has been
made a studio glaze and we have named it 'sea Foam' It is especially
stunning on dark red clay bodies. submitted by: Debra Drencicki
e-mail: DKREN@AOL.COM

Glaze name: Seafoam Pete's
Cone: 6
Color: Green
Testing: 
Surface: Satin matt
Firing: Oxidation
Glaze type: Alkaline
Transparency: Opaque
Recipe:
Frit 3134	9.00
F-4 spar	51.30
Strontium carbonate	25.50
Grolleg	13.60
Copper carbonate	5.00
Titanium dioxide	5.00
Comments:
Variation on Pete Pinnell's Weathered Bronze w/o lithium. See Clay Times article
p.19 Mar/Apr. 2004. More of a satin-matt. Breaks white/light green. A
better-behaved raw glaze w/o lithium.
Glaze name: Semi-gloss gray-brown
Cone: 5
Color: gray- brown
Testing: Untested
Surface: semi-gloss
Firing: Oxidation
Recipe:
Albany Slip	60.00
Nepheline syenite	40.00
Comments:
Rob Wadey (robert wadey ) 9734B - 100 Ave Grande Prairie, Alberta t8V
0T6 Phone: (403) 538-3731 Fax: (403) 538.3732

Glaze name: Semi-transparent Matte
Cone: 5
Color: semi-transparent
Testing: Untested
Surface: matte:
Firing: oxidation
Recipe:
Whiting	4.10
Frit 3195	41.54
G-200 Feldspar	16.92
EPK	6.67
Flint	30.77
Bentonite	2.56
Comments:
I got this glaze from Ceramics Monthly and when I tested it -- I
thought it was wonderful, but when I put it on a few larger pieces it
was awful!! I'm not quite ready to give up on it. Can someone look it
over and make suggestions about the portions of chemicals? On the
tests it was a semi-transparent matt. On the larger pieces it ended
up black and crusty and cratery. Yuck! Any help would be appreciated.
Waiting hopefully with my crusty pots. Sue sue hintz

Glaze name: SG Dryish Stone Matt
Cone: 5 - 6
Color: Peacock Blue
Testing: Untested
Surface: Matt
Firing: Reduction
Glaze type: Mg Ca Na
Recipe:
Neph Sye	3360.00
Gerstley borate	960.00
Dolomite	560.00
Talc	1120.00
EPK	400.00
Flint	1600.00
Cobalt carbonate	40.00
Chrome oxide	40.00
Iron oxide	40.00
Comments:
Colorants listed give "Peacock Blue". Glaze Type: Mg Ca Na . Opacity:
?. Firing type: Reduction .


Glaze name: SG Less Silky Test
Cone: cone 5-6
Color: Clear
Testing: tested
Surface: Waxy
Firing: Oxidation
Glaze type: Magnesium matt
Transparency: Translucent
Crystals: None
Bubbles: None
Flow: None
Recipe:
Gerstley borate	17.70
Nepheline syenite	28.46
Dolomite	10.70
Magnesium carb	4.28
EPK	6.59
Flint	32.27
Comments:
Frosty thick.
Variations --
Add zircopax for waxy white.
Glaze name: SG Silky
Cone: 5
Color: Translucent White
Testing: Untested
Surface: Semi-Matte or Satin
Firing: Oxidation
Recipe:
Gerstley	18.00
Kona F-4	40.00
Comments:
From Posey Bacopoulos. Yellow: 10% vanadium stain. Turq.: 3% copper
Carb. Lavender: 0.25% cobalt carb + 2% rutile.


Glaze name: SG Silky c 5-6
Cone: 5-6
Color: Frosty
Testing: 
Surface: Satin matt
Firing: Oxidation
Transparency: Translucent
Recipe:
Gerstley borate	18.00
Flint	17.00
EPK	4.00
Talc	13.00
Dolomite	8.00
Kona F-4	40.00
Zircopax	10.00
Bentonite	2.00
Comments:
from Posey Bacopoulos
Variations --
yellow: 10% vanadium stain
turquoise: 3% CuCO3
lavender: 0.25% CoCO3 + 2% Rutile
Glaze name: SG-42 Clear Glaze
Cone: 5 - 7
Color: clear
Testing: Untested
Surface: gloss
Firing: Ox. or Red.
Recipe:
Pemco Frit P-626	20.58
Nepheline syenite	23.85
Wollastonite	13.85
Whiting	4.62
EPK	6.83
Silica, 325 mesh	30.28
Bentonite	1.92
Comments:
C.M.C. 1 tsp I have been off-line for several days (art fair
a'comin') and upon retrieving my e-mail found several of you
interested in my recipe for a cone 6 clear glaze that worked well
(for me, anyway) over underglazes. (Sorry for the delay) It works
over the Amaco Reward Velvet Underglazes, including reds, purples,
etc. I will post the original recipe and then add my revisions. OK.
The above glaze crazed on my A.R.T. #135 porcelain at cone 6. Being
absolutely non-technical, I stumbled in to the following
substitution: I substituted calcined kaolin (comercial name Glomax,
from A.R.T.) for the EPK. I also substituted Amorphous Silica for the
Flint. I don't use C.M.C. I do add Flocs...it settles out. It is
glossy and very clear. My samples from two/three years ago still look
good, no delayed crazing. I don't use it on anything, because I found
a whole palette of glazes while I was looking for a good clear, and
have lost interest in underglaze decorating. The pursuit was
interesting, though ;-) I found the Pemco Frit 626 through Trinity
supply in Texas. I do not know about substitutes. submitted by:
Candice Roeder e-mail: CRoeder@worldnet.att.net source for original
recipe: James Chappell

Glaze name: Shaner Revision
Cone: 5-6
Color: 
Testing: 
Surface: 
Firing: Ox. or Red.
Glaze type: Mid-fire
Recipe:
cuts	30.00
Nepheline syenite	30.00
Whiting	20.00
Talc	4.00
Comments:
Variations --
Red: + bone ash 6 + iron 4
Gold: + rutile 4
Glaze name: Shaner Revision 1
Cone: 5 - 6
Color: Gold
Testing: Untested
Surface: 
Firing: Reduction
Glaze type: Ca  AlMatt MidRoad
Recipe:
Custer spar	2424.00
Nepheline Sye	2424.00
Whiting	1616.00
Talc	323.00
Kaolin	727.00
Bone ash	485.00
Iron oxide	323.00
Rutile	323.00
Comments:
Looks like Shaner Gold. Glaze Type: Ca  AlMatt MidRoad. Opacity: .
Firing type: Reduction .


Glaze name: Shaner Revision 2
Cone: 5 - 6
Color: Gold
Testing: Untested
Surface: 
Firing: Reduction
Glaze type: Ca MidRoad AlMatt
Recipe:
Custer spar	1861.00
Nepheline Sye	2790.00
Whiting	1861.00
Talc	465.00
Kaolin	465.00
Bone ash	558.00
Iron oxide	372.00
Rutile	372.00
Comments:
 Glaze Type: Ca MidRoad AlMatt. Opacity: . Firing type: Reduction .


Glaze name: Shimmer
Cone: 4 - 8
Color: 
Testing: 
Surface: matt to glossy
Firing: 
Recipe:
Custer feldspar	44.55
Whiting	21.78
Silica	12.87
China clay	14.85
Lithium carbonate	5.94
Comments:
for green, add 6 gr rutile + 2 gr Cobalt Carbonate + 1 gr bentonite ,
for blue add .5% Cobalt Carbonate AT cone 4-5 these glazes are a
wonderful matt; higher they turn 'glossy'. I especially did not like
the green at this temperature - too hard and glassy looking. These
recipes came from Capilano College in North Vancouver (Canada) where
I took a glaze course. submitted by: Penny Anagnostopoulos e-mail:
panagnos@VCC.BC.CA

Glaze name: Shino
Cone: 6
Color: 
Testing: Untested
Surface: 
Firing: reduction
Recipe:
Nepheline syenite	40.00
Spodumene	40.00
EPK	10.00
Soda ash	10.00
Comments:
For 2 years I struggled with this concept & finally gave up. The fuel
savings (?) were not worth the effort. The results don't compare to
^10. I agree with Peter Pinnell- sell another mug to pay for the
difference in firing costs. Due to the lower sintering point of ^6
glazes- you have to start reduction fairly early- at least by
stoneware standards. Try ^010 as a starting point & go from there. I
also used a clay body that had a higher iron content than my present
^10 body- it seemed to make a difference. submitted by: Tom Gray
e-mail: tgraypots@atomic.net

Glaze name: Shino Falls Creek
Cone: 5 - 7
Color: 
Testing: Untested
Surface: 
Firing: oxidation
Glaze type: Mid-fire
Recipe:
Alberta slip	56.10
Gerstley borate	18.70
Kona F-4 feldspar	9.40
Silica	9.40
Lithium carbonate	6.50
Superpax	9.40
Tin oxide	4.70
Comments:
Last year this was published on Clayart, I have used it and I like it
a lot over a red stoneware (not exactly a shino though), but I find
it less pleasant over white clay. I fire it to ^6 submitted by:
Michelle Lowe e-mail: mishlowe@indirect.com e-mail:
mishlowe@aztec.asu.edu
Glaze name: Shino Falls Creek
Cone: 5 - 7
Color: 
Testing: 
Surface: Semi-gloss
Firing: Reduction
Glaze type: Shino
Transparency: Opaque
Recipe:
Alberta slip	56.07
Gerstley borate	18.69
Kona F-4 feldspar	9.35
Silica	9.35
Lithium carbonate	6.54
Superpax	9.35
Tin oxide	4.67
Comments:
Last year this was published on Clayart, I have used it and I like it
a lot over a red stoneware (not exactly a shino though), but I find
it less pleasant over white clay. I fire it to ^6 submitted by:
Michelle Lowe e-mail: mishlowe@indirect.com e-mail:
mishlowe@aztec.asu.edu
Glaze name: Shino type Glaze
Cone: 6
Color: translucent
Testing: 
Surface: Shiny or Glossy
Firing: 
Recipe:
Gerstley borate	5.00
Soda ash	4.00
Spodumene	22.00
Nepheline syenite	54.00
Kentucky OM #4	15.00
Bentonite	1.50
Comments:
best in salt or woodfire. good over iron wash. source for original
recipe: Crain Edwards submitted by: Lee Love e-mail:
leelove@mill2.MillComm.COM

Glaze name: Shiny
Cone: 5
Color: Transparent Clear
Testing: Untested
Surface: Shiny or Glossy
Firing: Oxidation
Recipe:
Kona F-4 feldspar	25.50
Flint	3.00
Kaolin	10.00
Dolomite	10.00
Gerstley borate	20.00
Tin oxide	2.80
Zinc oxide	10.00
Bentonite	2.00
Comments:
From Posey Bacopoulos. Blue 1.4% zircopax + 1.7% cobalt + 3% rutile.
Turquiose: 1.4% zircopax + 3% copper carb. + 0.1% cobalt carb.

Glaze name: Shiny cone 5-6
Cone: 5-6
Color: Clear
Testing: untested
Surface: Gloss
Firing: Oxidation
Transparency: Transparent
Recipe:
Kona F-4	24.00
Flint	28.00
EPK	9.00
Dolomite	9.00
Gerstley borate	18.00
Tin oxide	3.00
Zinc oxide	9.00
Bentonite	2.00
Comments:
From Posey Bacopoulos
Variations --
Blue: 1.4% zircopax + 1.7% Co + 3% rutile
turquoise: 1.4% zircopax + 3% CuCO3 + 0.1 % CoCO3 (one tenth percent)
Glaze name: Shiny Transparent
Cone: 2 - 5
Color: Transparent Clear
Testing: Untested
Surface: Glossy or shiny
Firing: Ox. or Red.
Recipe:
Gerstley borate	50.00
Petalite	40.00
Flint	10.00
Comments:
From a University of Georgia class handout on glaze & clay from Andy
Nasisse.

Glaze name: Silky Black Matt
Cone: 5 - 6
Color: Opaque Black
Testing: Untested
Surface: matte
Firing: Ox. or Red.
Recipe:
Gerstley borate	7.51
Talc	5.42
Dolomite	3.34
Kona F-4 feldspar	16.69
Neph Sye	32.93
Whiting	7.12
Zinc oxide	6.45
EPK	12.57
Flint	7.96
Cobalt oxide	0.11
Copper Oxide	0.33
Red iron oxide	0.33
Bentonite	0.11
Comments:
from Michelle Lowe, potter in the Phoenix desert
mishlowe@indirect.com mishlowe@aztec.asu.edu

Glaze name: Simple Clear Glaze
Cone: 6
Color: 
Testing: Untested
Surface: 
Firing: oxidation
Recipe:
Gerstley borate	44.67
EPK	26.81
Silica	28.52
Comments:
Hope this works for ya'll. It has worked on a variety of clays for me
and I have used it over underglazes. It is a cone 6 oxidation glaze.
submitted by: Cindy P Russell e-mail: crussel@tenet.edu

Glaze name: Slip #1818 Kawai
Cone: 6 - 10
Color: 
Testing: 
Surface: Slip or Engobe
Firing: 
Transparency: Opaque
Recipe:
Kaolin	80.00
Grog (150 mesh)	20.00
Comments:
Add color to taste. I promised a while back to list this when I found
it! Kawai used a lot of thick slip trailing in his work and this was
given to me by one of his apprentices, Doug Lawrie. submitted by:
June M. Perry e-mail: GURUSHAKTI@aol.com
Glaze name: slip Barranger
Cone: 5-6
Color: White
Testing: 
Surface: unglazed
Firing: Ox. or Red.
Glaze type: Slip
Transparency: Opaque
Recipe:
Nepheline syenite	15.00
Ball clay	25.00
EPK	25.00
Frit 3124	10.00
Flint	25.00
Comments:
Variations --
Black: rio 8 + black stain 10
Blue black: Co 2 + black stain 10
cream: rutile 5-6%
blue-green: CrO 3 + Co 1.5
pink: Pink stain 10
teal: teal stain 6 + copper carb 3
med blue: rutile 3 + Co 1
strong green: CrO 6
any stain 8-12%
Glaze name: Slip G-String Slap-On Slick Thick
Cone: 5
Color: 
Testing: Untested
Surface: 
Firing: Ox. or Red.
Recipe:
Nepheline syenite	20.00
Feldspar	20.00
Silica	20.00
Ball clay	40.00
Comments:
Simple. It works. Can't be too thick. I've used OM-4, but would try
Sagger xx, as the current notion seems to be that it has fewer
problems. This slip will work on bisque, though needs to be thinner.
The originator, Rob Forbes, applied the stuff with a three inch paint
brush in thick swabs. He fired to cone 5. It is currently being used
at cone 10. Enjoy - HP submitted by: Henry Pope e-mail:
mikpo@www.comet.chv.va.us
Glaze name: Slip Hands in Clay white
Cone: 6 - 11
Color: white
Testing: 
Surface: engobe or slip
Firing: 
Recipe:
Kaolin	23.00
Ball clay	22.00
Feldspar	20.00
Flint	30.00
Borax	5.00
Comments:
I have been using a slip recipe that I got form HANDS IN CLAY for
quite awhile. It works wonderfully..I mix up a 5 gallon pail of it,
then put smaller amounts in jars and add mason stains to different
jars to get the colors i want - I really don't measure, just add
enough by sight until it looks right. One of those small sample
packets (1/4 ounce?) usually does great in a cottage cheese container
filled with the white slip. Then I brush the slip on green pots, let
it dry overnight if it's humid summer in northern Wisconsin, or cover
with plastic overnight if the woodstove is on...the waiting makes the
carving through the slip give a nicer line I feel. Once my drawings
are done, I bisque, then cover with a clear glaze and fire to cone 7
or 8. the nice thing about this slip recipe is that it is good for
cones 6-11, and it's true because I've used it in my electric kiln at
6 and my wood kiln at 12! Joan Slack-DeBrock/River Run Pottery
P.O.Box 95 McNaughton, WI 54543 715-277-2773 riverrun@newnorth.net
Glaze name: Slip Ozona Burgundy
Cone: 6
Color: deep brick red
Testing: 
Surface: unglazed
Firing: 
Glaze type: Slip
Transparency: Opaque
Recipe:
A.P. Green fireclay	80.00
GoldArt	20.00
chrome oxide	1.00
Iron oxide	2.00
Comments:
I've applied them to bone dry sculptural work, bisqued them and then
have rubbed stains or oxides into the recesses, sponging off, then
fired again for permanence. They are quite versatile. These recipes
are from Zakin's book on Electric Kiln Ceramics. Some of the clays
used in the recipe are coarse and the slip should not be strined. The
result will be a coarse, sandy-textured surface, not for functional
pieces. They may be applied by dipping, spraying or brushing. They
may be applied to greenware or bisqued ware. They may be used alone
or with stains and glazes. The appearance when fired is soft and
sandy. Candice Roeder <croeder@worldnet.att.net>
Glaze name: slip Ozona gritty variations
Cone: 6
Color: tan - add color
Testing: 
Surface: stony slip or engobe
Firing: 
Glaze type: Slip
Recipe:
A.P. Green fireclay	70.00
GoldArt	20.00
Ball clay	10.00
Comments:
Tan Gray-green add: Chrome oxide 3 Tan Gray-blue add: Cobalt oxide 1
Iron oxide 1 I've applied them to bone dry sculptural work, bisqued
them and then have rubbed stains or oxides into the recesses,
sponging off, then fired again for permanence. They are quite
versatile. These recipes are from Zakin's book on Electric Kiln
Ceramics. Some of the clays used in the recipe are coarse and the
slip should not be strined. The result will be a coarse,
sandy-textured surface, not for functional pieces. They may be
applied by dipping, spraying or brushing. They may be applied to
greenware or bisqued ware. They may be used alone or with stains and
glazes. The appearance when fired is soft and sandy. Candice Roeder
<croeder@worldnet.att.net>
Glaze name: Slip Ozona Naples Yellow
Cone: 6
Color: light ochre
Testing: 
Surface: Unglazed
Firing: Oxidation
Glaze type: Slip
Transparency: Opaque
Recipe:
A.P. Green fireclay	40.00
Cedar Heights Goldart	40.00
Cedar Heights Redart	12.00
Ball clay	6.00
Wollastonite	2.00
Comments:
I've applied them to bone dry sculptural work, bisqued them and then
have rubbed stains or oxides into the recesses, sponging off, then
fired again for permanence. They are quite versatile. These recipes
are from Zakin's book on Electric Kiln Ceramics. Some of the clays
used in the recipe are coarse and the slip should not be strined. The
result will be a coarse, sandy-textured surface, not for functional
pieces. They may be applied by dipping, spraying or brushing. They
may be applied to greenware or bisqued ware. They may be used alone
or with stains and glazes. The appearance when fired is soft and
sandy. Candice Roeder <croeder@worldnet.att.net>
Glaze name: Slip Ozona Red
Cone: 6
Color: brick red
Testing: 
Surface: stony slip or engobe
Firing: 
Recipe:
A.P. Green fireclay	60.00
Cedar Heights Goldart	15.00
Cedar Heights Redart	25.00
Comments:
I've applied them to bone dry sculptural work, bisqued them and then
have rubbed stains or oxides into the recesses, sponging off, then
fired again for permanence. They are quite versatile. These recipes
are from Zakin's book on Electric Kiln Ceramics. Some of the clays
used in the recipe are coarse and the slip should not be strained. The
result will be a coarse, sandy-textured surface, not for functional
pieces. They may be applied by dipping, spraying or brushing. They
may be applied to greenware or bisqued ware. They may be used alone
or with stains and glazes. The appearance when fired is soft and
sandy. Candice Roeder <croeder@worldnet.att.net>
Glaze name: slip redart
Cone: 5-6
Color: 
Testing: 
Surface: unglazed
Firing: Ox. or Red.
Glaze type: Slip
Transparency: Opaque
Recipe:
Redart	84.20
Spodumene	10.50
Frit 3124	3.20
Lithium carbonate	2.10
Comments:
From Mary Barranger
Glaze name: Slip Rob's White
Cone: 5-6
Color: White
Testing: 
Surface: Unglazed
Firing: Ox. or Red.
Glaze type: Slip
Transparency: Opaque
Recipe:
Ball clay	30.00
Kaolin	10.00
Talc	30.00
Flint	30.00
Comments:
Glaze name: Slip Rutile
Cone: 2 - 5
Color: 
Testing: Untested
Surface: slip mottled furry texture
Firing: Ox. or Red.
Recipe:
Albany slip	60.00
Frit 5301	40.00
Rutile	4.00
Comments:
From a University of Georgia class handout on glaze & clay from Andy
Nasisse.
Glaze name: slip Yellow Ozona Naples
Cone: 6
Color: light ochre
Testing: 
Surface: stony slip or engobe
Firing: 
Glaze type: Slip
Recipe:
A.P. Green fireclay	40.00
Cedar Heights Goldart	40.00
Cedar Heights Redart	12.00
Ball clay	6.00
Wollastonite	2.00
Comments:
I've applied them to bone dry sculptural work, bisqued them and then
have rubbed stains or oxides into the recesses, sponging off, then
fired again for permanence. They are quite versatile. These recipes
are from Zakin's book on Electric Kiln Ceramics. Some of the clays
used in the recipe are coarse and the slip should not be strined. The
result will be a coarse, sandy-textured surface, not for functional
pieces. They may be applied by dipping, spraying or brushing. They
may be applied to greenware or bisqued ware. They may be used alone
or with stains and glazes. The appearance when fired is soft and
sandy. Candice Roeder <croeder@worldnet.att.net>
Glaze name: Soft Green with Pink Flecks
Cone: 6
Color: light green
Testing: 
Surface: gloss
Firing: 
Recipe:
Nepheline syenite	67.00
Dolomite	10.00
EPK	8.00
Silica	9.00
Zinc oxide	6.00
Copper carbonate	3.00
Comments:
Exquisite light green gloss but no pink flecks Tested on Dillo White
clay at a full ^6. submitted by: Lori Wilkinson e-mail:
lorwilk@lookingglass.net

Glaze name: SOFT MATT ONE
Cone: 5 - 6
Color: 
Testing: 
Surface: matt
Firing: 
Recipe:
Barium carbonate	8.18
Flint	11.82
Gerstley borate	10.00
Kaolin	10.00
Lithium carbonate	4.55
Nepheline syenite	49.09
Zinc oxide	1.82
Cryolite	4.55
Tin oxide	1.82
Zircopax	4.55
Comments:
This produces a soft white matt glaze. One might wish to substitute
magnesium carbonate for the barium especially for use on functional
ware. SIGNIFICANT INGREDIENTS IN THE GLAZE gertsley borate is a flux,
it contributes boron and sodium to the glaze and it encourages very
strong melts. Kaolin contributes silica and alumina and it has few
impurities, is highly refractory, controls the glaxe flow and it is
neutral in color but contributes to a mat surface. Lithium carbonate
is a powerfull flux and it encourages shiny surfaces and produces
glazes with strong visual textures. This glaze contains a great deal
of lithium, such glazes may flake off of the ware and one should not
use more then 5%. Neph syn is a feldspar, it contributes silica,
alumina and powerfull fluxes to the glaze. Tin is an opacifier. Zinc
is a flux and in moderate amounts it is a storng melter and
encourages good glaze durability. This is a high alumina glaze which
shall have a rather modest glaze flow. It will be a soft white matt
or a satin matt. Without barium it may be more towards the satin matt
texture. Harold J. McWHINNIE Email:Harold_J_McWHINNIE@umail.umd.edu
(hm9) Phone:53125

Glaze name: SPECKLED BEIGE
Cone: 6
Color: Opaque tan
Testing: 
Surface: Semi matte or satin
Firing: 
Recipe:
Gerstley borate	14.71
Spodumene	31.59
EPK	3.16
Dolomite	7.37
Talc	13.69
Flint	29.48
Granular manganese	0.53
Manganese dioxide (milled)	0.53
Comments:
I work in Cone 6 oxidation (electric) and would like to explore some
speckled type glazes. My homework tells me that granular manganese
dioxide (black specks) and granular illmenite (iron oxide specks) are
the most common additives. BUT...are there others? And, what happens
when you add a granular item to an already successful glaze? I know,
test and find out. Of course a little help from my friends would
expedite matters. Especially if you had a glaze to start me out on.
Can Speckles get really big? (sure Dan fire in reduction) Here's a
recipe that Bonnie Hellman sent me that got me thinking about this
speckley business: Best Wishes Dan Saultman in Horribly Hot Colorado
(100's today) http://www.concentric.net/~clay-art/Index.shtml

Glaze name: Speirs slip
Cone: 5 - 10
Color: base slip
Testing: 
Surface: slip or engobe
Firing: 
Recipe:
Kaolin	30.00
Ball clay	25.00
Feldspar	20.00
Flint	25.00
Comments:
I have used this successfully at ^5-^10. I also usually add about l
Tbls. glycerin to a 300gm batch to aid in smooth application. Some
colorants I add: Pink - DeGussa 10-15% Red - DeGussa @35% Baby blue -
cobalt carb 0.75 Grey blue - cobalt carb 2, RIO 2 Navy blue - cobalt
carb 5, chrome 1 Black - cobalt carb 6, chrome 6, RIO 10 (I have not
tried this but got it from the recipe book at Oregon School of Arts &
Crafts) Olive green - chrome 6 Med. blue - cobalt carb 1, rutile 1
RE: the latest info on Clayart regarding DeGussa Stain (i.e. cadmium)
toxicity - I did not receive any such information when I bought the
stain either. I believed it was safe because it is ENCAPSULATED. I am
grateful to those who wrote to inform us. Laura in Oregon
Glaze name: Spodumene
Cone: 6
Color: 
Testing: 
Surface: 
Firing: 
Recipe:
Nepheline syenite	47.37
EPK	10.53
Whiting	5.26
Dolomite	10.53
Spodumene	21.05
Soda ash	5.26
Ultrox	5.26
Comments:
For 2 years I struggled with this concept & finally gave up. The fuel
savings (?) were not worth the effort. The results don't compare to
^10. I agree with Peter Pinnell- sell another mug to pay for the
difference in firing costs. Add .75 cobalt carb. for blue. This matte
glaze breaks from rust to white (to blue w/ cob.) * I used chemical
grade at the time- now I would probably test spod.LM. OR- replace
spod. w/ soda feldspar & add redart for color Due to the lower
sintering point of ^6 glazes- you have to start reduction fairly
early- at least by stoneware standards. Try ^010 as a starting point
& go from there. I also used a clay body that had a higher iron
content than my present ^10 body- it seemed to make a difference.
submitted by: Tom Gray e-mail: tgraypots@atomic.net

Glaze name: Spodumene Alfred B.J. cone 6
Cone: 6
Color: Tan/Brown/White
Testing: Untested
Surface: Matt
Firing: Reduction
Glaze type: Magnesium matt
Transparency: Opaque
Recipe:
Kona F-4 feldspar	20.00
Custer feldspar	20.00
Spodumene	20.00
Dolomite	20.00
Whiting	5.00
Kaolin	15.00
Tin oxide	4.00
Comments:
This is the Alfred Spodumene glaze revised to C/6. Glaze Type: Ca Mg
AlMatt. Firing type: Reduction. From Val Cushing. VC ed
Glaze name: St. Helens Almond
Cone: 6
Color: almond yellow
Testing: 
Surface: 
Firing: 
Recipe:
Custer spar	40.00
Zinc oxide	8.60
Whiting	14.90
EPK	11.80
Flint	4.70
Volcanic ash - Mt. St. Helens	20.00
Rutile	8.00
Comments:
here are two glazes I have used successfully but not put thru any
analysis. I got them at an art studio where I used to take classes.
They are better if layered with other glazes. Wendy Hampton
<whampton@aol.com> from Bainbridge Island WA

Glaze name: St. Helens Blue
Cone: 6
Color: blue
Testing: 
Surface: 
Firing: 
Recipe:
Custer spar	39.59
Flint	5.35
Whiting	14.08
EPK	11.57
Zinc oxide	8.17
Dolomite	0.44
Colemanite	0.88
Volcanic ash - Mt. St. Helens	19.92
Cobalt oxide	0.10
Comments:
This makes 3 gallons of glaze here are two glazes I have used
successfully but not put thru any analysis. I got them at an art
studio where I used to take classes. They are better if layered with
other glazes. Wendy Hampton <whampton@aol.com> from Bainbridge Island
WA

Glaze name: Stony Gray-White
Cone: 5
Color: milky, transulcent white.
Testing: Untested
Surface: 
Firing: oxidation
Recipe:
Colemanite	21.30
Custer feldspar	14.50
Ferro Frit 3134	14.90
Spodumene	11.00
EPK	17.00
Silica	21.30
Tin oxide	5.10
Comments:
I am cheap, so I use Zircopax instead of Tin. This gives a milky,
translucent white. Slip decoration underneath shows well. source for
original recipe: Ceramics Monthly, March '94 p.60 submitted by: Sumi
Dick e-mail: Sumi@AOL.COM

Glaze name: Strontium Matte Pete's
Cone: 6-10
Color: Green
Testing: 
Surface: Satin matt
Firing: Ox. or Red.
Transparency: Opaque
Recipe:
Nepheline syenite	60.00
Strontium carbonate	20.00
Grolleg	10.00
Silica	9.00
Lithium carbonate	1.00
Copper carbonate	5.00
Titanium dioxide	5.00
Comments:
From Pete Pinnell. See Clay Times Jan./Feb 2004, Mar./Apr. 2004. AKA Weathered Bronze.
Glaze name: Super Deluxe
Cone: 5 - 8
Color: 
Testing: 
Surface: 
Firing: 
Recipe:
Flint	29.70
EPK	4.95
Kona F-4 spar	19.80
Talc	13.86
Gerstley borate	31.68
Red iron oxide	26.11
Comments:
brown breaking to cobalt blue where thin... brick red with two coats
with khaki drip marks khaki tan where thick breaking to cobalt always
beautiful semimatte surfaces with wonderful drip marks and hazes...so
pretty with sana green over from Mish Lowe, on IRC.
Glaze name: Superglaze
Cone: 6
Color: 
Testing: Untested
Surface: 
Firing: Ox. or Red.
Recipe:
Georgia kaolin	9.90
Silica	18.20
Zirconium silicate	17.30
Zinc oxide	15.80
Lithium carbonate	8.50
Nepheline syenite	15.00
Whiting	15.30
Comments:
Here are a couple of C 6 glazes that I use with my speckled
brownstone in ox. I used zircopax. A very fine, strong, white glaze
with a soft sheen. Opaque. I love the white color of this glaze.
Since it turns to cement when it sits, I have started adding
bentonite, which helps. It works well with other glazes that have
color. submitted by: Jan Henkel e-mail: jhenkel@sunbelt.net source
for original recipe: Electric Pottery by E. Cooper.

Glaze name: Swoosh #1
Cone: 6
Color: no color
Testing: Untested
Surface: runny
Firing: Ox. or Red.
Recipe:
Feldspar	38.94
Zinc oxide	4.42
Colemanite	16.81
Dolomite	16.81
Whiting	1.77
Kaolin	4.42
Silica	16.81
Bentonite	2.65
Comments:
Apply a fluid glaze over your base glaze - but only on the rim -
maybe 1/2 to 1 down. I'm sending two recipes for such a fluid glaze
for you to try. I have just received these recipes and haven't yet
tested them. Remember they may react differently depending on your
base glaze, firing and all the other variables. An ash glaze will
often have the same effect - I'm testing one now. submitted by: Geri
Huntley e-mail: JHUNTLEY@cariboo.bc.ca

Glaze name: Swoosh #2
Cone: 6
Color: 
Testing: Untested
Surface: 
Firing: Ox. or Red.
Recipe:
Whiting	25.87
Ferro Frit 3134	13.93
Kaolin	41.29
Silica	10.95
Custer feldspar	7.96
Zircopax	19.90
Comments:
Apply a fluid glaze over your base glaze - but only on the rim -
maybe 1/2 to 1 down. I'm sending two recipes for such a fluid glaze
for you to try. I have just received these recipes and haven't yet
tested them. Remember they may react differently depending on your
base glaze, firing and all the other variables. An ash glaze will
often have the same effect - I'm testing one now. submitted by: Geri
Huntley e-mail: JHUNTLEY@cariboo.bc.ca

Glaze name: Tamaras Blue
Cone: 6
Color: blue
Testing: 
Surface: 
Firing: 
Recipe:
Custer feldspar	39.00
Silica	9.00
EPK	7.00
Whiting	17.00
Zinc oxide	8.00
Volcanic ash - Mt. St. Helens	20.00
Cobalt oxide	1.50
Comments:
recipe Makes 1 gal. Good luck! Wendy from Bainbridge Island WA
whampton@aol.com

Glaze name: Tan  Dave's Base
Cone: 5-6
Color: Tan
Testing: 
Surface: Gloss
Firing: Oxidation
Glaze type: Mid-fire
Transparency: Opaque
Recipe:
Kaolin	29.00
Flint	17.00
Frit 3134	53.00
Tin oxide	9.00
Red iron oxide	3.00
Rutile	4.00
Comments:
Lee Shaw cone 6 recipe
Glaze name: Tan Satin Matt
Cone: 6
Color: tan
Testing: Untested
Surface: satin matt
Firing: reduction
Recipe:
Zinc oxide	4.50
Whiting	10.01
Talc	2.10
Barium carbonate	11.01
F-4 Feldspar	42.04
EPK	8.31
Ball clay	8.01
Silica	14.01
Rutile	5.01
Comments:
kiln type: gas submitted by: John Anthony e-mail: JTRAX@AOL.COM

Glaze name: Tan SPECKLED
Cone: 6
Color: Tan
Testing: 
Surface: Semi matte or satin
Firing: Oxidation
Glaze type: Mid-fire
Transparency: Opaque
Recipe:
Gerstley borate	14.70
Spodumene	31.60
EPK	3.20
Dolomite	7.40
Talc	13.70
Flint	29.50
Granular manganese	0.50
Manganese dioxide (milled)	0.50
Comments:
Dan Saultman in Horribly Hot Colorado
(100's today) http://www.concentric.net/~clay-art/Index.shtml
Glaze name: Tan Vals
Cone: 5 - 6
Color: tan
Testing: 
Surface: 
Firing: oxidation
Recipe:
Flint	29.70
EPK	4.95
Feldspar	19.80
Talc	13.86
Gerstley borate	31.68
Iron oxide	2.97
Rutile	2.97
Comments:
Makes for a nice base glaze. Oil
Spot looks great over this one. sue hintz <shintz@unca.edu>
Glaze name: TAVC
Cone: 5 - 6
Color: Base is white
Testing: Untested
Surface: Satin Matt
Firing: Ox or Red
Glaze type: Ca Na
Recipe:
Neph Sye	3200.00
Frit 3110	720.00
Barium carbonate	720.00
Whiting	1280.00
EPK	800.00
Flint	1280.00
Comments:
For glossy deep green, add 5.0% Iron Oxide.  For Tannish-grey matt,
add 3.0% Rutile. Glaze Type: Ca Na. Opacity: ?. Firing type: Ox or
Red .

Glaze name: Temmoku
Cone: 6
Color: reddish brown/black
Testing: Untested
Surface: gloss
Firing: reduction
Recipe:
Custer feldspar	43.21
Whiting	20.99
EPK	9.88
Silica	25.93
Bentonite	3.70
Red iron oxide	19.75
Comments:
Here a the glazes we've found work out OK, and are currently studio
shop glazes. We have noticed that a slightly heavier reduction is
needed for cone 6 than in cone 9/10. submitted by: Candice Roeder
e-mail: CRoeder1@aol.com

Glaze name: Temmoku Gold V's
Cone: 5-7
Color: Brown
Testing: 
Surface: Gloss
Firing: Oxidation
Glaze type: Mid-fire
Visual texture: Speckled
Crystals: Small
Recipe:
Cornwall Stone	67.80
Whiting	9.00
Gerstley borate	3.10
Lithium carbonate	6.10
Dolomite	7.80
Flint	6.20
Red iron oxide	11.00
Comments:
Gold flecks on a red-brown base. At cone 5 glossy brown w/matt gold haze.
At cone 6 deep glossy chocolate w/gold flecks. At cone 7 gold
disappears: dark glossy brown breaking to medium tan.
Glaze name: Ten ZA
Cone: 6
Color: black
Testing: 
Surface: shiny, glossy
Firing: 
Recipe:
Potash feldspar	43.21
Kaolin	9.88
Silica	23.46
Whiting	11.11
Gerstley borate	12.35
Iron oxide	9.88
Comments:
Shiny black, ok. From Brian Kemp, (kempb@nievax.nie.ac.sg) via Rose
Downs on ClayArt listserv. CLAY COLOR/TYPE: Buff Stoneware Fired at
100 degrees per hour to 600 degrees, then free for all to cone 6-7.
Kiln Size, Cromarty 25 cu ft. Manufactured in the UK. CONTRIBUTOR:
Brian Kemp, Nanyang Technological University, Block B, Room 216, 469
Bukut Timah Rd., Singapore, 1025 TEST SITE: Nanyang Technological
University, Singapore

Glaze name: TENMOKU GOLD
Cone: 6
Color: dark brown w/ gold flecks
Testing: 
Surface: glossy shiny
Firing: 
Recipe:
Cornwall Stone	67.78
Whiting	8.89
Gerstley borate	3.33
Lithium carbonate	6.11
Dolomite	7.78
Flint	6.11
Red iron oxide	11.11
Comments:
(my variation on the RPC oxidation tenmoku: this version is sugared
with gold flecks - good either as a base for over-dipping, or on its
own.) Here are a couple of standards from the Richmond Potters Club,
and a few of my own formulation that have worked well in ^6
oxidation. They aren't revolutionary (my exciting ones have things
like barium in them, or are less predictable for a classroom
situation) but they have been reliable, and allow for some play. They
all calculate out to well within the INSIGHT limit formulas for
maturity at ^6. If anyone tests these and comes up with problems, new
ideas, good variations etc. could they let me know? I'll look forward
to a larger list being posted to clayart. Veronica Shelford e-mail:
shelford@island.net s-mail: P.O. Box 6-15 Thetis Island, BC V0R 2Y0
Tel: (250) 246-1509

Glaze name: Tenmoku Gold V's
Cone: 5-7
Color: Brown
Testing: 
Surface: Gloss
Firing: Oxidation
Glaze type: Mid-fire
Visual texture: Speckled
Crystals: Small
Recipe:
Cornwall Stone	67.80
Whiting	9.00
Gerstley borate	3.10
Lithium carbonate	6.10
Dolomite	7.80
Flint	6.20
Red iron oxide	11.00
Comments:
Gold flecks on a red-brown base. At cone 5 glossy brown w/matt gold haze.
At cone 6 deep glossy chocolate w/gold flecks. At cone 7 gold
disappears: dark glossy brown breaking to medium tan.
Glaze name: TESSHA LIKE
Cone: 4 - 6
Color: iron red brown
Testing: 
Surface: 
Firing: 
Recipe:
Kona F-4 feldspar	45.50
Whiting	8.30
Dolomite	6.00
Silica	20.00
Zinc oxide	4.00
Kaolin	2.50
Gerstley borate	13.70
Red iron oxide	10.00
Comments:
Frank Martin Art Deparment/Ceranics 92nd street YM-YWHA 1395
Lexington Ave NY, NY. 10128 p0tters2@aol.com
Glaze name: Test#^6/23 Cone Six Iron Red
Cone: 6
Color: iron red
Testing: 
Surface: shiny glossy
Firing: 
Recipe:
EPK	5.90
Flint	29.40
Custer feldspar	19.60
Talc	13.70
Gerstley borate	31.40
Red iron oxide	14.70
Comments:
Here's one I tested that I liked a great deal. Shiny Red mottled
foreground. Background variations of light to medium Tans/Browns.
Beautiful Glaze andrew lubow <disneylover@email.msn.com>
Glaze name: TIZZY F
Cone: 6
Color: 
Testing: Untested
Surface: 
Firing: Ox. or Red.
Recipe:
Silica	15.31
Ferro Frit 3134	60.20
Custer feldspar	10.20
EPK	14.29
Zircopax	10.20
Comments:
Howdy All - Here's a Tizzy I use with no lead. If anyone uses this
glaze and does the glaze tests for color and they work, please let me
know. submitted by: Capt. Mark Issenberg e-mail: ASHPOTS@aol.com

Glaze name: TMH 4
Cone: 6
Color: 
Testing: Untested
Surface: 
Firing: oxidation
Recipe:
Soda feldspar	56.10
Wollastonite	12.20
Ball clay	21.95
Gerstley borate	9.76
Zircopax	21.95
Cobalt oxide	2.44
Comments:
Tested on white stoneware. HORRIBLE GUMMY BLUE. OPAQUE. LOOKS LIKE
BLUEBERRY CHEWING GUM. submitted by: Sharon LaRocca-Miranda e-mail:
FMIRANDA@alpha.CC.OBERLIN.EDU , FMiranda@oberlin.edu source for
original recipe: Zakin

Glaze name: Tomato Red
Cone: 6
Color: red
Testing: Untested
Surface: ?
Firing: oxidation
Glaze type: Iron Saturate
Transparency: Opaque
Recipe:
Nepheline syenite	50.00
Silica	22.70
Kaolin	9.10
Dolomite	9.10
Bone ash	9.10
Red iron oxide	9.10
Bentonite	1.80
Comments:
Brian Kemp. Singapore kempb@nievax.nie.ac.sg
Glaze name: Towy Red
Cone: 6
Color: iron red
Testing: 
Surface: 
Firing: 
Recipe:
Custer feldspar	16.00
Talc	14.00
Gerstley borate	31.00
Bone ash	2.00
Lead bisilicate	2.00
EPK	5.00
Silica	30.00
Red iron oxide	15.00
Comments:
If the lead panics you, don't use it. It only makes a little
difference. I do only tile, and don't spray this. I've spent the last
3 years working on cone 5 iron red glazes, starting with Randy's Red,
and I've found some things that work to make it redder. I started by
taking each ingredient, cutting it down, and gradually adding it back
till I had double the amount in the recipe. I found some adjustments
that work. Then I researched adding other ingredients in various
amounts, and found a couple that seem to help. My new recipe I call
Towy Red, after my dog. He's a Welsh Springer Spaniel, and has spots
this color. He's named after the River Towy in Wales (rhymes with
Howie). Then I tried different irons. I tried black iron, yellow
iron, and 5 different reds, including Spanish Red. I found that the
redder it was before it was fired, the redder it would be after. The
best I have found so far has been an iron from Pfizer that is bright
red-orange raw. I'm almost out, and don't know where to get more. Any
suggestions? The Spanish Red I got from a local supplier, and it's
earthy red-brown. I've been told that what I got was not real Spanish
Red. Is this true? Where can I get the real stuff? To get the red,
you need a lot of calcium, and almost as much, but not more,
magnesium. All of these iron reds have a very high silica/ alumina
ratio, at least 20 to 1, some as high as 100 to 1. Of course they run
like the Energizer Bunny, but I only use them on tile. submitted by:
Paul Lewing e-mail: PJLewing@aol.com

Glaze name: Tracy Wilson's Clear
Cone: 5 - 6
Color: clear
Testing: 
Surface: shiny
Firing: 
Recipe:
Nepheline syenite	45.00
Colemanite	25.00
Kaolin	15.00
Silica	15.00
Bentonite	3.00
Comments:
The clear was lovely over the white slip but pinholed majorly over
the blue. The blue had been poured on over my cream clay body
plainsman M-340. Well if anyone can let me know why the pinholing on
the blue that would be great (I suspect it must be a cobalt annoyance
or something because the clear glaze was o.k on the white slip and on
the regular clay itself). Also if anyone has another recipe to try
that would be helpful. submitted by: Cheryl Brown e-mail:
cbrown@terranet.ab.ca

Glaze name: Translucent Base
Cone: 5 - 6
Color: 
Testing: Untested
Surface: Semi-Gloss Satin Celadon
Firing: Ox. or Red.
Glaze type: Zn Ca Na
Transparency: Translucent
Source: Val Cushing  VC ed.  via GlazeBase
Recipe:
Nepheline syenite	44.00
Zinc oxide	13.00
Whiting	7.00
EPK	8.00
Flint	28.00
Comments:
Glaze name: Translucent Deep Green
Cone: 5 - 6
Color: deep translucent green
Testing: 
Surface: 
Firing: 
Recipe:
Custer feldspar	50.24
Silica	25.12
Whiting	9.05
Dolomite	5.03
Gerstley borate	7.54
Zinc oxide	3.02
Copper carbonate	7.04
Comments:
originally suggested 7-10% copper carbonate. a deep green translucent
that I like over white glazes, for a mottled, opaque effect. Also
nice layered with cobalt blue glazes. I have found that many cone 10
glazes will at least do something interesting at cone 6. Try it!
source of original recipe: I adapted this off the base for Tom
Coleman's cone 10 red. purple. submitted by: Sumi Dick e-mail:
Sumi@AOL.COM

Glaze name: Transparent 1
Cone: 5 - 6
Color: 
Testing: Untested
Surface: 
Firing: Ox or Red
Glaze type: Ca Na
Recipe:
Nepheline Sye	4445.00
Whiting	727.00
Talc	485.00
Flint	1858.00
EPK	485.00
Comments:
Other seven transparents are at end of file. Glaze Type: Ca Na .
Opacity: Transparent. Firing type: Ox or Red .


Glaze name: Transparent 2
Cone: 5 - 6
Color: Semi-transparent
Testing: Untested
Surface: Semi-Gloss
Firing: Ox or Red
Glaze type: Ca MidRoad
Recipe:
Custer feldspar	64.00
Whiting	18.00
Zinc oxide	5.00
Talc	4.00
EPK	9.00
Comments:
Glaze Type: Ca MidRoad. Firing type: Ox or Red. From Val Cushing. VC
ed

Glaze name: Transparent 3
Cone: 5 - 6
Color: Semi-transparent
Testing: Untested
Surface: Semi-Gloss
Firing: Ox or Red
Glaze type: Ca B MidRoad
Recipe:
Custer feldspar	40.00
Gerstley borate	13.00
Whiting	15.00
Zinc oxide	4.00
Flint	18.00
EPK	10.00
Comments:
Glaze Type: Ca B MidRoad. Firing type: Ox or Red. From Val Cushing.
VC ed

Glaze name: Transparent 4
Cone: 5 - 6
Color: clear
Testing: Untested
Surface: Glossy
Firing: Ox. or Red.
Glaze type: Ca Na B
Transparency: Transparent
Source: Val Cushing  VC ed.  via GlazeBase
Recipe:
Cornwall Stone	47.00
Gerstley borate	47.00
EPK	4.00
Bentonite	2.00
Comments:
Shows no Boron streaking typical of high B2O3 glazes.
Glaze name: Transparent 5
Cone: 5 - 6
Color: Transparent
Testing: Untested
Surface: 
Firing: Ox or Red
Glaze type: Zn Ca Na
Recipe:
Nepheline syenite	46.00
Whiting	8.00
Zinc oxide	10.00
Flint	28.00
EPK	8.00
Comments:
Glaze Type: Zn Ca Na. Firing type: Ox or Red. From Val Cushing. VC ed

Glaze name: Transparent 6
Cone: 5 - 6
Color: 
Testing: Untested
Surface: 
Firing: Oxidation
Glaze type: Ca Zn RawLead
Recipe:
Custer spar	1840.00
