Repository: a0082273/glaze_color_prediction

Data of this repository are from Grazy(http://help.glazy.org/about/#about-the-software)

File: database/GlazChem/data/glz_hg_midrange.txt (part 11 of 12)
Glaze name: Aventurine Chromium Green
Whiting	800.00
Zinc oxide	480.00
Talc	80.00
Flint	2320.00
EPK	400.00
White Lead	2080.00
Comments:
Safe Lead Glaze Glaze Type: Ca Zn RawLead. Opacity: Transparent.
Firing type: Oxidation .

Glaze name: Transparent 7
Cone: 5 - 6
Color: Clear
Testing: Untested
Surface: Glossy
Firing: Oxidation
Glaze type: Zn Ca Pb B FritLead
Recipe:
Frit 3304	2800.00
Frit 3124	3200.00
Zinc oxide	800.00
EPK	1200.00
Comments:
Lead Boro-Silicate.  Industrial China glaze.  This glaze has a low
expansion-- doesen't craze much. Glaze Type: Zn Ca Pb B FritLead.
Opacity: Transparent. Firing type: Oxidation .

Glaze name: Transparent 8
Cone: 5 - 6
Color: 
Testing: Untested
Surface: 
Firing: Ox or Red
Glaze type: Ca B MidRoad
Recipe:
Oxford spar	2640.00
Gerstley borate	1840.00
Whiting	640.00
Flint	1440.00
EPK	800.00
Barium carbonate	640.00
Comments:
 Glaze Type:  Ca B MidRoad. Opacity: Transparent. Firing type: Ox or
Red .

Glaze name: Transparent Glossy 3
Cone: 5 - 6
Color: clear
Testing: Untested
Surface: Glossy
Firing: Ox. or Red.
Glaze type: Ca B
Transparency: Transparent
Source: Val Cushing  VC ed.  via GlazeBase
Recipe:
Custer feldspar	40.00
Gerstley borate	18.00
Whiting	16.00
EPK	10.00
Flint	16.00
Comments:
Glaze name: Transparent Semi-matte
Cone: 5 - 6
Color: 
Testing: Untested
Surface: 
Firing: Ox. or Red.
Recipe:
Gerstley borate	6.55
Nepheline syenite	18.10
EPK	12.12
Magnesium carbonate	2.24
Whiting	22.45
Flint	38.53
Rutile	1.69
Comments:
This version should have less crazing, but may go opaque If that
happens, try adding a little (1-2%) lithium carbonate to flux it out.
RB - revised for Michelle Lowe (formerly Pale Rutile Blue) 2
transparent and semi matt, and NOT crazed. But no sign of the pale
blue to be found. GREAT semi mat clear, left underglazes true to
color really well.
Glaze name: Turquiiose/Green Crystal Nelson
Cone: 5-6
Color: Turquoise
Testing: Tested
Surface: Matt
Firing: Oxidation
Glaze type: Lithium Matte
Transparency: Translucent
Recipe:
Nepheline syenite	41.50
Barium carbonate	27.80
Lithium carbonate	4.90
Whiting	4.90
Flint	14.50
Gerstley borate	2.00
EPK	4.50
Bentonite	2.00
Copper carbonate	12.00
Comments:
Translucent matte. NOT food safe due to barium content. From Shanon Nelson.
Variations --
green: 12 copper carb + 8 RIO
Glaze name: Turquoise
Cone: 5-6
Color: Turquoise
Testing: 
Surface: Gloss
Firing: 
Transparency: Semi-opaque
Recipe:
Custer feldspar	33.50
Frit 3819	25.30
Flint	25.30
Whiting	5.60
Colemanite	6.50
Ball clay	3.80
Copper carbonate	3.00
Bentonite	1.00
Comments:
add CMC gum 12 tsp per 100 gms.
Glaze name: Turquoise
Cone: 5-6
Color: Turquoise
Testing: 
Surface: Gloss
Firing: 
Transparency: Semi-opaque
Recipe:
Custer feldspar	33.50
Frit 3819	25.30
Flint	25.30
Whiting	5.60
Colemanite	6.50
Ball clay	3.80
Copper carbonate	3.00
Bentonite	1.00
Comments:
add CMC gum 12 tsp per 100 gms.
Glaze name: Turquoise Brilliant Matt
Cone: 6
Color: turquoise
Testing: Untested
Surface: matt
Firing: oxidation, reduction
Recipe:
Nepheline syenite	57.30
Silica	7.30
Barium carbonate	27.10
Lithium carbonate	2.10
Kaolin	6.30
Copper carbonate	4.20
Comments:
Whoever was looking for a Turquoise Glaze. I have 2 recipes for
glazes a pottery teacher gave me. We call them Brilliant Matt Purple
and Brilliant Matt Turquoise. They are volatile so be very careful
with your kiln shelves. There is Barium Carbonate in the recipes, so
they are poisonous whilst in the raw state. Please wear masks and
gloves and if possible work at an extractor fan. I just put a normal
fan pointing out the window and work behind it. I hear from
production potters that Barium can leach thru your skin. Be careful
and practise Good Safety Habits. As you can see they both use the
same ingredients, but in different proportions. I have a friend /
customer (they usually become friends) who is a production potter
(with a 200 cubic foot parafin fired kiln), who uses the BMT and is
delighted with it. He fires to cone 6 (1200/1220 C)You have to watch
your application thickness to get the result you want. We have fired
the BMP from 950 C to almost 1300 C with different results but always
pleasantly surprised. Do not expect consistancy with these glazes.
submitted by: Ralph Loewenthal e-mail: fayralph@sprintlink.co.za
Glaze name: Turquoise Brilliant Matt
Cone: 6
Color: turquoise
Testing: Untested
Surface: matt
Firing: oxidation, reduction
Recipe:
Nepheline syenite	57.30
Silica	7.30
Barium carbonate	27.10
Lithium carbonate	2.10
Kaolin	6.30
Copper carbonate	4.20
Comments:
Whoever was looking for a Turquoise Glaze. I have 2 recipes for
glazes a pottery teacher gave me. We call them Brilliant Matt Purple
and Brilliant Matt Turquoise. They are volatile so be very careful
with your kiln shelves. There is Barium Carbonate in the recipes, so
they are poisonous whilst in the raw state. Please wear masks and
gloves and if possible work at an extractor fan. I just put a normal
fan pointing out the window and work behind it. I hear from
production potters that Barium can leach thru your skin. Be careful
and practise Good Safety Habits. As you can see they both use the
same ingredients, but in different proportions. I have a friend /
customer (they usually become friends) who is a production potter
(with a 200 cubic foot parafin fired kiln), who uses the BMT and is
delighted with it. He fires to cone 6 (1200/1220 C)You have to watch
your application thickness to get the result you want. We have fired
the BMP from 950 C to almost 1300 C with different results but always
pleasantly surprised. Do not expect consistancy with these glazes.
submitted by: Ralph Loewenthal e-mail: fayralph@sprintlink.co.za
Glaze name: Turquoise Glaze
Cone: 5
Color: Turquoise
Testing: 
Surface: Satin matt
Firing: Oxidation
Glaze type: Zinc matt
Transparency: Opaque
Recipe:
Custer feldspar	36.00
Wollastonite	20.00
Zinc oxide	12.00
Flint	26.00
Copper carbonate	4.00
Comments:
should be ok for food. Clay Times Nov./Dec. p.51. From B and R Pearson.
Glaze name: Turquoise Matt
Cone: 5
Color: turquoise
Testing: 
Surface: matte
Firing: 
Recipe:
Strontium carbonate	26.20
Nepheline syenite	61.10
EPK	3.90
Flint	7.00
Lithium carbonate	1.80
Copper carbonate	4.40
Bentonite	1.80
Comments:
Kathy Schuetz <kschuetz@mail.bcpl.lib.md.us>
Glaze name: Turquoise Matt rev1
Cone: 5
Color: turquoise
Testing: Untested
Surface: matt
Firing: oxidaition
Recipe:
Nepheline syenite	60.00
Strontium carbonate	25.00
Lithium carbonate	2.00
EPK	4.00
Silica	9.00
Copper carbonate	4.00
Bentonite	2.00
Comments:
The other day a matt turquoise glaze was posted on Clayart. I am
suggesting that midfire potters not use this Maryland glaze for food
containers. It doesn't have enough silica to keep the copper properly
bound when faced with food acids. Adapting the same Seger formula,
this recipe is more balanced. Only tests will show if these yield an
acceptable colour and surface on your claybody. submitted by: Tom
Buck e-mail: Tom.Buck@freenet.hamilton.on.ca or
http://digitalfire.com/magic/tombuck.htm

Glaze name: UM Base
Cone: 6
Color: white
Testing: 
Surface: 
Firing: 
Recipe:
Kona F-4 feldspar	64.70
Gerstley borate	11.80
Whiting	9.40
EPK	7.10
Silica	7.10
Superpax	17.70
Bentonite	3.50
Comments:
This is a studio glaze here at the u of m. I think it could be improved upon. It
crawls a little when applied very thick,- its name is SUPER WHITE. i was just in
the process of looking for other glazes to test, so let me know if you
have any, thanks submitted by: Ed Brownlee e-mail: edware@umich.edu
source for original recipe: University of Michigan
Glaze name: V's" Tenmoku Gold"
Cone: 6
Color: brown w/yellow
Testing: 
Surface: 
Firing: oxidation
Recipe:
Cornwall Stone	67.42
Whiting	8.99
Gerstley borate	3.37
Lithium carbonate	6.18
Dolomite	7.87
Flint	6.18
Red iron oxide	11.24
Comments:
This may be the glaze you want. I got it from Veronica Shelford on
Thetis Island, BC. I really like this glaze. I have used it on two
different clay bodies. On a red colored high iron clay it was dark
chocolate with golden flecks throughout. The stayed put and did not
run. Beautiful. On Cone-5 B-mix from Laguna Clay, fired to cone 6, it
ran just a bit. Georgeous effect....flecks of gold in a translucent
caramel color. Some crazing. Suggest you test on vertical surfaces
tall enough to significantly test the running quality. Could really
make a mess on a shelf. Also, a caution about the mixture. I found
that once the ingredients are mixed it needs to be used right away.
If allowed to sit unused for even two or three days, 6-sided crystals
begin to grow. These could be a problem, altering the glaze and the
way it performs. Enjoy. John Rodgers in Alabama inua@quicklink.net
more: Back in August, Veronica Shelford posted the following formula
for V's Tenmoku Gold (cone 6 ox) to Clayart She described it as her
own variation on the Richmond (BC) Potters' Club Red Tenmoku and
having gold flecks on a red-brown base. I tried it on a warm brown
clay body and really like the results. For me, at ^6, it is a very
deep, glossy chocolate brown with gold flecks. Because of
unintentional uneven temps in subsequent firings, I have found that
at ^5 the glaze is rich, glossy brown with more dense patches of a
more matt gold haze, and at ^7 the gold disappears and the result was
glossy dark brown with breaks of medium tan on high spots. The ^5 and
^7 results were obtained after adding 5% flint to the original
formula to try to correct some flowing and crazing. Just thought this
might be of some interest to those experimenting with Tenmoku glazes
in oxidation. Cathie Feild in Maryland Ed Kraft eartharr@msn.com

Glaze name: V.C.  5
Cone: 5 - 6
Color: Clear
Testing: Untested
Surface: Glossy
Firing: Ox or Red
Glaze type: Ca Na
Recipe:
Nepheline Sye	3200.00
Gerstley borate	400.00
Whiting	1280.00
Dolomite	240.00
Zinc oxide	160.00
Frit 3124	800.00
EPK	320.00
Flint	1600.00
Comments:
Val, please name this. Glaze Type: Ca Na. Opacity: Transparent.
Firing type: Ox or Red .


Glaze name: V.C. 1
Cone: 4 - 6
Color: Semi-translucent to semi-opaque
Testing: Untested
Surface: Semi-Gloss
Firing: Ox or Red
Glaze type: Ca Ba Na B
Recipe:
Kona F-4 Feldspar	45.00
Gerstley borate	20.00
Whiting	5.00
Barium carbonate	15.00
EPK	5.00
Flint	10.00
Comments:
Base glaze has typical boron bluish streaks which are imparted to all
colorants. With 6% SnO or 12% zircopax becomes white opaque Glaze
Type: Ca Ba Na B. From Val Cushing.. TESTED OK FOR FOOD. VC ed

Glaze name: V.C. 1-6
Cone: 5 - 6
Color: Semi-opaque
Testing: Untested
Surface: Semi-Satin
Firing: Ox or Red
Glaze type: Ca B
Recipe:
Frit 3124	60.00
Gerstley borate	10.00
Flint	10.00
EPK	10.00
Whiting	10.00
Comments:
Glaze Type: Ca B. Firing type: Ox or Red From Val Cushing. VC ed

Glaze name: V.C. 2
Cone: 4 - 6
Color: Semi-Opaque
Testing: Untested
Surface: Semi Satin
Firing: Ox or Red
Glaze type: Ca Na
Recipe:
Nepheline syenite	33.00
Whiting	16.00
Wollastonite	4.00
Dolomite	5.00
Barium carbonate	5.00
EPK	5.00
Flint	11.00
Frit 3110	21.00
Red iron oxide	5.00
Lithium Carb	6.00
Comments:
Iron gives yellow, orangish, green. Glaze Type: Ca Na. Firing type:
Ox or Red From Val Cushing.TESTED OK FOR FOOD. VC ed

Glaze name: V.C. 2-6
Cone: 5 - 6
Color: Semi-opaque
Testing: Untested
Surface: Matte
Firing: Ox or Red
Glaze type: Na Ca Ba AlMatt
Recipe:
Nepheline syenite	50.00
Barium carbonate	10.00
Frit 3124	5.00
Whiting	5.00
Petalite	5.00
EPK	10.00
Flint	15.00
Comments:
Very good for COLOR .Copper Carbonate (2.0%) produces blue green,
Chrome ( 1.0%) produces yellow green. Glaze Type: Na Ca Ba AlMatt.
Firing type: Ox or Red. From Val Cushing. BASE TESTED SAFE FOR FOOD
VC ed

Glaze name: V.C. 3
Cone: 4 - 6
Color: Semi-Opaque
Testing: Untested
Surface: Satin
Firing: Ox or Red
Glaze type: Ca Na
Recipe:
Nepheline syenite	30.00
Whiting	10.00
Barium carbonate	10.00
EPK	10.00
Flint	10.00
Frit 3110	25.00
Zinc oxide	5.00
Comments:
Red iron (5%) gives orange yellow to green. Manganese (1.0%) gives
violet pink. Glaze Type: Ca Na. Firing type: Ox or Red From Val
Cushing.TESTED OK FOR FOOD. VC ed

Glaze name: V.C. 4
Cone: 4 - 6
Color: Opaque
Testing: Untested
Surface: Matt
Firing: Ox or Red
Glaze type: Ca Na
Recipe:
Nepheline syenite	15.00
Whiting	10.00
Barium carbonate	10.00
EPK	10.00
Flint	10.00
Frit 3110	30.00
Petalite	10.00
Titanium dioxide	5.00
Comments:
Soda Alumina matt. Strong color from all oxides. 2% CuCO3 gives blue
green. Glaze Type: Ca Na . Firing type: Ox or Red From Val Cushing.
TESTED OK FOR FOOD. VC ed

Glaze name: V.C. 5
Cone: 4 - 6
Color: 
Testing: Untested
Surface: Semi-satin
Firing: Ox. or Red.
Glaze type: Ca Na B
Transparency: Semi-opaque
Source: Val Cushing  VC ed.  via GlazeBase
Recipe:
Nepheline syenite	25.00
Gerstley borate	18.00
Whiting	2.00
EPK	10.00
Flint	15.00
Zinc oxide	5.00
Frit 3124	25.00
Tin oxide	5.00
Comments:
Tin causes colors to break rusty where thin.
Variations --
2% copper gives blue green
Glaze name: V.C. 5
Cone: 4 - 6
Color: 
Testing: Untested
Surface: Semi-satin
Firing: Ox. or Red.
Glaze type: Ca Na B
Transparency: Semi-opaque
Source: Val Cushing  VC ed.  via GlazeBase
Recipe:
Nepheline syenite	25.00
Gerstley borate	18.00
Whiting	2.00
EPK	10.00
Flint	15.00
Zinc oxide	5.00
Frit 3124	25.00
Tin oxide	5.00
Comments:
Tin causes colors to break rusty where thin.
Variations --
2% copper gives blue green
Glaze name: V.C. 7
Cone: 4 - 6
Color: Opaque Orange to Green
Testing: Untested
Surface: Satin Matte
Firing: Ox or Red
Glaze type: Ca Na Mg SlipGlaze AlMatt
Recipe:
Albany Slip	72.00
Cryolite	14.00
Gerstley borate	7.00
Barium Carb	7.00
Comments:
Glaze Type: Ca Na Mg Slip Glaze Al Matt. Firing type: Ox or Red From
Val Cushing. TESTED OK FOR FOOD VC ed.

Glaze name: V.C. 71
Cone: 6
Color: White
Testing: 
Surface: Satin matt
Firing: Oxidation
Glaze type: Mid-fire
Transparency: Semi-opaque
Recipe:
Custer feldspar	40.00
Frit 3124	9.00
Whiting	16.00
Talc	9.00
EPK	10.00
Flint	16.00
Comments:
From Val Cushing. Wonderful surface. Sensuous, smooth satin matte. Pearl-like.
Colors keep the same character. Gorgeous base glaze.
Glaze name: V.C. 8
Cone: 4 - 6
Color: Semi-opaque
Testing: Untested
Surface: Satin Matte
Firing: Ox or Red
Glaze type: Ca AlMatt
Recipe:
Nepheline syenite	20.00
Whiting	20.00
EPK	20.00
Flint	15.00
Frit 3124	25.00
Comments:
Glaze Type: Ca AlMatt. Firing type: Ox or Red From Val Cushing. VC ed.

Glaze name: V.C. Easy Gloss I
Cone: 5 - 6
Color: Transparent
Testing: Untested
Surface: Glossy or shiny
Firing: Ox or Red
Glaze type: Ca B AlMatt
Recipe:
Gerstley borate	50.00
EPK	50.00
Comments:
Glaze Type: Ca B Firing type: Ox or Red. From Val Cushing. VC ed

Glaze name: V.C. Easy Gloss II
Cone: 5 - 6
Color: Semi-transparent bright yellow
Testing: Untested
Surface: Glossy
Firing: Oxidation
Glaze type: Ca B
Recipe:
Gerstley borate	50.00
Barnard clay	25.00
EPK	25.00
Comments:
Glaze Type: Ca B. Firing type: Oxidation From Val Cushing. VC ed

Glaze name: V.C. Easy Gloss III
Cone: 5 - 6
Color: 
Testing: Untested
Surface: Glossy to semi-glossy
Firing: Ox. or Red.
Glaze type: Ca B SlipGlaze
Transparency: Semi-opaque
Source: Val Cushing  VC ed.  via GlazeBase
Recipe:
Gerstley borate	50.00
Albany Slip	25.00
EPK	25.00
Comments:
Base glaze is amber in oxidation, green in reduction.
Glaze name: V.C. Easy Gloss IV
Cone: 5 - 6
Color: Transparent white
Testing: Untested
Surface: Glossy
Firing: Ox or Red
Glaze type: Ca Na B
Recipe:
Cornwall Stone	47.00
Gerstley borate	47.00
Ball clay	6.00
Zircopax	5.00
Comments:
Glaze Type: Ca Na B. Firing type: Ox or Red. From Val Cushing. VC ed

Glaze name: V.C. G 3
Cone: 5 - 6
Color: Semi-opaque
Testing: Untested
Surface: Satin Matt
Firing: Ox or Red
Glaze type: Ca Zn AlMatt
Recipe:
Custer feldspar	52.00
Whiting	19.00
Zinc oxide	9.00
EPK	14.00
Flint	6.00
Comments:
Glaze Type: Ca Zn AlMatt. Firing type: Ox or Red From Val Cushing. VC
ed

Glaze name: V.C. G 4
Cone: 5 - 6
Color: 
Testing: Untested
Surface: Rivulet
Firing: Reduction
Glaze type: Ca B AshGlaze
Transparency: Varies
Source: Val Cushing  VC ed.  via GlazeBase
Recipe:
Apple Wood Ash	50.00
Gerstley borate	20.00
Whiting	12.00
EPK	8.00
Flint	10.00
Comments:
Typical ash looking, drippy, webby, rivulets.
Glaze name: V.C. G 5
Cone: 5 - 6
Color: Semi-opaque Clear
Testing: Untested
Surface: Semi-Gloss
Firing: Ox or Red
Glaze type: Ca Na
Recipe:
Nepheline syenite	40.00
Gerstley borate	5.00
Whiting	16.00
Dolomite	3.00
Zinc oxide	2.00
Frit 3124	10.00
EPK	4.00
Flint	20.00
Comments:
Glaze Type: Ca Na. Firing type: Ox or Red. From Val Cushing. VC ed

Glaze name: V.C. Good Color Satin Matt
Cone: 5 - 6
Color: Semi-opaque
Testing: Untested
Surface: Satin Matt
Firing: Ox or Red
Glaze type: Ba Ca Na B
Recipe:
Kona F-4 Feldspar	50.00
Barium carbonate	22.00
Frit 3185	8.00
Whiting	5.00
EPK	5.00
Flint	10.00
Comments:
Glaze Type: Ba Ca Na B. Firing type: Ox or Red. From Val Cushing. VC
ed

Glaze name: V.C. Karen Starshine CuAqua
Cone: 6
Color: Opaque Blue Green
Testing: Untested
Surface: Glossy or shiny
Firing: Ox. or Red.
Recipe:
K-200 Feldspar	46.00
Soda ash	5.00
Gerstley borate	12.00
Whiting	10.00
Barium carbonate	5.00
Lithium carbonate	2.00
Flint	20.00
Macaloid	2.00
Titanium dioxide	4.00
Copper carbonate	5.00
Comments:
AU Sp '92 tested by KG in OXIDATION at C/6 on dark brown clay body -
a knockout glaze! The most interesting of the Starshine series to
date tho the green hue was lost. Definitely RUNNY. Good in SODA. Now
- how do we get this color at C/9-10? VC ed

Glaze name: V.C. Karen Weinkauf
Cone: 4 - 6
Color: Transparent Clear
Testing: Untested
Surface: Gloss
Firing: Oxidation
Glaze type: Na Ca
Recipe:
Frit 3110	40.00
Frit 3124	10.00
Nepheline Sye	20.00
Flint	15.00
Clay	10.00
Soda ash	5.00
Comments:
High soda glaze. Crazes. 2% CuCO3 gives blue. Glaze Type: Na Ca.
Firing type: Oxidation From Val Cushing. VC ed
Glaze name: V.C. Med Temp 1
Cone: 5 - 6
Color: Opaque White
Testing: Untested
Surface: Satin Matte
Firing: Ox or Red
Glaze type: Ca Zn Na AlMatt
Recipe:
Nepheline syenite	53.00
Whiting	18.00
Zinc oxide	8.00
EPK	15.00
Flint	6.00
Comments:
Glaze Type: Ca Zn Na AlMatt. Firing type: Ox or Red From Val Cushing.
VC ed

Glaze name: V.C. Polished Matt
Cone: 5 - 6
Color: Opaque
Testing: Untested
Surface: Matte
Firing: Ox or Red
Glaze type: Ca Mg AlMatt
Recipe:
Kona F-4 Feldspar	20.00
Custer feldspar	20.00
Spodumene	20.00
Dolomite	20.00
Whiting	5.00
Kaolin	15.00
Tin oxide	6.00
Comments:
Nice. Glaze Type: Ca Mg AlMatt. Firing type: Ox or Red. From Val
Cushing. VC ed

Glaze name: V.C. Soft White Matt
Cone: 5 - 6
Color: White
Testing: Untested
Surface: Matt
Firing: Ox or Red
Glaze type: Na Li MidRoad Shino
Recipe:
Neph Sye	4301.00
Barium carbonate	688.00
Gerstley borate	860.00
Lithium carbonate	430.00
Cryolite	430.00
Zinc oxide	172.00
EPK	860.00
Flint	258.00
Tin oxide	172.00
Zircopax	430.00
Comments:
Over a dark firing clay it breaks a rusty brown.  Lovely combination
of white against orange brown.  All this in oxidation. Chemically
this glaze appears to be bordering on the shino type.  TD Glaze Type:
Na Li MidRoad Shino. Opacity: . Firing type: Ox or Red .

Glaze name: Val Cushing's SCVC5
Cone: 6
Color: Semi-opaque White
Testing: 
Surface: semi-satin, waxy matt
Firing: 
Recipe:
Cornwall Stone	40.00
Ferro frit 3124	9.00
Talc	9.00
Whiting	16.00
EPK	10.00
Flint	16.00
Comments:
I added .2% Epsom Salts to this to improve raw glaze suspension. This
glaze produced a misty affect, which I believe Eleanora Eden(?) was
after some time ago. It was applied to Miller #15 Cone 6 Porcelain
bisque. I fired to Cone 6 using an Orton Cone 7 centered in kiln
sitter with no Guard Cones. The glaze was much as described by V.C.
The semi-opacity produces a misty appearance over underglaze. The
underglaze I used in the test was Duncan C154, Cobalt Navy Blue.
After painting the UG onto the bisque, I re-fired to Cone 06. The
glaze was applied over this in 1 & 2 coats by dipping, then fired to
Cone 6. The underglaze showed through 1 or 2 coats with a better
contrast under 2 coats. Lettering painted in underglaze onto the
bisque showed through the glaze quite clearly. However, carving into
the porcelain (also stoneware) clay surface was completely or
partially obliterated under this glaze. If you carve designs onto a
pot which will be covered by this glaze, you'll need to take measures
not to let the carved marks be blocked back out. (Remove or prevent
the glaze from covering areas where you want the carving to show.)
Wax resist is harder to work with for this glaze, so I'd consider
scratching or scraping off unwanted glaze. Fired to maturity, the
glaze didn't run back into letters created by scratching into the raw
glaze. In fact, where the scratched-in letters appeared over the dk.
blue UG, they showed up very clearly, retaining a crisp edge. They
stood out better against 2 coats (rather than 1) of glaze. This looks
promising as a handy way to work with lettering or linear design. I
got delayed crazing from this glaze over the Miller #15. None in
evidence yet over Miller #55, which is a buff-white. stoneware, Cone
6-9 (this clay body doesn't perform well in microwave ovens). There
also was some slight cratering of the glaze on Miller #15 where
applied thickly. When 2 light coats of this glaze were poured over 2
light coats of Spinach Green, it was transmuted into an attractive
semi-matt, waxy Lettuce Green (voila- a vitreous tossed salad. Come
to think of it, I had one of those at Red Lobster not too long ago.
There was lots of sand in it.). The base for Spinach Green,
originally a Richard Behrens glaze, has been used by Peter King (see
CM 12/85, p.36). It has a wide Cone range, incl. Spinach Green
Gerstley Borate 50 EP Kaolin 15 Flint 35 Add: Chrome Oxide, 1-2%
Testing done by Joyce Jackson jjack82938@aol.com

Glaze name: Vickie's Barnard
Cone: 6 - 9
Color: chocolate brown
Testing: 
Surface: glassy
Firing: 
Recipe:
Barnard clay	72.22
Custer feldspar	16.67
Whiting	11.11
Comments:
kiln type: electric Cone 9 and 6, clay: Plainsman M460 and H430,
electric fire, applied to bisque. ALberta slip: At cone 9 Alberta by
itself it makes a rich chocolate brown. It's too refractory to work
at cone 6 by itself, I was told, so I didn't test it.I added 30%
Gerstley borate which was the wrong thing to do, as Alberta is very
glassy to begin with, but I had intended to test at cone 6 as well so
I tested for both 6 and 9. I didn't really like the result at cone 6
with the gerstley, as it was a frosty transparent olive green (at
cone 9 it was a RUNNY transparent olive green. Adding Manganese or
cobalt to the Alberta slip would probably give a really nice black.
What I left out in making this one was Gerstley 10 (Rob uses
Colemanite), but what I ended up with was a stony black with very
tiny brown specks. Tends to crawl if too thick. Rob's recipe was
great too, and that one SHOULD be thick, he says. His recipe also
works on greenware, he said, but I haven't tried it yet. submitted
by: Vickie Sproule e-mail: jsproule@mars.ark.com

Glaze name: Vivian's Red/Purple/Green
Cone: 6
Color: transparent green ox./reduct. r
Testing: 
Surface: 
Firing: 
Recipe:
Nepheline syenite	46.33
Silica	19.80
Gerstley borate	13.56
Whiting	8.21
Dolomite	5.94
Zinc oxide	3.68
EPK	2.48
Copper carbonate	0.98
Tin oxide	0.98
Rutile	0.49
Comments:
has a tendency to run in reduction. in oxidation at cone 6 a
transparent green that crackles. In reduction at cone 6 will turn
blood red if heavily reduced. In reduction at cone 10 it works best,
a beautiful purple. submitted by: J.D. e-mail: CLAYJUNKIE@AOL.COM

Glaze name: Vivikas reduction
Cone: 2 - 6
Color: 
Testing: Untested
Surface: ?
Firing: reduction
Recipe:
Zinc oxide	8.27
Colemanite	17.54
Barium carbonate	6.71
Talc	6.44
G-200 Feldspar	38.56
Silica	22.48
Comments:
Add 1% Bentonite. Color Variations: A: Add 2% Copper Oxide B: For
blue Add 1% Cobalt Oxide C: Nickel Oxide 1% D: For blue-grey add
Nickel Oxide 1%, Cobalt Oxide 1% submitted by: GURUSHAKTI@aol.com

Glaze name: Wanamaker Satin (Jeff Dietrich)
Cone: 6 - 7
Color: 
Testing: 
Surface: 
Firing: 
Recipe:
Dolomite	18.39
Spodumene	11.50
Nepheline syenite	51.71
Ball clay	13.80
Zinc oxide	4.60
Titanium dioxide	2.30
Comments:
Finely Textured Satin matt - Do not apply too thick as it will
bubble. I substituted Rutile for Titanium Dioxide because I didn't
have any and it worked fine. Just don't double dip unless glaze if
very thin. I liked how this worked over texture. They are dependable
firing to firing in Cone 6 electric on dark clay. From Jeff Dietrich
in Ceramics Montly, April 1991 & sent via ClayArt by Phyllis Nelson
Baldwin City, Kansas E-mail: NELSON@george.bakeru.edu

Glaze name: Warwick Martin
Cone: 6
Color: 
Testing: Untested
Surface: Semi-gloss
Firing: Oxidation
Glaze type: Mid-fire
Recipe:
Wollastonite	19.90
Kona F-4 feldspar	43.40
EPK	16.80
Frit 3134	19.90
Rutile	6.00
Comments:
Nice shiny(but not too shiny)base for colorants
Glaze name: Waxy #3
Cone: 6
Color: White
Testing: 
Surface: Waxy
Firing: Oxidation
Transparency: Semi-opaque
Flaws: Crazes
Recipe:
Custer feldspar	33.60
Whiting	20.20
Flint	17.30
Frit 3195	28.90
Bentonite	1.00
Comments:
Developed by Valerie Duncan. Nice waxy surface, goes to whitish when thick.
Crazed on her clay body.
Glaze name: Waxy base
Cone: 6-10
Color: 
Testing: 
Surface: Waxy
Firing: Oxidation
Glaze type: Mid-fire
Recipe:
Custer feldspar	41.00
Silica	20.00
Gerstley borate	12.00
Dolomite	7.00
Kaolin	5.00
Comments:
As a result of seeing, Reading and being fascinated By Carleton Ball book, I fall
in love with the waxy glazes. I had one before but never used it correctly. I tested
 a glaze was posted y John Post in 19997: A decorative glaze: WAXY WHITE^6 TO ^10
 The result:
The glaze looks to me like the glazes (as they look in the book and the net of
Japanese tea bowls) some decorative pinholes not fully mature, but enough to make
it a wonderful glaze please see it in:
http://members4.clubphoto.com/_cgi-bin/getImage.pl?imgID=14906108-23d5&trans=
If it does not open the last slide in:
http://members4.clubphoto.com/ababi306910/185990/
        Seger   Weight%
KNO       0.218  6.67%
CaO       0.332  6.97%
MgO       0.450  6.78%
Al2O3     0.257  9.81%
B2O3      0.147  3.83%
SiO2              2.933 65.94%
K2O               0.134  4.71%
Na2O      0.084  1.96%
Al:Si              11.40
Expan.     6.56
ST              358.96
The last slide,the one in the LEFT
Ababi <ababisha@SHOVAL.ORG.IL>

Ababi Sharon
Glaze addict
Kibbutz Shoval  Israel
Glaze name: Waxy Kevin's
Cone: 6
Color: Clear
Testing: 
Surface: Satin matt
Firing: Oxidation
Glaze type: Magnesium matt
Transparency: Translucent
Recipe:
Nepheline syenite	75.00
Zinc oxide	2.00
Dolomite	5.00
Whiting	3.00
EPK	7.00
Flint	9.00
Comments:
From Kevin Snipes. Over black slip made w/copper, slip bleeds green.
Glaze name: Weathered Bronze
Cone: 6
Color: Green
Testing: Tested
Surface: Satin matt
Firing: Oxidation
Glaze type: Strontium matt
Transparency: Opaque
Recipe:
Lithium carbonate	1.00
Strontium carbonate	20.00
Nepheline syenite	60.00
Ball clay	10.00
Flint	6.00
Titanium dioxide	5.00
Copper carbonate	5.00
Comments:
From Pete Pinnell via Posey Bacopoulos. Soft satiny goldish green.See article Clay
Times Jan/Feb 04 p.17. This is the same glaze as Strontium Matte Pete Pinnell, a cone
10 glaze. Not using colorants, or using refractory colorants can make this glaze
underfired at cone 6.
Variations --
Periwinkle: 1.5% cobalt carb. + 4% copper carb.
Glaze name: WG White
Cone: 5 - 6
Color: white
Testing: 
Surface: 
Firing: oxidation
Recipe:
Feldspar	34.48
Gerstley borate	11.49
Zinc oxide	11.49
Dolomite	17.24
Flint	25.29
Comments:
Nice white, get pastel colors when adding cobol or copper carb. Slips
show through very nicely. I have spent about a year reading all of
the good things you all have had to share and thought it is my turn
to do some of the giving. Here are some formulas that I have gathered
from the studio. I don't know who the original creators of these are.
Hope you all enjoy them sue hintz <shintz@unca.edu>

Glaze name: White
Cone: 2 - 5
Color: white base
Testing: Untested
Surface: 
Firing: Ox. or Red.
Recipe:
Custer feldspar	34.90
Gerstley borate	31.50
Silica	19.80
Kaolin	5.90
Zinc oxide	4.90
Whiting	3.00
Comments:
From a University of Georgia class handout on glaze & clay from Andy
Nasisse. Add 4% Copper carb for mottled blue green. Add 1/2% cobalt
carb. + 1% Manganese dioxide + 1% red iron oxide for rich blue.

Glaze name: white Axner
Cone: 6 - 7
Color: white
Testing: 
Surface: Semi-Gloss
Firing: Oxidation
Transparency: Opaque
Recipe:
Kona F-4 feldspar	39.78
Silica	19.55
Gerstley borate	12.61
Dolomite	6.84
Kaolin	4.40
Talc	12.41
Lithium carbonate	3.42
Borax	0.98
Zircopax	11.73
Bentonite	0.98
Comments:
Here is a cone 6-7 oxidation white glaze I have had a lot of success
with. I've had lots of success adding colorants to this glaze, and at
cone 7, it has a very nice texture. At cone 6 it is kind of flat.
submitted by: Judy at Axner e-mail: AXNER@delphi.com
Glaze name: white Axner
Cone: 6 - 7
Color: white
Testing: Untested
Surface: Semi-Gloss
Firing: oxidation
Glaze type: Mid-fire
Transparency: Opaque
Recipe:
Kona F-4 feldspar	39.78
Silica	19.55
Gerstley borate	12.61
Dolomite	6.84
Kaolin	4.40
Talc	12.41
Lithium carbonate	3.42
Borax	0.98
Zircopax	11.73
Bentonite	0.98
Comments:
Here is a cone 6-7 oxidation white glaze I have had a lot of success
with. I've had lots of success adding colorants to this glaze, and at
cone 7, it has a very nice texture. At cone 6 it is kind of flat.
submitted by: Judy at Axner e-mail: AXNER@delphi.com
Glaze name: White Base UM
Cone: 6
Color: white
Testing: 
Surface: Gloss
Firing: Oxidation
Glaze type: Mid-fire
Transparency: Opaque
Recipe:
Kona F-4 feldspar	64.70
Gerstley borate	11.80
Whiting	9.40
EPK	7.10
Silica	7.10
Superpax	17.70
Bentonite	3.50
Comments:
This is a studio glaze here at the u of m. It crawls a little
when applied very thick,- its name is SUPER WHITE. i was just in the
process of looking for other glazes to test, so let me know if you
have any, thanks submitted by: Ed Brownlee e-mail: edware@umich.edu
source for original recipe: University of Michigan
Glaze name: White base yee vian shin 1
Cone: 6
Color: White
Testing: 
Surface: texture, mottled
Firing: Oxidation
Transparency: Semi-opaque
Recipe:
Nepheline syenite	35.00
Wollastonite	12.00
Lithium carbonate	2.70
Zinc oxide	5.80
Strontium carbonate	10.70
EPK	17.40
Silica	16.40
Zircopax Plus	5.00
Comments:
texture - sea shell kind of texture with pattern when reflected by
light. with 5% zircopax, white. add colorants like mason stain or
whatever oxide you want to create what color you want. when you fired
this, you can apply it thick. submitted by: yee vian shin aka Frankie
Yeevia e-mail: yeevi2@acc.wuacc.edu
Glaze name: White Cornball
Cone: 6
Color: white
Testing: 
Surface: Matt
Firing: oxidation
Transparency: Semi-opaque
Recipe:
Cornwall Stone	49.20
Kentucky OM #4	23.00
Talc	7.30
Whiting	7.70
Barium carbonate	12.80
Comments:
I'm not taking responsibility for anyone using these glazes, etc.
Something is probably toxic. They are examples of my research and
they work out in formulation. Which is what they are examples of. So
go formulate your own non-toxic glazes, if that is possible. It's
probably bad for the environment too. Email me with questions as to
household performance, as that may be indicative of other problems.
The badly crazed surfaces are not considered to be a continous-non
porous sanitary surfaces. Eric Hansen, Lawrence, Kansas
wabi_sabi@mailexcite.com
Glaze name: White Gloss
Cone: 4 - 5 - 6 - 7 - 8
Color: white
Testing: Untested
Surface: Gloss
Firing: oxidation
Transparency: Opaque
Recipe:
Spodumene	12.59
Nepheline syenite	29.95
Whiting	11.37
Flint	27.51
Gerstley borate	8.93
Dolomite	5.69
Zinc oxide	3.96
Bentonite	1.52
Zircopax	10.15
Comments:
For Pat Chesney- I use a gloss white glaze that it supposed to mature
at cone 4 -8. I fire it to 6-7, so I haven't personally tested it at
4. I got the recipe from Eastern Ill. Univ. Hope this helps. from
rebecca mott
Glaze name: White Happy
Cone: 6
Color: White
Testing: 
Surface: Waxy
Firing: Oxidation
Glaze type: Magnesium matt
Transparency: Opaque
Recipe:
Cornwall Stone	50.00
Ball clay	12.00
Dolomite	20.00
Bone ash	10.00
Lithium carbonate	8.00
Rutile	4.00
Zircopax	4.00
Comments:
From Shannon Nelson.
Variations --
Can substitute titanium dioxide for less creamy, whiter glaze.
Glaze name: White Kona
Cone: 6
Color: white
Testing: 
Surface: 
Firing: oxidation
Recipe:
Kona F-4 feldspar	46.30
Cornwall Stone	46.30
Wollastonite	1.20
Barium carbonate	3.80
Zinc oxide	2.50
Comments:
Eric Hansen, Lawrence, Kansas
wabi_sabi@mailexcite.com
Glaze name: White Liner Cushing
Cone: 5-6
Color: White
Testing: 
Surface: Gloss
Firing: Oxidation
Transparency: Semi-opaque
Recipe:
Custer feldspar	64.00
Whiting	18.00
Zinc oxide	5.00
Talc	5.00
EPK	9.00
Zircopax Plus	10.00
Comments:
Glaze name: White Liner Val Cushing
Cone: 5-6
Color: White
Testing: 
Surface: Gloss
Firing: Ox. or Red.
Glaze type: Mid-fire
Transparency: Opaque
Recipe:
Custer feldspar	64.00
Whiting	18.00
Zinc oxide	5.00
Talc	5.00
EPK	9.00
Zircopax	10.00
Comments:
Glaze name: White Matt
Cone: 2 - 5
Color: Opaque White
Testing: Untested
Surface: Matte
Firing: Ox. or Red.
Recipe:
Cornwall Stone	12.50
Spodumene	12.50
Barium carbonate	12.50
Dolomite	12.50
Talc	12.50
Zinc oxide	12.50
Kaolin	12.50
Flint	12.50
Comments:
From a University of Georgia class handout on glaze & clay from Andy
Nasisse. (Ever wonder if you could make a glaze with equal parts of
everything? RB)

Glaze name: White Matt V.C. Soft
Cone: 5 - 6
Color: White
Testing: Untested
Surface: Satin matt
Firing: Ox or Red
Glaze type: Na Li MidRoad Shino
Transparency: Transparent
Recipe:
Neph Sye	53.80
Barium carbonate	8.60
Gerstley borate	10.80
Lithium carbonate	5.40
Cryolite	5.40
Zinc oxide	2.20
EPK	10.80
Flint	3.20
Tin oxide	2.20
Zircopax	5.40
Comments:
Over a dark firing clay it breaks a rusty brown.  Lovely combination
of white against orange brown.  All this in oxidation. Chemically
this glaze appears to be bordering on the shino type.  TD Glaze Type:
Na Li MidRoad Shino. Opacity: . Firing type: Ox or Red .
Glaze name: White Matte
Cone: 6
Color: very white
Testing: Untested
Surface: matt
Firing: reduction
Recipe:
Nepheline syenite	38.70
Wollastonite	15.20
Barium carbonate	15.20
Silica	10.50
EPK	10.20
Gerstley borate	10.20
Comments:
kiln type: gas very white in oxidation, duller in reduction submitted
by: John Anthony e-mail: JTRAX@AOL.COM
Glaze name: White Matte
Cone: 6
Color: White
Testing: 
Surface: matt
Firing: Oxidation
Transparency: Opaque
Recipe:
Nepheline syenite	38.70
Wollastonite	15.20
Barium carbonate	15.20
Silica	10.50
EPK	10.20
Gerstley borate	10.20
Comments:
kiln type: gas very white in oxidation, duller in reduction submitted
by: John Anthony e-mail: JTRAX@AOL.COM
Glaze name: White Opaque (Blue)
Cone: 6
Color: army green/dark blue
Testing: 
Surface: shiny, gloss
Firing: 
Recipe:
Custer feldspar	50.00
Zinc oxide	10.80
Whiting	18.60
EPK	14.70
Silica	5.90
Rutile	3.00
Cobalt carbonate	2.50
Comments:
An interesting combination of army green/dark blue. The recipe was
given to me by a friend and is called White Opaque. She said to add
2.5% cobalt for a great shiny dark blue. or LEAVE OUT THE RUTILE FOR
A SHINY DARK BLUE The only thing she forgot to tell me was to leave
out the rutile. I now know that Rutile makes cobalt go green as the
result was a glaze that went a dingy army green on my light clay
(Standard 112), but on the Standard 266 dark brown it was dark blue
in the background with a diffuse green overcast, almost like a tiny
green crystal pattern, very attractive. submitted by: Julia Moore
e-mail: DIRTYBIRD5@AOL.COM

Glaze name: White Ozona
Cone: 6
Color: stony white
Testing: 
Surface: stony slip or engobe
Firing: 
Recipe:
A.P. Green fireclay	70.00
Cedar Heights Goldart	20.00
Ball clay	10.00
Comments:
I've applied them to bone dry sculptural work, bisqued them and then
have rubbed stains or oxides into the recesses, sponging off, then
fired again for permanence. They are quite versatile. These recipes
are from Zakin's book on Electric Kiln Ceramics. Some of the clays
used in the recipe are coarse and the slip should not be strined. The
result will be a coarse, sandy-textured surface, not for functional
pieces. They may be applied by dipping, spraying or brushing. They
may be applied to greenware or bisqued ware. They may be used alone
or with stains and glazes. The appearance when fired is soft and
sandy. Candice Roeder <croeder@worldnet.att.net>
Glaze name: White Paul's
Cone: 6
Color: white
Testing: 
Surface: 
Firing: 
Transparency: Semi-opaque
Recipe:
Gerstley borate	15.70
Talc	8.60
Whiting	12.00
Custer feldspar	43.00
EPK	8.60
Flint	12.10
Zircopax	8.10
Comments:
There's a White that i tested from Ceramics Monthly Answers to
Potters Questions. I have done tests with it but haven't used it yet
on anything major. It appeared to be something I would like. I want
to work more with it when I get the time. Cheryl Fisher Sarasota, FL
cfisher995@aol.com
Glaze name: white Satin Matt L. A.
Cone: 5
Color: White
Testing: Untested
Surface: Satin Matte
Firing: Ox. or Red.
Glaze type: Zinc matt
Transparency: Opaque
Recipe:
Kona F-4 feldspar	60.20
Flint	5.80
Whiting	18.20
Zinc oxide	10.00
EPK	5.80
Opax	4.00
Comments:
From a University of Georgia class handout on glaze & clay from Andy
Nasisse. A variation on L.A. Matt.
Glaze name: White Slip Glaze
Cone: 2 - 5
Color: white
Testing: Untested
Surface: 
Firing: Ox. or Red.
Recipe:
Kaolin	36.40
Frit 5301	54.50
Zinc oxide	9.10
Bentonite	2.70
Comments:
From a University of Georgia class handout on glaze & clay from Andy
Nasisse. Can be used on greenware.


Glaze name: White Super
Cone: 6
Color: white
Testing: Untested
Surface: ?
Firing: oxidation
Recipe:
Kona F-4 feldspar	55.00
Gerstley borate	10.00
Whiting	8.00
EPK	6.00
Silica	6.00
Superpax	15.00
Comments:
^6 in sitter- average bend; on buff stoneware; no soaking. a lttle
dry where thin. nice rich white where thick. looks like it almost
started to crawl wher thickest. good fit.overglazes look real good
wher thin, but seperate wher base is thicker, probably because of
ball clay in o.g. s . submitted by: Ed Brownlee e-mail:
edware@umich.edu
Glaze name: White Super
Cone: 6
Color: white
Testing: Untested
Surface: ?
Firing: oxidation
Transparency: Opaque
Recipe:
Kona F-4 feldspar	64.70
Gerstley borate	11.80
Whiting	9.40
EPK	7.10
Silica	7.10
Superpax	17.60
Comments:
^6 in sitter- average bend; on buff stoneware; no soaking. a lttle
dry where thin. nice rich white where thick. looks like it almost
started to crawl wher thickest. good fit.overglazes look real good
wher thin, but seperate wher base is thicker, probably because of
ball clay in o.g. s . submitted by: Ed Brownlee e-mail:
edware@umich.edu
Glaze name: White Waxy
Cone: 6
Color: white
Testing: 
Surface: waxy
Firing: Ox. or Red.
Transparency: Translucent
Recipe:
Custer feldspar	43.00
Gerstley borate	15.70
Flint	12.10
Whiting	12.00
Talc	8.60
EPK	8.60
Comments:
I use it in reduction but I have had some luck with it in oxidation
too. Sarah Barnes <sbarnes@mica.edu>
Glaze name: White Waxy
Cone: 6 - 10
Color: very white
Testing: Untested
Surface: fat waxy satin matt
Firing: Ox. or Red.
Recipe:
Kingman feldspar	41.00
Silica	20.00
Talc	15.00
Gerstley borate	12.00
Dolomite	7.00
EPK	5.00
Comments:
> ClayArt Listserv recipe < If you find this glaze useful, please
consider submitting it to the GlazeBase project with full
documentation. Use one of the GlazeBase submission formats available
on the CeramicsWeb web page.

comments: a nice, fat , matte very-white. Due to the magnesium the
talc, this glaze has that peculiar property of turning cobalt purple.
Can use Custer instead of Kingman and use 15 gr ( instead of 12 gr)
of Gerstley Borate for cone 6 glaze.
Glaze name: White WG
Cone: 5 - 6
Color: white
Testing: 
Surface: 
Firing: oxidation
Recipe:
Feldspar	34.48
Gerstley borate	11.49
Zinc oxide	11.49
Dolomite	17.24
Flint	25.29
Comments:
