Repository: a0082273/glaze_color_prediction

Data of this repository are from Grazy(http://help.glazy.org/about/#about-the-software)

File: database/GlazChem/data/glz_hg_midrange.txt (part 12 of 12)
Glaze name: Aventurine Chromium Green
Nice white, get pastel colors when adding cobol or copper carb. Slips
show through very nicely. I have spent about a year reading all of
the good things you all have had to share and thought it is my turn
to do some of the giving. Here are some formulas that I have gathered
from the studio. I don't know who the original creators of these are.
Hope you all enjoy them sue hintz <shintz@unca.edu>
Glaze name: Wood Ash Look
Cone: 6
Color: 
Testing: Untested
Surface: 
Firing: oxidation
Recipe:
Ferro frit 3195	230.00
Whiting	170.00
EPK	100.00
Comments:
> ClayArt Listserv recipe < If you find this glaze useful, please
consider submitting it to the GlazeBase project with full
documentation. Use one of the GlazeBase submission formats available
on the CeramicsWeb web page.

comments: hi. I have a recipe for a fake wood ash at cone 6
oxidation. It  does run in those rivulets. I added 3% copper
carbonate but I am sure some other colorants would be worth a try.
submitted by: Suzanne Fuqua e-mail: Suzanne511@aol.com

Glaze name: yee vian shin 1
Cone: 6
Color: with 5% zircopax, white
Testing: 
Surface: texture, mottled
Firing: 
Recipe:
Nepheline syenite	34.95
Wollastonite	12.04
Lithium carbonate	2.65
Zinc oxide	5.84
Strontium carbonate	10.68
EPK	17.43
Silica	16.42
Comments:
texture - sea shell kind of texture with pattern when reflected by
light. with 5% zircopax, white. add colorants like mason stain or
whatever oxide you want to create what color you want. when you fired
this, you can apply it thick. submitted by: yee vian shin aka Frankie
Yeevia e-mail: yeevi2@acc.wuacc.edu

Glaze name: Yellow Bright
Cone: 2 - 5
Color: bright yellow
Testing: Untested
Surface: 
Firing: Ox. or Red.
Glaze type: Mid-fire
Recipe:
Kaolin	30.00
Frit 5301	70.00
Bentonite	3.00
Vanadium stain	10.00
Comments:
From a University of Georgia class handout on glaze & clay from Andy
Nasisse.
Glaze name: Yellow green slip glaze
Cone: 2 - 5
Color: yellow green
Testing: Untested
Surface: 
Firing: Ox. or Red.
Recipe:
Albany slip	60.00
Frit 5301	40.00
Copper carbonate	2.00
Comments:
From a University of Georgia class handout on glaze & clay from Andy
Nasisse.


Glaze name: Yellow Ochre Glaze
Cone: 6
Color: 
Testing: 
Surface: 
Firing: Ox. or Red.
Glaze type: Zinc matt
Recipe:
Kaolin	29.00
Frit 3110	26.00
Zinc oxide	17.00
Flint	16.00
Lithium carbonate	4.00
Red iron oxide	4.00
Tin oxide	4.00
Yellow ochre	0.50
Copper carbonate	0.40
Comments:
from Mary Barranger
Glaze name: Yellow Seto Leach
Cone: 6
Color: yellow
Testing: 
Surface: 
Firing: oxidation
Recipe:
Wood ash	66.67
Custer feldspar	33.33
Yellow ochre	33.33
Comments:
comments: Seems to be better on
porcelain. Some- times bright yellow, sometimes browner depends on
mineral content of the ash which varies from wood to wood. Darker and
more opaque where thin goes to almost black. Yellow where thicker.
Keep glaze thin or you will be scraping shelves. Becomes transparent
yellowish brown and very fluid when thickly applied. The mid way
thin/thick of application is mottled like a salt fired piece and is
satin matte. But I got great reds, yellows, browns, blacks on pieces
where it's thinner. To make tiny rivers of ash I make the same glaze
substituting Red Art for the Ochre and trail it on with a slip trail
bulb. Caution: use rubber gloves with unwashed ash glazes or face the
possibility of contact dermatitis. It will mildly burn the skin. I
keep Cornhuskers lotion and Hydrocortisone cream around the house
anyway. I layer it with a glossy, glassy glaze that by itself has its
own problems like keeping me up at night to the sound of loudly
cooling and crazing *pings* I use a glaze with wood ash. I don't wash
the ash, but I do screen it. The woodash has to be soft, white,
fluffy. Not from a wood kiln! That kind is sintered and won't get the
best results. You can tell it will feel crispy at first. I'm not
taking responsibility for anyone using these glazes, etc. Something
is probably toxic. They are examples of my research and they work out
in formulation. Which is what they are examples of. So go formulate
your own non-toxic glazes, if that is possible. It's probably bad for
the environment too. Email me with questions as to household
performance, as that may be indicative of other problems. The badly
crazed surfaces are not considered to be a continous-non porous
sanitary surfaces. Eric Hansen, Lawrence, Kansas
wabi_sabi@mailexcite.com
Glaze name: Yellow Woo
Cone: 6
Color: deep yellow
Testing: 
Surface: matt
Firing: 
Recipe:
Nepheline syenite	42.51
Strontium carbonate	23.93
Dolomite	15.45
Silica	9.05
Kaolin	9.05
Zircopax	19.28
Red iron oxide	3.58
Bentonite	4.77
Epsom salts	1.19
Comments:
kiln type: gas nice deep yellow with brown spotting over iron bearing
clay when thin. Waxier and paler when thick. submitted by: John
Anthony e-mail: JTRAX@AOL.COM
Glaze name: Zakin K15-1
Cone: 6
Color: dark blue
Testing: Untested
Surface: semi -matt
Firing: oxidation
Recipe:
Nepheline syenite	40.00
Dolomite	18.00
Silica	18.00
Kaolin	12.00
Bone ash	6.00
Lithium carbonate	2.00
Zinc oxide	4.00
Copper carbonate	2.00
Comments:
Tested on white Stoneware. THIS IS A DARK BLUE GLAZE, NICE TEXTURE,
WORKS WELL THIN. SEMI-MATT. IF THICK THEN IT'S GLOSS AND REALLY BLUE
(should sell like crazy...) submitted by: Sharon LaRocca-Miranda
e-mail: FMIRANDA@alpha.CC.OBERLIN.EDU , FMiranda@oberlin.edu source
for original recipe: Zakin

Glaze name: Zakin's GK ash
Cone: 5 - 6
Color: 
Testing: Untested
Surface: ash runny
Firing: Ox. or Red.
Recipe:
Ferro frit 3124	90.90
Magnesium carbonate	35.30
Nepheline syenite	50.50
Strontium carbonate	55.50
Spodumene	75.80
EPK	50.50
Whiting	65.70
Wood ash	75.80
Opax	60.60
Bentonite	10.10
Comments:
> ClayArt Listserv recipe < If you find this glaze useful, please
consider submitting it to the GlazeBase project with full
documentation. Use one of the GlazeBase submission formats available
on the CeramicsWeb web page.

comments: Use unwashed fireplace ash. Doesn't add to 100 because of
the strontium/barium substitution, the bentonite, and the ash. This
may be closer to cone 5 than cone 6 but seems to work over a range of
a couple cones. This is Zakin's GK base with 15% unwashed, mixed
fireplace ashes, with strontium substituted for barium and superpax
for opax. By itself over porcelain, the glaze is not particularly
interesting. But other glazes on top of it run and drip and blend
together nicely. I've found that if I glaze the lower 2/3 or 3/4 of a
pot with a well-behaved glossy glaze, brush a coat of this ZGK ash
glaze on the top 1/3 or so and then brush or dip some third glaze on
top of the ash glaze, I get a nice pattern of runs that don't go off
the bottom of the pot onto the kiln shelf (usually). Different glazes
give different kinds of runs and bands of different glazes are
interesting too. The few times I tried a matte glaze on the bottom,
the pots cracked. Could have been coincidence. But I've been sticking
with glossy glazes on the bottom since then. submitted by: Janet
Price e-mail: jprice@kzoo.edu

Glaze name: Satin Dixon Revised Alyssa Welch
Cone: 6
Color: 
Testing: 
Surface: Gloss
Firing: Oxidation
Transparency: Transparent
Recipe:
Dolomite	7.40
Frit 3124	6.20
Whiting	18.30
Nepheline syenite	20.50
Kaolin	20.40
Flint	27.20
Comments:
Glaze name: Nutmeg Richard's
Cone: 6
Color: Brown
Testing: 
Surface: Satin matt
Firing: Oxidation
Glaze type: Magnesium matt
Transparency: Opaque
Recipe:
Dolomite	23.30
Spodumene	23.30
Kentucky OM #4	23.30
Silica	23.30
Frit 3134	6.80
Red iron oxide	1.10
Yellow ochre	3.20
Tin oxide	4.90
Bentonite	1.90
Comments:
From Bill Van Gilder

Glaze name: Base Van Gilder
Cone: 6
Color: 
Testing: 
Surface: Gloss
Firing: Oxidation
Glaze type: Mid-fire
Transparency: Transparent
Recipe:
Custer feldspar	20.00
Frit 3134	20.00
Wollastonite	20.00
Silica	20.00
EPK	20.00
Comments:
Glaze name: Green Dragon Matt
Cone: 6
Color: Turquoise
Testing: 
Surface: Matt
Firing: Oxidation
Glaze type: Zinc matt
Crystals: Small
Flow: Extreme
Recipe:
Whiting	18.00
Zinc oxide	8.00
Cornwall Stone	22.00
Soda spar	44.00
EPK	3.00
Bentonite	5.00
Titanium dioxide	4.00
Copper carbonate	4.00
Comments:
Good with Ash Fresca over Green Dragon.

Glaze name: Ash Frasca
Cone: 6
Color: Turquoise
Testing: 
Surface: Matt
Firing: Oxidation
Glaze type: Ash
Visual texture: Rivulet
Recipe:
Whiting	11.00
Ash wood	56.00
Potash feldspar	11.00
Ball clay	11.00
Silica	11.00
Copper carbonate	4.00
Comments:
Works best dipped or sprayed over another glaze. Alone very dry.
Variations -- blue = cobalt carb 2%

Glaze name: Bronze Aqua Lana Wilson
Cone: 6
Color: 
Testing: 
Surface: 
Firing: Oxidation
Recipe:
Strontium carbonate	50.00
Nepheline syenite	50.00
Gerstley borate	2.50
Bentonite	3.00
Copper carbonate	4.00
Comments:
Thin application = aqua, thick = bronze. Runs if thick, so make thin
toward bottom. For a better bronze, apply over a thin application of
Lichen Bell's glaze.

Glaze name: Lichen Bell's
Cone: 6-8
Color: 
Testing: 
Surface: Lichen
Firing: Oxidation
Glaze type: Lichen
Transparency: Opaque
Recipe:
Magnesium carbonate	31.00
Talc theoretical	8.00
Zinc oxide	6.00
Frit P-25	6.00
Soda spar	30.00
Kaolin	19.00
Comments:
To achieve a cracked-earth effect, some cracks should show before
firing.

Glaze name: new glaze
Cone: 
Color: 
Testing: 
Surface: 
Firing: 
Recipe:
Comments:
Glaze name: Eggshell recalc
Cone: 6
Color: 
Testing: 
Surface: Matt
Firing: Oxidation
Glaze type: Zinc matt
Recipe:
Whiting	16.00
Dolomite	0.90
Zinc oxide	5.30
Frit 3195	24.80
Potash feldspar - theoretical	32.80
Kaolin - theoretical	0.30
Silica	19.90
Tin oxide	9.00
Red iron oxide	3.00
Comments:
From Central Carolina CC via Ceramics Mo.07 Buyer's Guide supplement.
Recalculated to use less frit and be cheaper. Untested.

Glaze name: Eggshell
Cone: 6
Color: 
Testing: 
Surface: Matt
Firing: Oxidation
Glaze type: Zinc matt
Recipe:
Whiting	9.50
Zinc oxide	5.50
Frit 3124	44.50
Custer feldspar	20.00
Bentonite	7.50
EPK	5.00
Silica	8.00
Tin oxide	9.00
Red iron oxide	3.00
Comments:
From Central Carolina CC via Ceramics Mo.07 Buyer's Guide supplement.

Glaze name: Slip Ron Meyers
Cone: 02
Color: White
Testing: 
Surface: Unglazed
Firing: Ox. or Red.
Glaze type: Slip
Transparency: Opaque
Recipe:
EPK	31.30
Kentucky OM #4	18.00
potspar	24.90
Flint	17.50
Zircopax Plus	7.40
Soda ash	0.20
Sodium silicate	0.20
Comments:
