Repository: a0082273/glaze_color_prediction

# glaze_color_prediction

I want to predict the glaze's color, surface, transparency and so on from the recipe, cone, firing, etc.

Data of this repository are from Grazy(http://help.glazy.org/about/#about-the-software)

File: database/GlazChem/trash/high.csv (part 1 of 4)
,Graze name,Cone,Color,Testing,Surface,Firing,Transparency,Recipe1,Recipe2,Recipe3,Recipe4,Recipe5,Recipe6,Recipe7,Recipe8,Recipe9,Recipe10,Recipe11,Recipe12,Recipe13
0,Blue lithium,010-09,Blue,,Semi-gloss,Ox. or Red.,Opaque,Flint	40.40,Soda spar	20.20,Cryolite	15.20,Lithium carbonate	10.10,Bone ash	8.10,Kaolin	3.00,Copper oxide	3.00,,,,,,
1,Yellow Lewis,10,,,Satin matt,Reduction,,Feldspar	35.00,Ball clay	22.00,Flint	5.00,Barium carbonate	25.28,Opax	15.00,Red iron oxide	6.00,,,,,,,
2,Blue Limestone,10,,,Semi-gloss,Reduction,,Kaolin	9.50,Whiting	19.00,Silica	28.60,Feldspar	38.10,Barium carbonate	4.80,Rutile	4.80,Copper carbonate	1.60,Cobalt carbonate	1.90,Bentonite	2.00,,,,
3,Purple Chun,10,Red-purple,,Gloss,Reduction,Opaque,Custer feldspar	26.00,Flint	29.50,Whiting	15.10,EPK	1.80,Ball clay	5.60,Soda ash	7.10,Frit 3134	11.30,Barium carbonate	4.00,Tin oxide	1.10,Copper carbonate	0.50,,,
4,Matt Strontium Crystal Magic Steven Hill,10,White,,Satin matt,Reduction,Opaque,Custer feldspar	46.00,Whiting	17.30,Tile 6 clay	14.90,Strontium carbonate	12.60,Frit 3124	4.60,Lithium carbonate	4.60,Titanium dioxide	13.80,Bentonite	2.00,,,,,
5,#207.3,8,varies - see comments,,Gloss,Oxidation,,Nepheline syenite	35.00,Dolomite	15.00,Whiting	8.00,Barium carbonate	8.00,EPK	4.00,Silica	30.00,Bentonite	3.00,,,,,,
6,Albany Glaze,9 - 10,,,,,,Albany slip	63.16,Cornwall Stone	26.32,Whiting	10.53,Red iron oxide	5.26,,,,,,,,,
7,Albany Slip substitute Hendley's,7 - 10,brown black,,glossy,ox. or red.,,Redart	72.00,Whiting	10.00,Soda feldspar	8.00,Talc	5.00,EPK kaolin	5.00,,,,,,,,
8,Alkaline High Fire 1,9-10,Clear,,Gloss,Ox. or Red.,Transparent,Feldspar	62.50,Whiting	7.70,EPK	5.10,Flint	24.60,,,,,,,,,
9,Alkaline high fire 2,10,,,Gloss,Ox. or Red.,Transparent,Feldspar	20.00,Cornwall Stone	50.00,Whiting	15.00,Flint	15.00,,,,,,,,,
10,Alkaline high fire 2 no cs,10,,,Gloss,Ox. or Red.,Transparent,Feldspar	51.71,Whiting	16.27,Dolomite	0.32,Silica	26.89,Kaolin - theoretical	6.71,,,,,,,,
11,Alkaline Lee Rexrode,9,White,,Satin matt,Oxidation,Semi-opaque,Barium carbonate	36.60,Lithium carbonate	1.10,Nepheline syenite	45.60,Ball clay	7.20,Flint	9.50,,,,,,,,
12,Alkaline Lee Rexrode Sr,9,White,,Satin matt,Oxidation,Translucent,Strontium carbonate	27.50,Lithium carbonate	1.10,Nepheline syenite	45.60,Ball clay	7.20,Flint	9.50,,,,,,,,
13,Amber Barnard,10,Amber,,Gloss,Reduction,Transparent,Barnard clay	33.00,Wollastonite	13.00,Whiting	15.00,Custer feldspar	20.00,Gerstley borate	3.00,,,,,,,,
14,Amber Celadon,9 - 10,"Amber, honey, brown",Untested,Glossy,Reduction,,Albany Slip	36.00,Custer feldspar	22.00,Gerstley borate	3.00,Wollastonite	14.00,Whiting	8.00,Flint	14.00,EPK	3.00,Yellow Ochre	9.00,,,,,
15,Amber Celadon McKenzie Smith,9-10,Amber,,Gloss,Reduction,Transparent,Wood ash	22.00,Whiting	17.00,Custer feldspar	41.00,Ball clay	4.00,Flint	17.00,Red iron oxide	8.00,Bentonite	2.00,,,,,,
16,Amber Celadon Nick's Ochre,10,Amber,,Gloss,Reduction,Transparent,Custer feldspar	26.50,Whiting	22.20,Flint	25.60,Ball clay	25.60,Yellow ochre	8.00,,,,,,,,
17,Amber Celadon no  Albany,9 - 10,"Amber, honey, brown",Untested,Glossy,Reduction,,Kaolin - theoretical	15.00,Custer feldspar	28.00,Dolomite	4.00,Whiting	19.00,Silica	30.00,Frit 3134	3.00,Red iron oxide	3.00,,,,,,
18,Amber Celadon no albany,9 - 10,"Amber, honey, brown",Untested,Glossy,Reduction,,Kaolin - theoretical	12.00,Custer feldspar	29.00,Dolomite	4.00,Whiting	20.00,Silica	30.00,Frit 3195	5.00,Red iron oxide	3.00,,,,,,
19,Amber Celadon VC no albany,10,Amber,,Gloss,Reduction,Translucent,Custer feldspar	19.00,Gerstley borate	3.00,Dolomite	2.00,Wollastonite	9.00,Whiting	14.00,Redart	29.00,Barnard clay	10.00,EPK	2.00,Flint	10.00,Red iron oxide	2.00,,,
20,Amber Celadon w/Alberta Slip,10,,,Gloss,Reduction,Transparent,Alberta slip	35.50,Wollastonite	14.00,K-200 feldspar	21.50,Gerstley borate	3.20,Whiting	7.50,EPK	3.20,Silica	15.10,Yellow ochre	7.50,Bentonite	6.50,,,,
21,Amber Gulden's,10,Amber,,Gloss,Reduction,Translucent,Custer feldspar	30.00,Whiting	25.00,Flint	25.00,Kentucky OM #4	10.00,Gerstley borate	3.00,Bentonite	2.00,Yellow iron oxide	7.00,,,,,,
22,Amber Gulden's no GB,10,Amber,,Gloss,Reduction,Translucent,feldspar - theoretical	25.60,Whiting	26.60,Silica	30.90,Kaolin - theoretical	7.70,Frit 3124	9.20,Bentonite	2.00,Yellow iron oxide	7.00,,,,,,
23,Amber Shaner Celadon ARAC,9-10,Amber,,Gloss,Reduction,Transparent,Albany slip	35.90,Wollastonite	14.10,EPK	3.30,Gerstley borate	3.30,Whiting	7.60,Flint	14.10,Custer feldspar	21.70,Yellow ochre	8.70,,,,,
24,Amber Shaner Celadon ARAC Alberta,9-10,Amber,,Gloss,Reduction,Transparent,Alberta slip	77.00,Gerstley borate	3.00,Whiting	14.00,Silica	6.00,Yellow ochre	8.00,,,,,,,,
25,Amber Shaner Celadon ARAC no albany,9-10,Brown,Tested,Gloss,Reduction,Transparent,EPK	14.00,Dolomite	5.00,Whiting	19.00,Silica	29.00,Custer feldspar	27.00,Frit 3134	6.00,Yellow ochre	8.00,,,,,,
26,Amber stable test 1,10,Amber,,Gloss,Reduction,Transparent,Feldspar	47.90,Whiting	14.70,Strontium carbonate	11.00,Kaolin - theoretical	9.80,Silica	16.60,Red iron oxide	8.00,Bentonite	2.00,,,,,,
27,Amber stable test 2 w/bone ash,10,Amber,,Gloss,Reduction,Transparent,Feldspar	47.70,Strontium carbonate	11.00,Kaolin - theoretical	9.80,Silica	16.50,Bone ash	15.10,Red iron oxide	8.00,Bentonite	2.00,,,,,,
28,Amber theoretical 3,10,Amber,Untested,Gloss,Reduction,Transparent,Nepheline syenite	34.10,Lithium carbonate	2.00,Whiting	12.10,Strontium carbonate	5.90,Kaolin - theoretical	1.20,Silica	44.60,Red iron oxide	8.00,Bentonite	2.00,,,,,
29,Anderson Blue,9 - 10,"black to green, blue",,matte,reduction,,Soda feldspar	57.13,EPK	14.26,Kentucky OM #4	7.18,Whiting	21.44,Cobalt carbonate	7.18,,,,,,,,
30,Andreson Pearl,10,light robin's egg blue,,gloss stable,,,Gerstley borate	13.00,Whiting	8.70,Zinc oxide	2.20,Custer spar	59.40,Ball clay	3.80,Barium carbonate	13.00,Tin oxide	7.60,Copper carbonate	0.50,,,,,
31,Andy Martin's Showsaver,10,Clear,,Gloss,Ox. or Red.,Transparent,Barium carbonate	22.90,Gerstley borate	3.80,Strontium carbonate	13.00,Wollastonite	3.40,Nepheline syenite	26.90,Ball clay	9.50,Flint	20.50,,,,,,
32,Angel Eyes,10,,,,,,EPK	10.00,Whiting	20.00,Silica	30.00,Potash feldspar	40.00,Red iron oxide	3.33,Rutile	3.33,,,,,,,
33,ash - Fake Martell,10,gray?,,runny fake ash,,,Dolomite	8.00,Whiting	34.00,Potash feldspar	5.00,Kaolin	33.00,Silica	20.00,,,,,,,,
34,ash Benji's,8-10,Tan,Tested,Satin matt,Reduction,Opaque,Hardwood ash	16.50,Softwood ash	16.50,Custer spar	39.00,EPK	13.00,Whiting	6.00,Barium carbonate	5.00,Flint	4.00,Bentonite	1.00,Black iron oxide	1.00,,,,
35,ash Benji's remix,8-10,Tan,Tested,Satin matt,Reduction,Opaque,Custer spar	39.00,EPK	13.00,Whiting	6.00,Barium carbonate	5.00,Flint	4.00,Ash wood	33.00,Bentonite	1.00,Black iron oxide	1.00,,,,,
36,Ash Blue van Gilder,10,Blue,,,Reduction,Semi-opaque,Custer feldspar	5.00,Whiting	31.00,Tennessee #10	24.00,Silica	22.50,Dolomite	2.50,Ash wood	15.00,Red iron oxide	0.80,Cobalt carbonate	0.50,,,,,
37,Ash Cooter Green,9 - 10,green,,Semi-gloss,Reduction,Semi-opaque,Nepheline syenite	40.00,Custer feldspar	40.00,Wood ash	20.00,,,,,,,,,,
38,ash Fake - Martell,10,gray?,,runny fake ash,,,Dolomite	8.00,Whiting	34.00,Potash feldspar	5.00,Kaolin	33.00,Silica	20.00,,,,,,,,
39,Ash Fake blue,9-10,Blue,,,Ox. or Red.,,Alberta slip	52.00,Whiting	32.00,Kentucky OM #4	16.00,Cobalt oxide	1.00,Red iron oxide	2.00,,,,,,,,
40,ash fake BP26S Light green,8,light green,,ash-like,,,Potash feldspar	40.00,China clay	20.00,Dolomite	18.00,Talc	8.00,Whiting	5.00,Zinc oxide	4.00,Quartz	5.00,Copper carbonate	1.00,,,,,
41,Ash fake BP26S Light green,8,light green,,ash-like,Oxidation,Semi-opaque,Potash feldspar	40.00,China clay	20.00,Dolomite	18.00,Talc	8.00,Whiting	5.00,Zinc oxide	4.00,Quartz	5.00,Copper carbonate	1.00,,,,,
42,Ash Felix's Green,8-10,Green,Tested,Waxy,Reduction,Opaque,Mixed hardwood ash	20.00,Dolomite	14.00,Silica	20.00,Custer spar	20.00,Nepheline syenite	14.00,EPK	10.00,Gerstley borate	2.00,Bentonite	2.00,Black iron oxide	1.00,,,,
43,Ash Fresca Base,10,Tan,,Waxy,Reduction,Translucent,Wood ash	50.00,Kentucky OM #4	12.50,G-200 feldspar	12.50,Silica	12.50,Whiting	12.50,Bentonite	2.00,,,,,,,
44,Ash Green Cooter,9 - 10,green,Untested,,salt,,Nepheline syenite	40.00,Custer feldspar	40.00,Wood Ash	20.00,,,,,,,,,,
45,Ash Hanna's Fake,10,,,runny fake ash,Reduction,,Whiting	30.00,Strontium carbonate	10.00,Redart clay	60.00,Yellow ochre	4.00,,,,,,,,,
46,Ash Honey Doug's,10,Amber,,Semi-gloss,Reduction,Translucent,Custer feldspar	35.00,Wood ash	35.00,EPK	15.00,Dolomite	15.00,Zircopax	5.00,,,,,,,,
47,Ash Katz Fake,10,,Untested,,reduction,,Barnard slip	55.00,Whiting	45.00,,,,,,,,,,,
48,Ash Lanman Fake Wood,9 - 10,greenish brown,,Streaky,Ox. or Red.,Semi-opaque,Custer feldspar	15.00,Dolomite	9.00,Strontium carbonate	6.75,Whiting	30.00,Ball clay	18.00,Flint	19.00,Iron oxide	4.00,,,,,,
49,Ash McWhinnie Base,8 - 10,base glaze,,,,,Gerstley borate	8.45,Magnesium carbonate	1.86,Whiting	15.30,Wood ash	14.54,Custer feldspar	15.55,Georgia kaolin	10.91,Flint	33.39,,,,,,
50,Ash pale green,10,Green,,Satin matt,Reduction,Translucent,Feldspar	10.00,Whiting	8.00,Flint	20.00,Ball clay	6.00,Kaolin	6.00,Albany slip	15.00,Ash wood	35.00,Zircopax	4.00,,,,,
51,Ash Richard's Drip Fake,10,,,Matt,Reduction,Translucent,Custer feldspar	21.50,EPK	24.70,Silica	8.10,Talc theoretical	2.70,Whiting	43.00,,,,,,,,
52,Ash Tom Turners,10,Tan,,Waxy,Reduction,Translucent,Kentucky OM #4	20.00,G-200 feldspar	40.00,Wood ash	40.00,,,,,,,,,,
53,Ash V.C. Mixed,9 - 10,Yellow to brown,Untested,Satin matt,Reduction,Semi-opaque,Custer spar	30.00,Ash wood	45.00,Yellow ochre	25.00,,,,,,,,,,
54,"Ash, fake Donna's",9,Amber,,Satin matt,Reduction,Translucent,Albany slip	60.00,Whiting	30.00,Barium carbonate	10.00,Rutile	5.00,,,,,,,,,
55,Avery Salt Slip - Wild,10,orange,,slip,,,Avery kaolin	25.00,Grolleg	50.00,Calcined kaolin	25.00,,,,,,,,,,
56,Avery/Fake Avery Slip,9 - 11,tan to brown,,slip or engobe,,,Grolleg	57.00,Kentucky OM #4	35.00,Nepheline syenite	8.00,,,,,,,,,,
57,Base 8A,10,Clear,,,Ox. or Red.,,Frit 3110	36.40,Lithium carbonate	8.00,Barium carbonate	6.80,EPK	20.40,Flint	28.40,,,,,,,,
58,Base Ayumi's Tuesday,10,,,Satin matt,Reduction,Opaque,Kona F-4 feldspar	40.00,Whiting	10.00,Dolomite	15.00,EPK	15.00,Flint	10.00,Magnesium carbonate	10.00,Bone ash	6.00,,,,,,
59,Base Ayumi's Tuesday,10,White,,Satin matt,Reduction,,Kona F-4 feldspar	40.00,Whiting	10.00,Dolomite	15.00,EPK	15.00,Flint	10.00,Magnesium carbonate	10.00,Bone ash	6.00,,,,,,
60,Base Ayumi's Tuesday recalc,10,White,,Satin matt,Reduction,,Nepheline syenite	28.50,Talc	26.50,Kaolin - theoretical	15.60,Silica	6.80,Bone ash	22.60,,,,,,,,
61,Base F Ayumi's,10,,,,Ox. or Red.,,Kona F-4 feldspar	36.40,Dolomite	11.00,Whiting	5.50,Strontium carbonate	20.00,Soda ash	3.60,EPK	18.00,Flint	5.50,,,,,,
62,Base GG Bohls,9,White,,Gloss,Oxidation,Semi-opaque,Flint	33.50,Custer feldspar	23.00,Dolomite	14.50,Kaolin	12.50,Whiting	11.00,Barium carbonate	1.00,Gerstley borate	4.00,Tin oxide	0.50,,,,,
63,Base K Ayumi's,10,,,,Reduction,,Strontium carbonate	45.00,EPK	10.00,Flint	10.00,Whiting	10.00,Talc theoretical	20.00,Zinc oxide	5.00,,,,,,,
64,Base Randy's,6 - 10,,Untested,,Ox. or Red.,,Silica	29.70,EPK	4.95,Soda feldspar	19.80,Talc	13.86,Gerstley borate	31.68,,,,,,,,
65,Base Transparent,10,transparent,Untested,,Ox. or Red.,,Kona Feldspar	36.36,Whiting	20.45,EPK	11.36,Silica	31.82,,,,,,,,,
66,Base Val's AA,10,,,Satin matt,Reduction,Opaque,Cornwall Stone	46.00,Whiting	34.00,EPK	20.00,,,,,,,,,,
67,Base Val's AA Horie,10,White,,Satin matt,,Opaque,Cornwall Stone	46.00,Whiting	34.00,EPK	20.00,,,,,,,,,,
68,Berry Rust (new),10,brown?,,,,,Silica	25.13,EPK	22.69,Nepheline syenite	8.61,Ferro frit 3134	19.93,Bone ash	8.97,Talc	14.67,Red iron oxide	8.59,,,,,,
69,Berryrust,7 - 10,cranberry rust red,,,,,Silica	27.27,EPK	18.18,Nepheline syenite	18.18,Dolomite	9.09,Gerstley borate	9.09,Talc	9.09,Bone ash	9.09,Red iron oxide	9.09,,,,,
70,Black #1223 Glossy,10,black,Untested,glossy,reduction,,Barium carbonate	2.50,Whiting	16.00,Custer feldspar	49.50,OM-4 Ball Clay	10.00,Silica	22.00,Chrome oxide	1.28,Cobalt oxide	4.93,Manganese dioxide	2.46,Red iron oxide	4.96,,,,
71,Black #27,9 - 10,black,Untested,,reduction,,Custer feldspar	43.16,Dolomite	12.63,Whiting	2.11,Tennessee #5 Ball Clay	7.37,Silica	34.74,Iron Oxide	6.00,Rutile	4.00,,,,,,
72,Black (from Dennis Olson),10,black,,glossy,reduction,,Dolomite	5.00,Whiting	6.00,Soda feldspar	67.00,EPK kaolin	5.00,Flint	17.00,Cobalt carbonate	3.00,Red iron oxide	4.00,Bentonite	1.00,,,,,
73,Black B V.C.,10,Black,Untested,Satin-Matt,Ox or Red,Opaque,Albany slip	65.00,Nepheline syenite	15.00,Barium carbonate	10.00,Talc	10.00,Chrome oxide	1.00,Manganese dioxide	2.00,Cobalt oxide	1.00,Iron oxide	4.00,,,,,
74,Black Barnard,10,black,Untested,dry matte,Reduction,,Barnard clay	88.00,Nepheline syenite	12.00,Cobalt oxide	1.50,,,,,,,,,,
75,Black breaking blue,8 - 10,Black,,Gloss,Reduction,Opaque,Custer feldspar	32.70,Silica	32.70,Whiting	15.40,Kentucky OM #4	9.60,EPK	9.60,Red iron oxide	8.00,Cobalt carbonate	3.80,,,,,,
76,Black Brouillard Charcoal,10,Black,,,Reduction,Opaque,G-200 feldspar	34.00,Ball clay	11.00,Custer spar	24.00,Dolomite	8.00,Flint	8.00,Whiting	4.00,Zircopax	2.00,Black Mason Stain	4.00,Red iron oxide	4.00,,,,
77,Black Charlie D Manganese,10,black,Untested,satin,reduction,Opaque,Custer spar	20.00,Kona F-4 feldspar	20.00,Whiting	2.00,Dolomite	15.00,Talc	13.00,Ball clay	10.00,Flint	20.00,Bentonite	2.00,Manganese dioxide	4.00,,,,
78,Black H38-40 Sondahl Gloss,8 - 10,black,,glossy,oxidation,Opaque,Dolomite	8.49,Custer feldspar	23.28,Nepheline syenite	8.79,Kaolin	13.69,Flint	16.18,Kona F-4 spar	16.68,Wollastonite	6.69,Bone ash	1.50,Whiting	4.70,Red iron oxide	1.50,Cobalt carbonate	2.30,Copper carbonate	2.30,
79,Black Hendley's Rhodes,10,Black,,satin matte,reduction,,Minspar Soda Feldspar	57.00,EPK	9.00,Redart	25.00,Dolomite	6.50,Whiting	2.50,Red iron oxide	5.00,Manganese dioxide	3.70,Cobalt oxide	1.30,,,,,
80,Black Hendley's Rhodes,10,Black,,satin matte,reduction,,Minspar Soda Feldspar	57.00,EPK	9.00,Redart	25.00,Dolomite	6.50,Whiting	2.50,Red iron oxide	5.00,Manganese dioxide	3.70,Cobalt oxide	1.30,,,,,
81,Black Kelly Cowan's,10,black,,Satin matt,Reduction,Opaque,Dolomite	20.00,Soda feldspar	42.00,EPK	18.00,Flint	20.00,Bentonite	1.00,Red iron oxide	3.50,Chrome oxide	3.50,Manganese dioxide	3.50,,,,,
82,Black Loretta,10,Black,Untested,satin matt,Ox. or Red.,Opaque,Nepheline syenite	16.67,Albany Slip Clay	83.33,"Cobalt Oxide, Black	5.55",,,,,,,,,,
83,Black Matte,9,Black,,Satin matt,Reduction,Semi-opaque,Cornwall Stone	42.00,Dolomite	15.00,Whiting	10.00,EPK	23.00,Flint	10.00,ochre	6.00,Cobalt carbonate	2.00,Chromium oxide	1.00,,,,,
84,Black McKensie Decorative,10,Black,Untested,,Reduction,Opaque,Talc	5.00,Soda feldspar	42.00,Calcined kaolin	13.00,Ball clay	8.00,Whiting	15.00,Silica	17.00,Cobalt carbonate	1.20,Chrome oxide	2.20,Iron oxide	10.00,Manganese dioxide	3.00,,,
85,Black Mirror,10,Black,,Gloss,Ox. or Red.,Opaque,Barnard clay	9.45,Custer feldspar	49.60,Whiting	15.35,Barium carbonate	2.36,Flint	23.24,Manganese dioxide	2.36,Cobalt oxide	3.54,Chrome oxide	1.18,Red iron oxide	4.72,,,,
86,Black Noir Lindo Gloss,8-10,Black,Tested,Gloss,Reduction,Opaque,G-200 spar	45.30,Whiting	19.30,Flint	11.60,EPK	24.00,Zinc oxide	5.00,Rutile	3.00,Tin oxide	2.00,Cobalt oxide	1.00,Red iron oxide	8.00,Manganese dioxide	3.00,,,
87,Black perfect,10,Black,Untested,,Reduction,,Potash feldspar	42.00,Whiting	13.00,Zinc oxide	12.00,Soda ash	3.00,Kaolin	8.00,Silica	22.00,Iron oxide	4.00,Cobalt carbonate	2.00,Chrome oxide	4.00,,,,
88,Black Peter's Metallic,5 - 10,Black,Untested,,Ox. or Red.,Opaque,Custer feldspar	78.84,Colemanite	10.69,Whiting	5.51,EPK	4.96,Copper carbonate	4.19,Manganese dioxide	4.19,Cobalt carbonate	2.09,,,,,,
89,BLACK SATIN,9 - 10,black,,satin matte,Reduction,Opaque,Kona F-4 feldspar	20.00,Custer feldspar	20.00,Dolomite	15.00,Talc	13.00,Whiting	2.00,Ball clay	10.00,Flint	20.00,Iron oxide	3.00,Cobalt oxide	2.00,Manganese dioxide	1.00,Chrome oxide	3.00,,
90,BLACK SATIN MATT V.C.,10,black,Tested,Satin matt,Reduction,Opaque,Kona F-4  Spar	20.00,Custer feldspar	20.00,Dolomite	15.00,Talc	13.00,Whiting	2.00,Ball clay	10.00,Flint	20.00,Chrome oxide	1.00,Red iron oxide	3.00,Manganese dioxide	2.00,Cobalt oxide	3.00,,
91,Black Shige's,9-10,Black,Tested,Semi-gloss,Reduction,Opaque,Kona F-4 feldspar	67.00,Whiting	6.00,Dolomite	5.00,EPK	5.00,Silica	17.00,Red iron oxide	5.00,Cobalt carbonate	3.00,Bentonite	2.00,,,,,
92,Black Sloan's,10,charcoal black,Untested,satin matt,reduction,,Potash feldspar	43.10,Whiting	18.40,Silica	11.00,Kaolin	22.80,Zinc oxide	4.70,Tin oxide	1.90,Rutile	2.90,Cobalt oxide	1.00,Red iron oxide	7.60,,,,
93,Black Sloan's,10,charcoal black,Untested,satin matt,reduction,Opaque,Potash feldspar	43.07,Whiting	18.41,Silica	11.01,Kaolin	22.77,Zinc oxide	4.74,Tin oxide	1.90,Rutile	2.85,Cobalt oxide	0.95,Red iron oxide	7.59,,,,
94,Black Sloan's  revisited,10 - 11,black,,satin to gloss,,Opaque,Custer spar	45.85,Flint	24.45,Whiting	14.19,Ball clay	8.73,Borax	4.59,Zinc oxide	2.18,Cobalt oxide	5.02,Red iron oxide	3.28,Chrome oxide	1.09,,,,
95,Black Sloan's revisited,10 - 11,black,,satin to gloss,,,Custer spar	45.85,Flint	24.45,Whiting	14.19,Ball clay	8.73,Borax	4.59,Zinc oxide	2.18,Cobalt oxide	5.02,Red iron oxide	3.28,Chrome oxide	1.09,,,,
96,Black St John's,10,Black,Untested,,Reduction,,Albany slip	75.00,Nepheline syenite	25.00,Cobalt carbonate	5.00,,,,,,,,,,
97,Black St John's Brian's,10,black,,Matt,Reduction,Opaque,Nepheline syenite	25.05,Dolomite	8.53,Soda ash	0.05,Whiting	3.59,Custer feldspar	3.18,Redart clay	43.82,EPK	2.41,Silica	13.36,Cobalt carbonate	5.01,Rutile	0.21,,,
98,Black St John's by Brian Voth,10,black,Untested,,reduction,,Nepheline syenite	25.05,Dolomite	8.53,Soda ash	0.05,Whiting	3.59,Custer feldspar	3.18,Redart clay	43.82,EPK	2.41,Silica	13.36,Cobalt carbonate	5.01,Rutile	0.21,,,
99,Black St. John's Alberta Slip,9,Black,,Gloss,Ox. or Red.,Opaque,Alberta slip	80.00,Nepheline syenite	20.00,Cobalt oxide	5.00,,,,,,,,,,
100,Black Super,10,Black,,,Reduction,,Potash feldspar	34.00,Whiting	16.00,Silica	34.00,EPK	20.00,Iron oxide	6.00,Copper carbonate	5.00,,,,,,,
101,Black Tenmoku,9 - 10,brown to black,Untested,glossy shiny,reduction,,Potash feldspar	57.14,Whiting	15.38,Kaolin	6.59,Silica	20.88,Red iron oxide	9.89,,,,,,,,
102,Black V.C. Satin,9-10,Black,,Satin matt,Reduction,Opaque,Custer feldspar	20.00,Kona F-4 feldspar	20.00,Flint	20.00,Dolomite	15.00,Talc	13.00,Kentucky OM #4	10.00,Whiting	2.00,Red iron oxide	3.00,Cobalt oxide	3.00,Manganese dioxide	2.00,Green chrome oxide	1.00,,
103,Blacksmith,10,Black,untested,Satin matt,Reduction,Opaque,Custer feldspar	51.40,Dolomite	17.10,Whiting	2.90,EPK	28.60,Manganese dioxide	2.00,Cobalt carbonate	3.00,Green chrome oxide	1.00,Red iron oxide	4.00,Bentonite	2.00,,,,
104,Blanc cendrCone: 8-10,,Cream white,Tested,Gloss,Reduction,Opaque,Custer spar	30.00,Hardwood ash	30.00,Flint	30.00,Ball clay	10.00,Ultrox	15.00,,,,,,,,
105,Blanc de Michel,8-10,Satin white,Tested,Semi-gloss,Reduction,Opaque,Custer spar	36.00,Spodumene	14.00,Whiting	25.00,Colemanite	5.00,EPK	20.00,Zircopax	5.00,,,,,,,
106,Blanc Julien GlacCone: 8-10,,White,Tested,Gloss,Reduction,Opaque,Custer spar	62.50,Ball clay	5.68,Spodumene	9.09,Whiting	17.04,Zinc oxide	5.68,Zircopax	12.00,,,,,,,
107,Blatant Blue,9 - 10,deep blue,,glossy,reduction,,Flint	32.65,Whiting	19.39,G-200 feldspar	27.55,Kentucky OM #4	20.41,Cobalt carbonate	2.04,,,,,,,,
108,Bleached Albany,10,,,,Reduction,,Alberta slip	64.00,Whiting	20.00,EPK	16.00,,,,,,,,,,
109,Bleu Bass,8-10,Deep blue,Tested,Gloss,Reduction,Opaque,Custer spar	30.00,Hardwood ash	30.00,Flint	30.00,Ball clay	10.00,Ultrox	15.00,Cobalt oxide	5.00,,,,,,,
110,Bleu texturCone: 8-10,,Blue textured,Tested,Semi-gloss,Reduction,Opaque,Custer spar	38.50,Whiting	16.00,Strontium carbonate	5.00,EPK	19.70,Flint	15.10,Rutile	4.50,Cobalt carbonate	2.40,,,,,,
111,Blue  Carlton Mottled revised,9 - 10,rutile blue,,glossy,reduction,Opaque,G-200 feldspar	43.72,EPK	1.87,Flint	28.25,Whiting	2.70,Gerstley borate	9.14,Dolomite	9.14,Zinc oxide	1.77,Strontium carbonate	3.43,Tin oxide	2.70,Rutile	4.15,Copper carbonate	0.52,Bentonite	3.12,
112,Blue Aldrich,9,blue,,semi-matte,Ox. or Red.,Opaque,Custer feldspar	38.00,Dolomite	17.00,Whiting	6.00,EPK	22.00,Silica	17.00,Cobalt carbonate	1.00,Rutile (powdered)	2.00,Rutile (granular)	1.00,,,,,
113,Blue Anderson,9 - 10,"black to green, blue",,matte,reduction,,Soda feldspar	57.10,EPK	14.30,Kentucky OM #4	7.20,Whiting	21.40,Cobalt carbonate	7.20,,,,,,,,
114,Blue c10,10,,,,Reduction,,Cornwall Stone	20.40,Kona F-4	26.50,Whiting	9.20,Dolomite	10.20,Talc	6.10,EPK	4.10,Calcined kaolin	15.30,Flint	8.20,Bentonite	2.00,Cobalt carbonate	0.50,,,
115,Blue Carlton Mottled,9 - 10,lavender to blue,,glossy,reduction,Opaque,G-200 feldspar	43.70,EPK	1.90,Flint	28.30,Whiting	2.70,Gerstley borate	9.10,Dolomite	9.10,Zinc oxide	1.80,Strontium carbonate	3.40,Tin oxide	2.70,Rutile	4.20,Copper carbonate	0.50,Bentonite	3.10,
116,Blue Chun Glaze,9 - 10,pale blue,Untested,Shiny or Glossy,reduction,,Potash feldspar	54.80,Whiting	13.70,Bone ash	1.40,Barium carbonate	2.70,Silica	27.40,Red iron oxide	1.10,,,,,,,
117,Blue Cobalt Midnight,9 - 10,dark blue,,glossy,reduction,,Flint	31.00,Whiting	20.00,G-200 feldspar	33.00,EPK	14.00,Spodumene	2.00,Cobalt carbonate	7.00,,,,,,,
118,Blue Cool,8 - 9,grey blue,,,,,Nepheline syenite	28.00,Dolomite	12.00,Whiting	7.00,Barium carbonate	6.00,Lithium carbonate	1.00,EPK	10.00,Silica	36.00,Bentonite	3.00,Copper carbonate	2.00,Cobalt carbonate	0.25,,,
119,Blue Dark Gloss,10,dark blue,Untested,Gloss,reduction,,Kona F-4 feldspar	44.00,Silica	28.00,Whiting	18.00,Kaolin	10.00,Cobalt carbonate	1.00,Red iron oxide	1.00,,,,,,,
120,Blue Dark Shiny,9,Blue,,Gloss,Ox. or Red.,,Kona F-4 feldspar	40.30,Flint	21.50,Whiting	14.10,Ball clay	3.40,Cornwall Stone	20.70,Cobalt carbonate	2.50,Copper carbonate	4.00,,,,,,
121,Blue Dunham,9 - 10,brown black to deep blue breaking orange,,glossy,reduction,Semi-opaque,G-200 feldspar	43.20,Whiting	12.00,EPK	6.90,Strontium carbonate	12.00,Flint	25.90,Copper carbonate	0.40,Rutile	4.40,Iron oxide	4.40,,,,,
122,Blue Emily's,8,Blue,Untested,Satin matt,Ox. or Red.,Opaque,Custer feldspar	33.30,Gerstley borate	17.70,OM-4 Ball Clay	15.60,Talc	13.50,Silica	13.50,Dolomite	6.30,Zircopax	4.20,Cobalt carbonate	3.10,,,,,
123,Blue Goodrich Mediterranean,9 - 10,teal blue to black,,glossy,reduction,Opaque,G-200 feldspar	33.30,Whiting	25.00,Kentucky OM #4	12.50,Flint	25.00,Zinc oxide	4.20,Cobalt carbonate	5.00,Chrome oxide	2.50,,,,,,
124,Blue Green Glossy Deep,9 - 10,deep teal blue,,Waxy,reduction,Opaque,Whiting	23.30,G-200 feldspar	27.20,EPK	19.20,Flint	27.30,Zinc oxide	3.00,Chrome oxide	0.30,Cobalt carbonate	1.40,,,,,,
125,Blue green Satin Mat Clemson U,9 - 10,blue green,,satin matte,,,G-200 feldspar	38.69,Whiting	20.10,EPK	20.10,Flint	15.08,Rutile (light)	6.03,Cobalt carbonate	1.01,,,,,,,
126,Blue Green V&O,9 - 10,green,,glossy,reduction,Transparent,Whiting	19.60,Flint	32.90,EPK	20.00,G-200 feldspar	27.50,Yellow ochre	2.00,,,,,,,,
127,Blue Hennessy Revised,9 - 10,Blue,,Glossy,Reduction,Transparent,K-200 feldspar	44.00,Wollastonite	20.00,Dolomite	4.00,Grolleg	12.00,Flint	20.00,Red iron oxide	5.00,,,,,,,
128,Blue Jeff's Longbeach,9 - 10,gray/blue,,,,,Whiting	19.49,Custer feldspar	63.55,EPK	16.96,Cobalt carbonate	0.85,Rutile	4.00,,,,,,,,
129,Blue Leach,9 - 10,medium blue,,Gloss,reduction,,G-200 feldspar	57.89,Whiting	23.16,Gerstley borate	4.21,Flint	14.74,Tin oxide	3.16,Cobalt carbonate	1.05,Manganese dioxide	0.53,,,,,,
130,Blue Les's,10,Blue,,Gloss,Ox. or Red.,Transparent,Custer feldspar	25.00,Whiting	25.00,Flint	25.00,Ball clay	25.00,Cobalt oxide	0.25,Red iron oxide	1.00,,,,,,,
131,Blue Long Beach,10,blue,Untested,matte,Reduction,,Whiting	19.49,Custer feldspar	63.55,EPK	16.96,Cobalt carbonate	0.85,Rutile	4.00,,,,,,,,
132,Blue Matt Davidson,9 - 10,blue to green,,matte,reduction,Opaque,Feldspar	53.80,Whiting	24.80,Kentucky OM #4	21.40,Cobalt carbonate	0.70,,,,,,,,,
133,Blue Midnight,9 - 10,dark blue,,glossy,reduction,Semi-opaque,Flint	31.00,Whiting	20.00,G-200 feldspar	33.00,EPK	14.00,Spodumene	2.00,Cobalt carbonate	7.00,,,,,,,
134,Blue Moceri Matt,9 - 10,turquoise to lavender,,Matt,reduction,Opaque,Flint	4.36,EPK	7.63,Nepheline syenite	65.39,Strontium carbonate	20.44,Lithium carbonate	2.18,Copper oxide	1.64,Bentonite	2.18,,,,,,
135,Blue New,9 - 10,slate blue,,glossy,reduction,,G-200 feldspar	29.70,Dolomite	4.95,Whiting	15.84,EPK	12.87,Flint	36.63,Bentonite	1.98,Red iron oxide	0.50,Cobalt carbonate	0.50,Rutile	0.99,,,,
136,Blue Nickel Horie,10,Purple,,Matt,Reduction,Semi-opaque,Custer feldspar	39.00,Barium carbonate	40.00,Zinc oxide	15.00,EPK	5.00,Flint	5.00,Black nickel oxide	1.50,,,,,,,
137,Blue Pablo's,9 - 10,milky dark blue,,glossy,reduction,,G-200 feldspar	44.57,Flint	19.05,EPK	2.38,Whiting	11.43,Gerstley borate	13.05,Zinc oxide	3.81,Dolomite	5.71,Tin oxide	2.86,Copper oxide	0.48,Rutile	0.48,Cobalt carbonate	0.95,,
138,blue Pale,10,pale blue,Untested,Gloss,Ox. or Red.,,Nepheline syenite	48.20,Barium carbonate	37.30,Ball clay	7.00,Silica	7.50,Cobalt carbonate	2.00,Rutile	5.00,,,,,,,
139,Blue Peacock,9 - 10,light blue,,satin matte,reduction,,G-200 feldspar	34.00,Gerstley borate	12.00,Whiting	7.00,EPK	9.00,Talc	19.00,Flint	19.00,Cobalt oxide	0.30,Chrome oxide	0.50,,,,,
140,Blue Periwinkle Kelli's,10,Blue-purple,,Gloss,Reduction,Transparent,K-200 feldspar	44.00,EPK	10.00,Whiting	18.00,Flint	28.00,Cobalt carbonate	0.50,,,,,,,,
141,Blue Persimmon,10,blue,Untested,Gloss,reduction,Opaque,G-200 feldspar	71.40,Silica	14.30,Whiting	14.30,Red iron oxide	2.00,Rutile	3.10,Cobalt carbonate	0.50,Bentonite	3.10,,,,,,
142,Blue Persimmon Glossy,9 - 10,Rust to bright blue Opaque,Untested,Glossy,Reduction,,K-200 spar	68.00,Whiting	16.00,Flint	16.00,Iron oxide	2.00,Rutile	3.00,Bentonite	3.00,,,,,,,
143,Blue Robin's Egg Spot,10,blue with olive spots,,Satin matt,Reduction,Opaque,Zinc oxide	7.60,Custer feldspar	51.00,Whiting	8.80,Strontium carbonate	15.50,Ball clay	9.80,Bone ash	2.20,Rutile	8.70,Cobalt carbonate	1.00,,,,,
144,Blue Royal,10,royal blue,,matte,Ox. or Red.,Opaque,Custer spar	40.83,Whiting	16.97,Strontium carbonate	5.30,EPK	20.89,Silica	16.01,Titanium dioxide	4.77,Cobalt carbonate	1.91,Bentonite	1.06,,,,,
145,Blue Rutile,10,Blue,Untested,Gloss,reduction,,Potash feldspar	32.20,Whiting	20.50,Flint	19.50,EPK	16.60,Talc	11.20,Rutile	8.30,,,,,,,
146,Blue Satin,9-10,Blue,,Satin matt,Ox. or Red.,Opaque,G-200 feldspar	36.00,EPK	22.00,Dolomite	18.00,Flint	16.00,Gillespie borate	4.00,Whiting	4.00,Cobalt oxide	0.50,Chrome oxide	0.15,Manganese dioxide	0.25,,,,
147,Blue Stable,9 - 10,royal blue to green,,glossy,reduction,,G-200 feldspar	30.94,Flint	26.84,Whiting	19.11,Kentucky OM #4	12.80,EPK	10.31,Cobalt carbonate	1.22,,,,,,,
148,Blue Textured  1,9 - 10,deep purple to blue,,satin matte,reduction,Semi-opaque,G-200 feldspar	21.00,Nepheline syenite	21.00,Kentucky OM #4	4.50,Gerstley borate	11.80,Dolomite	7.50,Talc	14.40,Silica	19.60,Cobalt oxide	3.00,,,,,
149,Blue Textured 2,10,Blue,,Semi-gloss,Reduction,Opaque,Custer feldspar	40.80,Flint	16.00,Whiting	17.00,Strontium carbonate	5.30,EPK	20.90,Cobalt carbonate	2.70,Rutile	4.80,,,,,,
150,Blue TH,9,blue,Untested,?,Ox. or Red.,Opaque,Potash feldspar	42.80,Flint	26.60,Whiting	22.10,EPK	8.50,Cobalt carbonate	1.00,Titanium dioxide	3.00,Black nickel oxide	1.00,,,,,,
151,Blue V&O Lt,9 - 10,Clear,,Gloss,reduction,Transparent,Whiting	19.03,Flint	31.94,EPK	19.42,G-200 feldspar	26.70,Barnard slip	2.91,,,,,,,,
152,BLUE V.C. AA COBALT,9-10,Blue Semi-Opaque,Tested,Matte,Reduction,,Cornwall Stone	46.00,Whiting	34.00,EPK	20.00,Cobalt carbonate	2.00,,,,,,,,,
153,Blue V.C. Rich Matt,9 ONLY,Blue to black Semi-Opaque,Untested,Satin,Reduction,,Custer spar	36.00,Gerstley borate	4.00,Dolomite	18.00,Whiting	4.00,EPK	22.00,Flint	16.00,Cobalt carbonate	1.00,chrome oxide	0.25,Manganese dioxide	0.50,,,,
154,Blue VC Rich Matt,9 - 10,blue brown,,Satin matt,reduction,,G-200 feldspar	39.00,Gerstley borate	2.00,Dolomite	21.00,Whiting	2.00,EPK	25.00,Flint	11.00,Cobalt carbonate	1.00,Chrome oxide	0.25,Manganese dioxide	0.50,,,,
155,Blue Waxy Matt,9 - 10,brown to broken blue,,Waxy,reduction,,G-200 feldspar	39.00,Dolomite	7.00,Gerstley borate	12.00,Talc	15.00,EPK	4.00,Flint	23.00,Rutile	4.00,Cobalt carbonate	0.50,,,,,
156,"Blue, St. John's",9 - 12,Blue-black,Untested,Glossy,Salt - Soda,Semi-opaque,Jackson Ball	10.00,Custer feldspar	50.00,Flint	20.00,Wollastonite	10.00,Gerstley borate	4.00,Zinc oxide	3.00,Bentonite	3.00,Red iron oxide	3.00,Cobalt oxide	2.00,,,,
157,BLUE-GREEN V.C. AA COPPER,9-10,Semi-Opaque Blue-Green,Tested,Matte,Reduction,,Cornwall Stone	46.00,Whiting	34.00,EPK	20.00,Copper carbonate	4.00,Tin oxide	4.00,,,,,,,,
158,Blue/Black Val's,10,,,,Reduction,,Cornwall Stone	46.00,Whiting	34.00,EPK	20.00,Copper carbonate	4.00,Tin oxide	4.00,,,,,,,,
159,Boubaric Tesha,9 - 10,iron red brown,,,,,Kona F-4 feldspar	23.60,Whiting	17.98,Ball clay	29.21,Flint	29.21,Red iron oxide	13.48,,,,,,,,
160,Bronze Chinese,10,Green,,,Ox. or Red.,,Nepheline syenite	42.70,Barium carbonate	38.80,Ball clay	10.70,Flint	7.80,Copper carbonate	1.00,Red iron oxide	3.00,Titanium dioxide	4.00,,,,,,
161,Bronze Gold,8-10,Bronze metallic,,Metallic,Ox. or Red.,Opaque,Redart	60.00,Ball clay	5.00,Flint	5.00,Manganese dioxide	45.00,Black copper oxide	5.00,Cobalt oxide	5.00,,,,,,,
162,Bronze Gold Metallic,6-10,Bronze metallic,,Matt,Ox. or Red.,Opaque,Redart	85.70,Ball clay	7.10,Flint	7.10,Manganese dioxide	64.30,Black copper oxide	7.10,Cobalt oxide	7.10,,,,,,,
163,Bronze Larry's,9,Bronze metallic,,Metallic,Oxidation,Opaque,Ball clay	7.00,Redart	86.00,Flint	7.00,Cobalt carbonate	14.00,Copper carbonate	14.00,Manganese dioxide	64.00,,,,,,,
164,Bronze Manganese Saturated,10,Metallic bronze,,Metallic,Reduction,Opaque,Potash feldspar	67.50,Whiting	2.75,Talc	1.25,Kaolin	4.25,Silica	3.50,Red iron oxide	0.75,,,,,,,
165,Bronze metallic Larry's,9,bronze metallic,,,Oxidation,Opaque,Ball clay	7.00,Redart	86.00,Flint	7.00,Cobalt carbonate	14.00,Copper carbonate	14.00,Manganese dioxide	64.00,,,,,,,
166,Brown soft SG-21 Aysha Peltz,9-10,Brown,Tested,Satin matt,Oxidation,Semi-opaque,Kona F-4 feldspar	44.00,Whiting	11.00,Dolomite	17.00,EPK	17.00,Flint	11.00,Manganese carbonate	11.00,,,,,,,
167,Brown soft SG-21 Aysha Peltz Recalc test,9-10,Brown,Untested,Satin matt,Oxidation,Semi-opaque,Kona F-4 feldspar	41.00,Whiting	10.00,Dolomite	15.50,EPK	16.30,Flint	19.00,Manganese carbonate	1.30,,,,,,,
168,Brown Steel,10,Brown,,Semi-gloss,Reduction,Opaque,Nepheline syenite	70.00,Whiting	5.00,Gerstley borate	2.00,Petalite	15.00,Kentucky OM #4	8.00,Bentonite	2.00,Ochre	7.00,,,,,,
169,Buckwheat,7,Tan,,Satin matt,,Opaque,Barium carbonate	2.86,Talc	10.48,Whiting	17.14,Feldspar	47.62,Kaolin	7.62,Flint	14.28,Nickel oxide	0.95,Red iron oxide	7.62,,,,,
170,Buttermilk,10 - 11,off white,,,,,Gerstley borate	10.50,Dolomite	6.80,Whiting	9.00,Potash feldspar	29.30,Kaolin	6.80,Talc	13.50,Flint	24.10,Opax	8.00,,,,,
171,Buttermilk revised,9 - 10,off white,,,,,Gerstley borate	13.00,Dolomite	6.00,Whiting	9.00,G-200 feldspar	29.00,EPK	6.00,Talc	16.00,Silica	21.00,Opax	8.00,,,,,
172,Celadon,10,,,satin,,,Potash feldspar	41.50,Whiting	15.00,Zinc oxide	12.00,China clay	4.50,Silica	27.00,Red iron oxide	1.00,,,,,,,
173,celadon  gray no gb,11,Gray,Untested,Semi-gloss,Reduction,Transparent,Custer feldspar	34.70,Silica	17.80,EPK	14.70,Whiting	8.80,Dolomite	6.30,Frit 3134	17.70,,,,,,,
174,Celadon - Choy Blue,9 - 10,blue,Untested,Shiny or Glossy,reduction,,Custer feldspar	50.00,Barium carbonate	14.00,Whiting	7.00,Grolleg Kaolin	5.00,Silica	24.00,Red iron oxide	2.00,,,,,,,
175,Celadon 1234,10,green,,glossy shiny,Reduction,Transparent,Kaolin	10.00,Whiting	20.00,Silica	30.00,Feldspar	40.00,Red iron oxide	2.00,,,,,,,,
176,Celadon 202.2 Blue-Grey,8,blue-grey,Untested,Gloss,Ox. or Red.,Transparent,Nepheline syenite	28.00,Dolomite	12.00,Whiting	7.00,Barium carbonate	6.00,Lithium carbonate	1.00,EPK	10.00,Silica	36.00,Bentonite	3.00,Copper carbonate	2.00,Cobalt carbonate	0.25,,,
177,Celadon Blue Green V&O,9 - 10,green,,glossy,reduction,Transparent,Whiting	19.60,Flint	32.90,EPK	20.00,G-200 feldspar	27.50,Yellow ochre	2.00,,,,,,,,
178,Celadon Blue-Sam Chung,10,Blue,,Gloss,Reduction,Translucent,Kona F-4 feldspar	40.00,Gerstley borate	13.00,Barium carbonate	5.00,Whiting	8.50,Flint	29.00,Frit 3110	3.00,Grolleg	10.00,Tin oxide	1.00,Barnard clay	3.00,,,,
179,Celadon Blue-Sam Chung no GB,10,Blue,,Gloss,Reduction,Translucent,Nepheline syenite	29.50,Dolomite	1.90,Whiting	9.90,Barium carbonate	4.60,Silica	31.30,Frit 3195	22.80,Tin oxide	0.30,Barnard clay	0.80,Bentonite	0.50,,,,
180,Celadon C10R H House Revised,10,green,Untested,shiny glossy,reduction,,Silica	36.00,G-200 Feldspar	23.00,EPK	18.00,Whiting	14.00,Talc	9.00,Red iron oxide	1.00,,,,,,,
181,Celadon C10R Tom Coleman Revised,10,light green,Untested,shiny glossy,reduction,,G-200 Feldspar	43.04,Silica 200 mesh	38.64,Strontium carbonate	12.61,EPK	5.71,Red iron oxide	0.10,,,,,,,,
182,Celadon C9R Beherens Revised,9,light green,Untested,shiny glossy,reduction,,Silica	56.12,EPK	20.41,Whiting	15.31,Lithium carbonate	8.16,Red iron oxide	2.04,,,,,,,,
183,Celadon Choy Blue,10,Blue-green,,Gloss,Reduction,Transparent,Kona F-4 feldspar	51.72,EPK	4.14,Whiting	6.33,Silica	20.93,Barium carbonate	16.88,Red iron oxide	2.10,Tin oxide	2.70,,,,,,
184,Celadon Choy Blue UF,10,Blue,,Gloss,Reduction,Translucent,Custer feldspar	54.00,Whiting	6.60,Silica	21.80,Georgia Kaolin	4.30,Strontium carbonate	13.30,Red iron oxide	2.10,Bentonite	2.00,,,,,,
185,Celadon Choy Blue UF recalc,10,Blue,,Gloss,Reduction,Translucent,Nepheline syenite	36.20,Whiting	7.00,Strontium carbonate	13.50,Silica	39.40,EPK	3.90,Red iron oxide	2.10,Bentonite	2.00,Kaopaque	100.00,,,,,
186,Celadon Coleman Apple Green,10,light apple green,Untested,,Reduction,,Whiting	17.95,Potash feldspar	43.59,EPK Kaolin	10.26,Flint	28.20,Chrome oxide	0.25,Red iron oxide	0.77,,,,,,,
187,Celadon Coleman Ice Blue,10,light blue green,Untested,"glossy, shiny",Reduction,,Potash feldspar	46.00,Barium carbonate	16.00,China clay	6.00,Silica	32.00,Yellow iron oxide	1.00,,,,,,,,
188,Celadon Fake Blue,9-11,Turquoise,,Gloss,Wood,Opaque,Nepheline syenite	71.60,Dolomite	23.60,Kentucky OM #4	4.80,Superpax	17.90,Bentonite	4.50,Copper carbonate	1.50,,,,,,,
189,celadon gray,11,Gray,Untested,Semi-gloss,Reduction,Transparent,G-200 feldspar	45.00,Flint	22.00,EPK	8.00,Whiting	11.00,Gerstley borate	9.00,Dolomite	5.00,,,,,,,
190,Celadon Green T.M.,10,Green,Tested,Gloss,Reduction,Transparent,Cornwall Stone	40.00,Whiting	15.00,Strontium carbonate	10.00,Flint	20.00,Grolleg	15.00,,,,,,,,
191,celadon grey,8 - 10,,Untested,,Ox. or Red.,,barium carb	2.04,Custer spar	61.23,Whiting	7.14,EPK	5.10,Silica	24.49,black iron	1.53,Bentonite	1.02,,,,,,
192,Celadon Grey Blue,8 - 10,grey blue,,glossy,reduction,Transparent,Potash feldspar	79.63,Flint	14.30,Whiting	6.07,Iron oxide	2.26,Tin oxide	0.62,,,,,,,,
193,Celadon Grey-Green from Pete Pinnell,9,grey-green,,Gloss,Reduction,Transparent,Nepheline syenite	33.00,Whiting	20.00,Flint	30.00,Ball clay	17.00,Yellow iron oxide	2.00,,,,,,,,
194,Celadon Leach 1234,10,light green,,glossy shiny,Reduction,Transparent,China clay	10.00,Whiting	20.00,Silica	30.00,Feldspar	40.00,Red iron oxide	4.00,,,,,,,,
195,Celadon Mather,10,Transparent Blue,Untested,Shiny or Glossy,reduction,,Whiting	17.40,Zinc oxide	2.30,Custer feldspar	46.20,Kaolin	13.90,Silica	20.20,Cobalt carbonate	0.30,,,,,,,
196,Celadon oxidation Horie,10,Clear,,Gloss,Salt - Soda,Transparent,Barium carbonate	6.10,Dolomite	3.00,Lithium carbonate	2.00,Whiting	13.10,Custer feldspar	21.20,Petalite	21.20,EPK	15.20,Flint	18.20,,,,,
197,Celadon pale,9 - 10,Green,Untested,Shiny or Glossy,Ox. or Red.,Transparent,Custer feldspar	27.00,OM-4 Ball clay	14.00,Whiting	20.50,Silica	31.50,Kaolin	7.00,,,,,,,,
198,Celadon Sanders,10,celadon green,,"glossy, shiny",Reduction,Transparent,Kona F-4 feldspar	41.90,Whiting	17.14,Kaolin	9.52,Silica	26.67,Barnard clay	4.76,Bentonite	1.90,,,,,,,
199,Celadon Secrest,9 - 10,Blue-green celadon Clear,Untested,Glossy,Reduction,,Custer spar	53.00,EPK	6.00,Flint	24.00,Whiting	12.00,Barium carbonate	2.50,Zinc oxide	2.50,Red iron oxide	2.00,,,,,,
200,Celadon Tom Coleman's Iron Blue-Green,9 - 11,blue-green,,shiny glossy,Reduction,Transparent,Custer feldspar	46.13,Silica (200m)	31.89,EPK	5.66,Barium carbonate	16.32,Yellow iron oxide	0.19,,,,,,,,
201,Celadon V.C. Lung Chuan,9 - 10,Green,Untested,Semi-gloss,Reduction,Translucent,Custer spar	30.00,Whiting	19.00,Flint	30.00,EPK	8.00,Barnard clay	4.00,Wood ash	6.00,Ball clay	3.00,Red iron oxide	1.00,,,,,
202,Celadon Warren MacKenzie's Blue Black,9 - 10,blue black,,glossy shiny,,,Potash feldspar	25.00,EPK	25.00,Flint	25.00,Whiting	25.00,Red iron oxide	4.00,Cobalt carbonate	2.00,Bentonite	2.00,,,,,,
203,celadon Wax blue-green,10,blue green,,glossy,reduction,Transparent,Nepheline syenite	42.81,Silica	27.52,Whiting	19.37,EPK	10.30,Red iron oxide	1.94,,,,,,,,
204,Celedon Martell Clear,10,clear green,,,reduction,,G-200 feldspar	30.20,Dolomite	4.70,Whiting	15.90,EPK kaolin	18.90,Silica	30.30,,,,,,,,
205,Charlie D Manganese,10,black,Untested,satin,reduction,,Custer spar	20.00,Kona F-4 feldspar	20.00,Whiting	2.00,Dolomite	15.00,Talc	13.00,Ball clay	10.00,Flint	20.00,Bentonite	2.00,Manganese dioxide	4.00,,,,
206,Chartreuse Andy Martin's Showsaver,10,Chartreuse,,Gloss,Ox. or Red.,Transparent,Barium carbonate	22.90,Gerstley borate	3.80,Strontium carbonate	13.00,Wollastonite	3.40,Nepheline syenite	26.90,Ball clay	9.50,Flint	20.50,chrome	0.50,,,,,
207,Chun,9 - 10,SemiOpaque Blue,Untested,Shiny or Glossy,reduction,,Potash feldspar	86.00,Whiting	7.50,Softwood ash	4.30,Bone ash	2.20,Yellow ochre	1.10,Bentonite	1.10,,,,,,,
208,Chun - Brayford,9 - 10,chun blue,,glossy shiny,Reduction,Translucent,Potash feldspar	42.60,Flint	29.70,Whiting	19.80,Talc	5.00,Kaolin	2.00,Gerstley borate	1.00,Red iron oxide	1.00,,,,,,
209,Chun - Pettyjohn,9 - 10,chun blue to white opaque,,glossy shiny,Reduction,Translucent,Cornwall Stone	43.00,Whiting	19.40,Kaolin	10.80,Silica	26.90,Titanium dioxide	7.50,Iron oxide	1.10,,,,,,,
210,Chun Blue,9 - 10,chun blue,,glossy shiny,Reduction,Translucent,Whiting	27.60,Custer feldspar	27.60,Kaolin	21.50,Flint	19.80,Magnesium carbonate	3.50,Ultrox	10.10,Rutile	5.10,Cobalt oxide	1.00,Red iron oxide	1.00,,,,
211,Chun Blue Glaze,9 - 10,pale blue,Untested,Gloss,reduction,,Potash feldspar	54.77,Whiting	13.69,Bone ash	1.42,Barium carbonate	2.74,Silica	27.38,Red iron oxide	1.10,,,,,,,
212,Chun Deller,9-10,Blue,,Waxy,Reduction,Translucent,Custer spar	45.00,Grolleg	2.10,Flint	29.00,Gerstley borate	9.50,Dolomite	9.50,Zinc oxide	1.90,Strontium carbonate	3.10,Tin oxide	2.80,Red iron oxide	0.50,,,,
213,Chun No Flint,10,Clear,,Semi-gloss,Ox. or Red.,Transparent,Kona F-4 feldspar	54.30,Whiting	20.00,Zinc oxide	17.10,Kentucky OM #4	8.60,,,,,,,,,
214,Clay  Casting Porcelain slip,10,White,,unglazed,Ox. or Red.,Translucent,Kentucky OM #4	25.00,EPK	25.00,Custer feldspar	25.00,Flint	15.00,Nepheline syenite	10.00,Soda ash	0.10,Sodium silicate	0.57,,,,,,
215,clay  Stoneware White VC,9-10,White,,unglazed,Ox. or Red.,Opaque,Tile 6 clay	20.00,EPK	20.00,GoldArt	15.00,Pine Lake	15.00,Custer feldspar	12.00,Flint	8.00,Molochite	2.00,,,,,,
216,Clay Buff Snair's,8-10,Tan,,unglazed,Ox. or Red.,Semi-opaque,GoldArt	65.00,A.P. Green	13.00,Ball clay	13.00,Custer feldspar	9.00,grog	6.00,,,,,,,,
217,Clay Casting Anna's,10,White,,Unglazed,Ox. or Red.,Opaque,EPK	8.00,Velva Cast	7.00,Grolleg	35.00,Silica	20.00,Custer feldspar	30.00,,,,,,,,
218,Clay Casting Porcelain Andrew Martin,10,White,,,Ox. or Red.,,Grolleg	30.00,EPK	6.00,Tennessee ball clay	7.00,Ball clay	7.00,Custer feldspar	25.00,Flint	25.00,Sodium silicate	0.25,,,,,,
219,Clay casting porcelain Reeves,10,White,,,,Translucent,Feldspar	34.00,Kaolin	40.00,Flint	26.00,Darvan	0.01,,,,,,,,,
