Repository: a0082273/glaze_color_prediction

# glaze_color_prediction

I want to predict the glaze's color, surface, transparency and so on from the recipe, cone, firing, etc.

Data of this repository are from Grazy(http://help.glazy.org/about/#about-the-software)

File: database/GlazChem/trash/glz_hg_highfire.txt (part 1 of 11)
Glaze name: Blue lithium
Cone: 010-09
Color: Blue
Testing: 
Surface: Semi-gloss
Firing: Ox. or Red.
Transparency: Opaque
Recipe:
Flint	40.40
Soda spar	20.20
Cryolite	15.20
Lithium carbonate	10.10
Bone ash	8.10
Kaolin	3.00
Copper oxide	3.00
Comments:
In reduction color is blue turq w/copper luster.
Glaze name: Yellow Lewis
Cone: 10
Color: 
Testing: 
Surface: Satin matt
Firing: Reduction
Recipe:
Feldspar	35.00
Ball clay	22.00
Flint	5.00
Barium carbonate	25.28
Opax	15.00
Red iron oxide	6.00
Comments:
Apply medium to thick.
Glaze name: Blue Limestone
Cone: 10
Color: 
Testing: 
Surface: Semi-gloss
Firing: Reduction
Recipe:
Kaolin	9.50
Whiting	19.00
Silica	28.60
Feldspar	38.10
Barium carbonate	4.80
Rutile	4.80
Copper carbonate	1.60
Cobalt carbonate	1.90
Bentonite	2.00
Comments:
Semi-gloss. Looks good thick,may run where thick.
Glaze name: Purple Chun
Cone: 10
Color: Red-purple
Testing: 
Surface: Gloss
Firing: Reduction
Glaze type: Chun
Transparency: Opaque
Recipe:
Custer feldspar	26.00
Flint	29.50
Whiting	15.10
EPK	1.80
Ball clay	5.60
Soda ash	7.10
Frit 3134	11.30
Barium carbonate	4.00
Tin oxide	1.10
Copper carbonate	0.50
Comments:
from Linda Arbuckle. Plummy.
Glaze name: Matt Strontium Crystal Magic Steven Hill
Cone: 10
Color: White
Testing: 
Surface: Satin matt
Firing: Reduction
Glaze type: Strontium matt
Transparency: Opaque
Visual texture: Mottled
Crystals: Medium
Recipe:
Custer feldspar	46.00
Whiting	17.30
Tile 6 clay	14.90
Strontium carbonate	12.60
Frit 3124	4.60
Lithium carbonate	4.60
Titanium dioxide	13.80
Bentonite	2.00
Comments:
Clay Times Jan/Feb 2007 p 53. Steven Hill glaze. White matt w/golden crystals, best
at a hot cone 10
Glaze name: #207.3
Cone: 8
Color: varies - see comments
Testing: 
Surface: Gloss
Firing: Oxidation
Recipe:
Nepheline syenite	35.00
Dolomite	15.00
Whiting	8.00
Barium carbonate	8.00
EPK	4.00
Silica	30.00
Bentonite	3.00
Comments:
 submitted by: Kat Neely-Jones source for
original recipe: This is a variation on one of Emmanuel Cooper's
glazes, #207. e-mail: SolvejgMa@AOL.COM
Variations --
Copper carb 3% + Cobalt carb .25% = teal blue with tiny crystals (if soaked ), glossy.
Cobalt carb .25% = frosty delft blue, matt surface (why matt??).
Copper carb 5% = Forest green, clear and glossy.
Manganese 4% + Cobalt .5% = Dark plum,glossy, nearly black where thickest.
Glaze name: Albany Glaze
Cone: 9 - 10
Color: 
Testing: 
Surface: 
Firing: 
Recipe:
Albany slip	63.16
Cornwall Stone	26.32
Whiting	10.53
Red iron oxide	5.26
Comments:
The Albany glaze it's a near twin of (in my kiln anyway) is glaze #23
in the appendix of Daniel Rhodes _Clay and Glazes for the Potter-
(this book is a good potters' bible) Submitted by: Marcia Kindlmann
e-mail: marcia@design.eng.yale.edu

Glaze name: Albany Slip substitute Hendley's
Cone: 7 - 10
Color: brown black
Testing: 
Surface: glossy
Firing: ox. or red.
Recipe:
Redart	72.00
Whiting	10.00
Soda feldspar	8.00
Talc	5.00
EPK kaolin	5.00
Comments:
I can tell no difference in Rhodes Black made with this substitute
and real Albany Slip. David Hendley Maydelle, Texas See David
Hendley's Pottery Page at http://ww.sosis.com/hendley/david
Glaze name: Alkaline High Fire 1
Cone: 9-10
Color: Clear
Testing: 
Surface: Gloss
Firing: Ox. or Red.
Glaze type: Alkaline
Transparency: Transparent
Recipe:
Feldspar	62.50
Whiting	7.70
EPK	5.10
Flint	24.60
Comments:
From David Green's "A Handbook of Pottery Glazes"
Alkaline glazes should be good for yellow iron colors.
Glaze name: Alkaline high fire 2
Cone: 10
Color: 
Testing: 
Surface: Gloss
Firing: Ox. or Red.
Glaze type: Alkaline
Transparency: Transparent
Recipe:
Feldspar	20.00
Cornwall Stone	50.00
Whiting	15.00
Flint	15.00
Comments:
From David Green's "A Handbook of Pottery Glazes"
Alkaline glazes should be good for yellow iron colors.
Glaze name: Alkaline high fire 2 no cs
Cone: 10
Color: 
Testing: 
Surface: Gloss
Firing: Ox. or Red.
Glaze type: Alkaline
Transparency: Transparent
Recipe:
Feldspar	51.71
Whiting	16.27
Dolomite	0.32
Silica	26.89
Kaolin - theoretical	6.71
Comments:
From David Green's "A Handbook of Pottery Glazes"
Alkaline glazes should be good for yellow iron colors.
Glaze name: Alkaline Lee Rexrode
Cone: 9
Color: White
Testing: 
Surface: Satin matt
Firing: Oxidation
Glaze type: Alkaline
Transparency: Semi-opaque
Recipe:
Barium carbonate	36.60
Lithium carbonate	1.10
Nepheline syenite	45.60
Ball clay	7.20
Flint	9.50
Comments:
From Margaret Bohls: fired cone 9 electric
Gorgeous satin, slightly sugary surface. Slightly translucent. I use the Base White
as a complementary glaze to a shiny white or clear glaze over porcelain, for a
"white on white" effect. The chartreuse, although equally gorgeous, fumes like mad
and may affect glazes next to it on the same pot or in the same area in the kiln,
either by turning them green or by making them wrinkle or bubble. Some glazes are
unaffected. I isolate this glaze in the kiln.
Variations --
for chartreuse: 0.5% chrome oxide
Glaze name: Alkaline Lee Rexrode Sr
Cone: 9
Color: White
Testing: 
Surface: Satin matt
Firing: Oxidation
Glaze type: Alkaline
Transparency: Translucent
Recipe:
Strontium carbonate	27.50
Lithium carbonate	1.10
Nepheline syenite	45.60
Ball clay	7.20
Flint	9.50
Comments:
Gorgeous satin, slightly sugary surface. Slightly translucent. Use the Base White
as a complement to a shiny white or clear over porcelain for a "white-on-white"
effect.  The chartreuse fules like mad and may affect glazes next to it in the
kiln by turning them green or making them wrinkle and bubble. Some glaze
unaffected. Isolate this in the kiln.
From Margret Bohls
Variations --
chartreuse 0.5% chrome oxide
Glaze name: Amber Barnard
Cone: 10
Color: Amber
Testing: 
Surface: Gloss
Firing: Reduction
Glaze type: High-fire
Transparency: Transparent
Recipe:
Barnard clay	33.00
Wollastonite	13.00
Whiting	15.00
Custer feldspar	20.00
Gerstley borate	3.00
Comments:
From Matt Long
Glaze name: Amber Celadon
Cone: 9 - 10
Color: Amber, honey, brown
Testing: Untested
Surface: Glossy
Firing: Reduction
Glaze type: Ca SlipGlaze
Recipe:
Albany Slip	36.00
Custer feldspar	22.00
Gerstley borate	3.00
Wollastonite	14.00
Whiting	8.00
Flint	14.00
EPK	3.00
Yellow Ochre	9.00
Comments:
USE WOLLASTONITE POWDER. Sub. Barnard clay for Albany and its still
amber, but darker and less yellowish. Med=dk amber/brown;
thick=blue/black. Over white=honey yellowish. Can go dull matt in
places. Good functional glaze as liner, etc. Glaze Type: Ca
SlipGlaze. Opacity: Varies. Firing type: Reduction From Val Cushing.
VC ed

Glaze name: Amber Celadon McKenzie Smith
Cone: 9-10
Color: Amber
Testing: 
Surface: Gloss
Firing: Reduction
Glaze type: High-fire
Transparency: Transparent
Recipe:
Wood ash	22.00
Whiting	17.00
Custer feldspar	41.00
Ball clay	4.00
Flint	17.00
Red iron oxide	8.00
Bentonite	2.00
Comments:
Used by Kent McLaughlin.
Glaze name: Amber Celadon Nick's Ochre
Cone: 10
Color: Amber
Testing: 
Surface: Gloss
Firing: Reduction
Transparency: Transparent
Recipe:
Custer feldspar	26.50
Whiting	22.20
Flint	25.60
Ball clay	25.60
Yellow ochre	8.00
Comments:
Glaze name: Amber Celadon no  Albany
Cone: 9 - 10
Color: Amber, honey, brown
Testing: Untested
Surface: Glossy
Firing: Reduction
Glaze type: Ca SlipGlaze
Recipe:
Kaolin - theoretical	15.00
Custer feldspar	28.00
Dolomite	4.00
Whiting	19.00
Silica	30.00
Frit 3134	3.00
Red iron oxide	3.00
Comments:
USE WOLLASTONITE POWDER. Sub. Barnard clay for Albany and its still
amber, but darker and less yellowish. Med=dk amber/brown;
thick=blue/black. Over white=honey yellowish. Can go dull matt in
places. Good functional glaze as liner, etc. Glaze Type: Ca
SlipGlaze. Opacity: Varies. Firing type: Reduction From Val Cushing.
VC ed
Glaze name: Amber Celadon no albany
Cone: 9 - 10
Color: Amber, honey, brown
Testing: Untested
Surface: Glossy
Firing: Reduction
Glaze type: Ca SlipGlaze
Recipe:
Kaolin - theoretical	12.00
Custer feldspar	29.00
Dolomite	4.00
Whiting	20.00
Silica	30.00
Frit 3195	5.00
Red iron oxide	3.00
Comments:
USE WOLLASTONITE POWDER. Sub. Barnard clay for Albany and its still
amber, but darker and less yellowish. Med=dk amber/brown;
thick=blue/black. Over white=honey yellowish. Can go dull matt in
places. Good functional glaze as liner, etc. Glaze Type: Ca
SlipGlaze. Opacity: Varies. Firing type: Reduction From Val Cushing.
VC ed
Glaze name: Amber Celadon VC no albany
Cone: 10
Color: Amber
Testing: 
Surface: Gloss
Firing: Reduction
Glaze type: High-fire
Transparency: Translucent
Recipe:
Custer feldspar	19.00
Gerstley borate	3.00
Dolomite	2.00
Wollastonite	9.00
Whiting	14.00
Redart	29.00
Barnard clay	10.00
EPK	2.00
Flint	10.00
Red iron oxide	2.00
Comments:
Glaze name: Amber Celadon w/Alberta Slip
Cone: 10
Color: 
Testing: 
Surface: Gloss
Firing: Reduction
Transparency: Transparent
Recipe:
Alberta slip	35.50
Wollastonite	14.00
K-200 feldspar	21.50
Gerstley borate	3.20
Whiting	7.50
EPK	3.20
Silica	15.10
Yellow ochre	7.50
Bentonite	6.50
Comments:
Glaze name: Amber Gulden's
Cone: 10
Color: Amber
Testing: 
Surface: Gloss
Firing: Reduction
Transparency: Translucent
Recipe:
Custer feldspar	30.00
Whiting	25.00
Flint	25.00
Kentucky OM #4	10.00
Gerstley borate	3.00
Bentonite	2.00
Yellow iron oxide	7.00
Comments:
From Ayumi Horie
Glaze name: Amber Gulden's no GB
Cone: 10
Color: Amber
Testing: 
Surface: Gloss
Firing: Reduction
Transparency: Translucent
Recipe:
feldspar - theoretical	25.60
Whiting	26.60
Silica	30.90
Kaolin - theoretical	7.70
Frit 3124	9.20
Bentonite	2.00
Yellow iron oxide	7.00
Comments:
From Ayumi Horie
Glaze name: Amber Shaner Celadon ARAC
Cone: 9-10
Color: Amber
Testing: 
Surface: Gloss
Firing: Reduction
Glaze type: Celadon
Transparency: Transparent
Recipe:
Albany slip	35.90
Wollastonite	14.10
EPK	3.30
Gerstley borate	3.30
Whiting	7.60
Flint	14.10
Custer feldspar	21.70
Yellow ochre	8.70
Comments:
USE WOLLASTONITE POWDER. Sub. Barnard clay for Albany and its still
amber, but darker and less yellowish. Med=dk amber/brown;
thick=blue/black. Over white=honey yellowish. Can go dull matt in
places. Good functional glaze as liner, etc. Glaze Type: Ca
SlipGlaze. Opacity: Varies. Firing type: Reduction From Val Cushing.
VC ed
Glaze name: Amber Shaner Celadon ARAC Alberta
Cone: 9-10
Color: Amber
Testing: 
Surface: Gloss
Firing: Reduction
Glaze type: Celadon
Transparency: Transparent
Recipe:
Alberta slip	77.00
Gerstley borate	3.00
Whiting	14.00
Silica	6.00
Yellow ochre	8.00
Comments:
USE WOLLASTONITE POWDER. Sub. Barnard clay for Albany and its still
amber, but darker and less yellowish. Med=dk amber/brown;
thick=blue/black. Over white=honey yellowish. Can go dull matt in
places. Good functional glaze as liner, etc. Glaze Type: Ca
SlipGlaze. Opacity: Varies. Firing type: Reduction From Val Cushing.
VC ed
Glaze name: Amber Shaner Celadon ARAC no albany
Cone: 9-10
Color: Brown
Testing: Tested
Surface: Gloss
Firing: Reduction
Glaze type: Celadon
Transparency: Transparent
Recipe:
EPK	14.00
Dolomite	5.00
Whiting	19.00
Silica	29.00
Custer feldspar	27.00
Frit 3134	6.00
Yellow ochre	8.00
Comments:
Good functional glaze as liner, etc. Greenish-brown thin, brown thick
Glaze name: Amber stable test 1
Cone: 10
Color: Amber
Testing: 
Surface: Gloss
Firing: Reduction
Transparency: Transparent
Recipe:
Feldspar	47.90
Whiting	14.70
Strontium carbonate	11.00
Kaolin - theoretical	9.80
Silica	16.60
Red iron oxide	8.00
Bentonite	2.00
Comments:
theoretical amber from stable glaze limits.
Glaze name: Amber stable test 2 w/bone ash
Cone: 10
Color: Amber
Testing: 
Surface: Gloss
Firing: Reduction
Transparency: Transparent
Recipe:
Feldspar	47.70
Strontium carbonate	11.00
Kaolin - theoretical	9.80
Silica	16.50
Bone ash	15.10
Red iron oxide	8.00
Bentonite	2.00
Comments:
theoretical amber from stable glaze limits.
Glaze name: Amber theoretical 3
Cone: 10
Color: Amber
Testing: Untested
Surface: Gloss
Firing: Reduction
Transparency: Transparent
Recipe:
Nepheline syenite	34.10
Lithium carbonate	2.00
Whiting	12.10
Strontium carbonate	5.90
Kaolin - theoretical	1.20
Silica	44.60
Red iron oxide	8.00
Bentonite	2.00
Comments:
Glaze name: Anderson Blue
Cone: 9 - 10
Color: black to green, blue
Testing: 
Surface: matte
Firing: reduction
Recipe:
Soda feldspar	57.13
EPK	14.26
Kentucky OM #4	7.18
Whiting	21.44
Cobalt carbonate	7.18
Comments:
Matt glaze almost black where thin, army green where thick. Nice
colonial (bluish slate) over white slip Well I finally got around to
typing this thing up...^9-10 Blues Thank you one and all for all the
donated recipes. I only tested 31 out of almost 100 I received. I'll
continue testing and reporting as the winter DRAGS on. All the glazes
were tested on #900 Miller clay which is a toasty ^10 stoneware. One
side of the test tile was brushed with a thick coating of Cynthia
Bringle's wet/dry white slip. Each glaze was dipped in three
thicknesses on a heavily textured tile. All tiles were fired to a
(hard)^9 (10 tipping)reduction firing. 1 hr. Body reduction at ^08
and 1 hr. glaze reduction at ^9 then a quick reox. before shutdown.
Any time potash or Custer spar is called for, I used G-200. All ball
clay is OM-4 . Many glazes I substituted 75% of the amount of Barium
with Strontium. All kaolin is EPK. Remember... glazes don't travel
well. Your results will probably be TOTALLY different. Please test
before use. Tracy Wilson Saltbox Pottery 4 Shaw Rd. Woolwich, ME
04579 phone: 207-443-5586 fax: 207-442-8922 email: saltbox@ime.net
web: http://www.ime.net/~dwilson/
Glaze name: Andreson Pearl
Cone: 10
Color: light robin's egg blue
Testing: 
Surface: gloss stable
Firing: 
Recipe:
Gerstley borate	13.00
Whiting	8.70
Zinc oxide	2.20
Custer spar	59.40
Ball clay	3.80
Barium carbonate	13.00
Tin oxide	7.60
Copper carbonate	0.50
Comments:
(Can substitute 9-13 Strontnium carb to make it food safe) [Editor's
note - probably Andreson Pearl but originally written 'Amdreson']
Nice light robin's egg blue gloss, stable, pretty, unusual, similar
to peach blossom but less texture. I use Dave's porcelain from
Laguna. Dean McRaine <beezer@aloha.net> on the north shore of Kauai
Glaze name: Andy Martin's Showsaver
Cone: 10
Color: Clear
Testing: 
Surface: Gloss
Firing: Ox. or Red.
Glaze type: High-fire
Transparency: Transparent
Flow: Moderate
Recipe:
Barium carbonate	22.90
Gerstley borate	3.80
Strontium carbonate	13.00
Wollastonite	3.40
Nepheline syenite	26.90
Ball clay	9.50
Flint	20.50
Comments:
Variations --
Chartreuse + chrome	      0.5
Glaze name: Angel Eyes
Cone: 10
Color: 
Testing: 
Surface: 
Firing: 
Recipe:
EPK	10.00
Whiting	20.00
Silica	30.00
Potash feldspar	40.00
Red iron oxide	3.33
Rutile	3.33
Comments:
Here's an iron blue that I like. Gives a fine hare's fur glossy
surface. The glaze has a tendency to settle a bit. We've also played
with extra rutile and more reduction to increase the depth of the
blue. submitted by: Richard Gralnik e-mail: rlg@patuxent.desktalk.com
source for original recipe: El Camino College

Glaze name: ash - Fake Martell
Cone: 10
Color: gray?
Testing: 
Surface: runny fake ash
Firing: 
Recipe:
Dolomite	8.00
Whiting	34.00
Potash feldspar	5.00
Kaolin	33.00
Silica	20.00
Comments:
Here's one that I formulated and have used for a number of years. It
is best applied by spraying but can be dipped, poured, etc. You have
to work with the thickness to got the desired result. A light
application will orange peel like a salt glaze while heavier
applications will run. Too much thickness and you will get
blistering. This glaze works well with most oxides. It also works
best on porcelain or with white slips but don't be afraid to try
anything...you never know. You can get this glaze to work at cone 8
and 9 by substituting Ball Clay for Kaolin. You might want to do a
sub at cone 10 as well to observe the difference. Regards, Craig
Martell-Oregon
Glaze name: ash Benji's
Cone: 8-10
Color: Tan
Testing: Tested
Surface: Satin matt
Firing: Reduction
Glaze type: Ash
Transparency: Opaque
Visual texture: Rivulet
Crystals: None
Bubbles: None
Flow: None
Durability: Good
Recipe:
Hardwood ash	16.50
Softwood ash	16.50
Custer spar	39.00
EPK	13.00
Whiting	6.00
Barium carbonate	5.00
Flint	4.00
Bentonite	1.00
Black iron oxide	1.00
Comments:
 Ashes washed 5 times and 60-mesh sieved
 Beautiful and reliable ash glaze

*How long have you been using this glaze?
 3 years

*Where is it used?
 Studio

*Where did this recipe come from?
 From my own experimentation

*What do you like most about this glaze?
 The color and texture

*Is this glaze reliable?
 Yes

*Does this glaze tend to craze/crawl/pinhole/etc.?
 No

*How do different firing temperatures/atmospheres affect the glaze?
 Not tested

*How does the glaze behave on different clay bodies?
 Well

*What consistency should the glaze be for pouring/dipping?
 Medium

*How thickly should the glaze be applied to the pot?
 Medium

*How does this glaze interact with other glazes?
 Not tested

*What is your kiln type and size?
 Downdraft propane,60 cubic feet

*How do you typically fire?
 Oxidation until clay reduction at cone/08,then light reduction
increasing with time until the final and total reduction followed by
a period of reoxidation

*Do you experience problems with the raw glaze?
 No

*What is your water pH?
 7.2

*Any other comments?
 Often the surface is richly textured most likely by the presence of
woodash.
 Benji is my 3 year old neighbor.

*GlazeBase recipe*
 Submitted by: Edouard Bastarache (edouardb@sorel-tracy.qc.ca)
 Ice Cream Flavor: Always vanilla

  --------------------------------------------------------------------
----
Glaze name: ash Benji's remix
Cone: 8-10
Color: Tan
Testing: Tested
Surface: Satin matt
Firing: Reduction
Glaze type: Ash
Transparency: Opaque
Visual texture: Rivulet
Crystals: None
Bubbles: None
Flow: None
Durability: Good
Recipe:
Custer spar	39.00
EPK	13.00
Whiting	6.00
Barium carbonate	5.00
Flint	4.00
Ash wood	33.00
Bentonite	1.00
Black iron oxide	1.00
Comments:
 Ashes washed 5 times and 60-mesh sieved
 Beautiful and reliable ash glaze

*How long have you been using this glaze?
 3 years

*Where is it used?
 Studio

*Where did this recipe come from?
 From my own experimentation

*What do you like most about this glaze?
 The color and texture

*Is this glaze reliable?
 Yes

*Does this glaze tend to craze/crawl/pinhole/etc.?
 No

*How do different firing temperatures/atmospheres affect the glaze?
 Not tested

*How does the glaze behave on different clay bodies?
 Well

*What consistency should the glaze be for pouring/dipping?
 Medium

*How thickly should the glaze be applied to the pot?
 Medium

*How does this glaze interact with other glazes?
 Not tested

*What is your kiln type and size?
 Downdraft propane,60 cubic feet

*How do you typically fire?
 Oxidation until clay reduction at cone/08,then light reduction
increasing with time until the final and total reduction followed by
a period of reoxidation

*Do you experience problems with the raw glaze?
 No

*What is your water pH?
 7.2

*Any other comments?
 Often the surface is richly textured most likely by the presence of
woodash.
 Benji is my 3 year old neighbor.

*GlazeBase recipe*
 Submitted by: Edouard Bastarache (edouardb@sorel-tracy.qc.ca)
 Ice Cream Flavor: Always vanilla

  --------------------------------------------------------------------
----
Glaze name: Ash Blue van Gilder
Cone: 10
Color: Blue
Testing: 
Surface: 
Firing: Reduction
Glaze type: Ash
Transparency: Semi-opaque
Recipe:
Custer feldspar	5.00
Whiting	31.00
Tennessee #10	24.00
Silica	22.50
Dolomite	2.50
Ash wood	15.00
Red iron oxide	0.80
Cobalt carbonate	0.50
Comments:
From Bill Van Gilder Variations -- grey/Green - add 4 rutile to the
blue recipe

Glaze name: Ash Cooter Green
Cone: 9 - 10
Color: green
Testing: 
Surface: Semi-gloss
Firing: Reduction
Glaze type: Ash
Transparency: Semi-opaque
Recipe:
Nepheline syenite	40.00
Custer feldspar	40.00
Wood ash	20.00
Comments:
Here is the latest glaze in my glaze book. I bought a Dick Cooter
bowl (a North Shore, Lake Superior Potter) with it on it and the
recipe was a bonus. submitted by: Lee Love e-mail:
leelove@mill2.MillComm.COM
Glaze name: ash Fake - Martell
Cone: 10
Color: gray?
Testing: 
Surface: runny fake ash
Firing: 
Glaze type: Ash
Visual texture: Rivulet
Flow: Extreme
Recipe:
Dolomite	8.00
Whiting	34.00
Potash feldspar	5.00
Kaolin	33.00
Silica	20.00
Comments:
Here's one I formulated and have used for a number of years. It
is best applied by spraying but can be dipped, poured, etc. You have
to work with the thickness to got the desired result. A light
application will orange peel like a salt glaze while heavier
applications will run. Too much thickness and you will get
blistering. This glaze works well with most oxides. It also works
best on porcelain or with white slips but don't be afraid to try
anything...you never know. You can get this glaze to work at cone 8
and 9 by substituting Ball Clay for Kaolin. You might want to do a
sub at cone 10 as well to observe the difference. Regards, Craig
Martell-Oregon
Glaze name: Ash Fake blue
Cone: 9-10
Color: Blue
Testing: 
Surface: 
Firing: Ox. or Red.
Glaze type: High-fire
Source: Central Clay--www.cclay.com
Recipe:
Alberta slip	52.00
Whiting	32.00
Kentucky OM #4	16.00
Cobalt oxide	1.00
Red iron oxide	2.00
Comments:
Glaze name: ash fake BP26S Light green
Cone: 8
Color: light green
Testing: 
Surface: ash-like
Firing: 
Visual texture: Rivulet
Recipe:
Potash feldspar	40.00
China clay	20.00
Dolomite	18.00
Talc	8.00
Whiting	5.00
Zinc oxide	4.00
Quartz	5.00
Copper carbonate	1.00
Comments:
re: your request for fake ash glazes here's one that we make called
BP26S Light green 'ash' glaze. The glaze is typically low in silica
and high in the alkaline earths - calcium and magnesia, and of the
type that has a shiny glassy melt within which satiny matt crystals
develop. Because it's used by electric kiln potters the light green
colour is given by copper carbonate. If to be used in a reduction
firing one would probably want to take out the copper and put in a
few percent of iron oxide. Mike Bailey. Bath Potters' Supplies, UK
Glaze name: Ash fake BP26S Light green
Cone: 8
Color: light green
Testing: 
Surface: ash-like
Firing: Oxidation
Glaze type: Ash
Transparency: Semi-opaque
Recipe:
Potash feldspar	40.00
China clay	20.00
Dolomite	18.00
Talc	8.00
Whiting	5.00
Zinc oxide	4.00
Quartz	5.00
Copper carbonate	1.00
Comments:
re: your request for fake ash glazes here's one that we make called
BP26S Light green 'ash' glaze. The glaze is typically low in silica
and high in the alkaline earths - calcium and magnesia, and of the
type that has a shiny glassy melt within which satiny matt crystals
develop. Because it's used by electric kiln potters the light green
colour is given by copper carbonate. If to be used in a reduction
firing one would probably want to take out the copper and put in a
few percent of iron oxide. Mike Bailey. Bath Potters' Supplies, UK
Glaze name: Ash Felix's Green
Cone: 8-10
Color: Green
Testing: Tested
Surface: Waxy
Firing: Reduction
Glaze type: Ash
Transparency: Opaque
Visual texture: Mottled
Crystals: None
Bubbles: None
Flow: None
Durability: Good
Recipe:
Mixed hardwood ash	20.00
Dolomite	14.00
Silica	20.00
Custer spar	20.00
Nepheline syenite	14.00
EPK	10.00
Gerstley borate	2.00
Bentonite	2.00
Black iron oxide	1.00
Comments:
Ash washed 5 times and 60-mesh sieved. Reliable mottled green ash glaze. It is a
modification of James Chappell's AG-27 (first published in 1977)

*GlazeBase recipe*
 Submitted by: Edouard Bastarache (edouardb@sorel-tracy.qc.ca)
Glaze name: Ash Fresca Base
Cone: 10
Color: Tan
Testing: 
Surface: Waxy
Firing: Reduction
Glaze type: Ash
Transparency: Translucent
Visual texture: Rivulet
Flow: Extreme
Recipe:
Wood ash	50.00
Kentucky OM #4	12.50
G-200 feldspar	12.50
Silica	12.50
Whiting	12.50
Bentonite	2.00
Comments:
From Charlie Teft Nov/Dec. 05 Clay Times p.32. ctefft@guilford.edu.
www.ctpottery.com. Ash is unwashed. Dry mix materials, blend w/water, mix
w/drill, sieve through window screen. Not recommended for food surfaces. Very
runny. Apply by spraying for thin coat.
Variations --
White to tan = rutile 2% + titanium 2% or rutile 4%
Yellow to brown = RIO 10%
Med blue =  cobalt carb 2% + RIO 1.5%
Blue to black = cobalt carb 4.6 + RIO 3 + chrome 1
Glaze name: Ash Green Cooter
Cone: 9 - 10
Color: green
Testing: Untested
Surface: 
Firing: salt
Glaze type: Ash
Recipe:
Nepheline syenite	40.00
Custer feldspar	40.00
Wood Ash	20.00
Comments:
I bought a Dick Cooter
bowl (a North Shore, Lake Superior Potter) with it on it and the
recipe was a bonus. submitted by: Lee Love e-mail:
leelove@mill2.MillComm.COM
Glaze name: Ash Hanna's Fake
Cone: 10
Color: 
Testing: 
Surface: runny fake ash
Firing: Reduction
Glaze type: Fake ash
Recipe:
Whiting	30.00
Strontium carbonate	10.00
Redart clay	60.00
Yellow ochre	4.00
Comments:
My favorite fake ash is called 'Hannah Fake Ash,' though I don't know
the origin. Great in ^10 Reduction, salt/soda, wood, etc. It looks
like what all the 'old guys' (sorry!) say Lorio's Ash looked before
the Albany Slip went south and people used hard brick kilns and fired
slow and so forth. <g> I love it. Anyroad... You probably don't have
Redart in Australia, either. Do a triaxial blend with any red clay,
and two alkaline earth (Ca, Ba, Li, Sr, Mg) providers. You will be
surprised at all the glazes you find! Don't need a computer, either.
<g> Good luck! steve grimmer carterville illinois grimmer@mychoice.net
Glaze name: Ash Honey Doug's
Cone: 10
Color: Amber
Testing: 
Surface: Semi-gloss
Firing: Reduction
Glaze type: Ash
Transparency: Translucent
Visual texture: Rivulet
Recipe:
Custer feldspar	35.00
Wood ash	35.00
EPK	15.00
Dolomite	15.00
Zircopax	5.00
Comments:
originally specified Charcoal Briquette Ash is that is unwashed.
submitted by: June Perry e-mail: GURUSHAKTI@aol.com
Glaze name: Ash Katz Fake
Cone: 10
Color: 
Testing: Untested
Surface: 
Firing: reduction
Recipe:
Barnard slip	55.00
Whiting	45.00
Comments:
My favorite very runny fake ash glaze:
*Louis Katz lkatz@falcon.tamucc.edu *Texas A&M University Corpus
Christi *6300 Ocean Drive, Art Department *Corpus Christi, Tx 78412
*Phone (512) 994-5987
Glaze name: Ash Lanman Fake Wood
Cone: 9 - 10
Color: greenish brown
Testing: 
Surface: Streaky
Firing: Ox. or Red.
Glaze type: Fake ash
Transparency: Semi-opaque
Source: Val Cushing  VC ed.  via GlazeBase
Recipe:
Custer feldspar	15.00
Dolomite	9.00
Strontium carbonate	6.75
Whiting	30.00
Ball clay	18.00
Flint	19.00
Iron oxide	4.00
Comments:
Streaks, webs, pulls, like wood ash. Recalculated by Bob Lanman from
the old Hay's Drippy: Albany 60, Whiting 30, Barium 10 w/ new
materials. Same look but a little more matt. Beautiful over white
body, white slip. David Posner says this glaze looks great in oxidation
with Mason stains added.
Glaze name: Ash McWhinnie Base
Cone: 8 - 10
Color: base glaze
Testing: 
Surface: 
Firing: 
Glaze type: Ash
Recipe:
Gerstley borate	8.45
Magnesium carbonate	1.86
Whiting	15.30
Wood ash	14.54
Custer feldspar	15.55
Georgia kaolin	10.91
Flint	33.39
Comments:
For a Cone 6 glaze, Nepheline Syenite can be substituted for the
Custer Feldspar. Kevin O'Hara asked about a reliable base formula for
an ash glaze. We have been using the glaze base provided by Harold
McWhinnie in his November 1986 'Ceramics Monthly' article (A
Multipurpose Glaze, p. 75). We repeat it below. If you have any
questions about this glaze, we believe that Harold is now monitoring
the Clayart list regularly. We have experimented with various types
of wood ash. We now use pecan hull ash. Fortunately, we have many
pecan trees in the area along with cracking plants that kindly supply
us with the hulls. There is a lot of oil in pecan hulls (including
many nuts) so they burn hot with very little but fine ash. We do not
wash this ash; however, we have found that we must wash other wood
ash. We experimented with Victoria's Secret ash (burned their ceasely
catalogs) but found it full of trash and required cleaning. John and
Judy McCain Palo Pinto Pottery mccain@our-town.com
Glaze name: Ash pale green
Cone: 10
Color: Green
Testing: 
Surface: Satin matt
Firing: Reduction
Glaze type: Ash
Transparency: Translucent
Visual texture: Striated
Recipe:
Feldspar	10.00
Whiting	8.00
Flint	20.00
Ball clay	6.00
Kaolin	6.00
Albany slip	15.00
Ash wood	35.00
Zircopax	4.00
Comments:
From Scott Goldberg. Orig. calls for p spar.
Glaze name: Ash Richard's Drip Fake
Cone: 10
Color: 
Testing: 
Surface: Matt
Firing: Reduction
Glaze type: Ash
Transparency: Translucent
Flow: Extreme
Recipe:
Custer feldspar	21.50
EPK	24.70
Silica	8.10
Talc theoretical	2.70
Whiting	43.00
Comments:
Fake ash. Very runny rivulet glaze. Apply very thinly. Good for accenting texture,
over slip of slip trailing. From Richard Burkett.
Glaze name: Ash Tom Turners
Cone: 10
Color: Tan
Testing: 
Surface: Waxy
Firing: Reduction
Glaze type: Ash
Transparency: Translucent
Visual texture: Rivulet
Flow: Extreme
Recipe:
Kentucky OM #4	20.00
G-200 feldspar	40.00
Wood ash	40.00
Comments:
Clay Times Nov/Dec. 05 p.56. Not for food surfaces. Less runny than Fresca Ash.
Can be dipped.  Does run.
Variations --
cobalt carb 2 RIO 2 Washes can be applied like watercolors. Increases fluidity of
glaze. Often a thin layer of base or rutile-colored glaze sprayed over washes.
tan to brown wash: rutile 35% + RIO 35% + gerstley borate 30
brown wash: RIO 70% + gerstley borate 30%
black wash: Mason 6600 70% + gerstley borate 30%
Glaze name: Ash V.C. Mixed
Cone: 9 - 10
Color: Yellow to brown
Testing: Untested
Surface: Satin matt
Firing: Reduction
Glaze type: Ash
Transparency: Semi-opaque
Visual texture: Rivulet
Flow: Extreme
Recipe:
Custer spar	30.00
Ash wood	45.00
Yellow ochre	25.00
Comments:
Always works. Glaze Type: Ca AshGlaze SlipGlaze. Opacity:
Semi-opaque. Firing type: Reduction From Val Cushing. VC ed
Glaze name: Ash, fake Donna's
Cone: 9
Color: Amber
Testing: 
Surface: Satin matt
Firing: Reduction
Glaze type: Fake ash
Transparency: Translucent
Visual texture: Striated
Crystals: Small
Flow: Extreme
Recipe:
Albany slip	60.00
Whiting	30.00
Barium carbonate	10.00
Rutile	5.00
Comments:
From Nan Smith
Variations --
also try +10% rutile
Glaze name: Avery Salt Slip - Wild
Cone: 10
Color: orange
Testing: 
Surface: slip
Firing: 
Recipe:
Avery kaolin	25.00
Grolleg	50.00
Calcined kaolin	25.00
Comments:
Does anyone know of a good substitute for Avery since it is not
longer available or is it? I get a very satisfying orange with this
at cone 10 in a salt fring. Now I've run out and need some
suggestions. kurt wild <kurt.l.wild@uwrf.edu>

Glaze name: Avery/Fake Avery Slip
Cone: 9 - 11
Color: tan to brown
Testing: 
Surface: slip or engobe
Firing: 
Recipe:
Grolleg	57.00
Kentucky OM #4	35.00
Nepheline syenite	8.00
Comments:
I've tried a bunch, and not had much luck until recently. I've been
using one for a few firings now that I like pretty well; it responds
in an interesting way to different atmospheres and clay bodies. A
little more inFiring: Some salting is involved in all of the wood
firings I have used this slip in- generally about 1 1/2 - 3 pounds
per chamber. These are not super long firings -in the 14-18 hour
range, so a lot of the surface effect comes from the salt rather than
from a lot of ash. I have also used it in salt/soda and it looked
great-more orange than brown. I haven't used it with a real heavy
load of salt but if you try it I'd like yo know how it looks. Mix
just a little on the thin side and its works on bisque just as well
as on geenware I've been working up some variations using Helmer
kaolin, but haven't hit one I like yet. If you get a response about
the Avery will you pass it along? Thanks- if you try this out let me
know what you think. submitted by: John Anthony e-mail: JTRAX@AOL.com
Glaze name: Base 8A
Cone: 10
Color: Clear
Testing: 
Surface: 
Firing: Ox. or Red.
Glaze type: Lithium Matt
Flow: Moderate
Flaws: Crazes
Recipe:
Frit 3110	36.40
Lithium carbonate	8.00
Barium carbonate	6.80
EPK	20.40
Flint	28.40
Comments:
From Ayumi Horie. High alkaline glaze. Runs and crazes. Not good for food surfaces.
Variations --
water blue +2% cu
chartreuse +0.5% chrome
Glaze name: Base Ayumi's Tuesday
Cone: 10
Color: 
Testing: 
Surface: Satin matt
Firing: Reduction
Glaze type: Magnesium matt
Transparency: Opaque
Recipe:
Kona F-4 feldspar	40.00
Whiting	10.00
Dolomite	15.00
EPK	15.00
Flint	10.00
Magnesium carbonate	10.00
Bone ash	6.00
Comments:
From Ayumi Horie.
Glaze name: Base Ayumi's Tuesday
Cone: 10
Color: White
Testing: 
Surface: Satin matt
Firing: Reduction
Recipe:
Kona F-4 feldspar	40.00
Whiting	10.00
Dolomite	15.00
EPK	15.00
Flint	10.00
Magnesium carbonate	10.00
Bone ash	6.00
Comments:
From Ayumi Horie
Glaze name: Base Ayumi's Tuesday recalc
Cone: 10
Color: White
Testing: 
Surface: Satin matt
Firing: Reduction
Recipe:
Nepheline syenite	28.50
Talc	26.50
Kaolin - theoretical	15.60
Silica	6.80
Bone ash	22.60
Comments:
From Ayumi Horie
Glaze name: Base F Ayumi's
Cone: 10
Color: 
Testing: 
Surface: 
Firing: Ox. or Red.
Recipe:
Kona F-4 feldspar	36.40
Dolomite	11.00
Whiting	5.50
Strontium carbonate	20.00
Soda ash	3.60
EPK	18.00
Flint	5.50
Comments:
Bright, mottled, sugary glaze. From Ayumi Horie.
Variations --
light blue and rust + 1% Cu
soft, creamy white + 1% RIO
Glaze name: Base GG Bohls
Cone: 9
Color: White
Testing: 
Surface: Gloss
Firing: Oxidation
Glaze type: High-fire
Transparency: Semi-opaque
Recipe:
Flint	33.50
Custer feldspar	23.00
Dolomite	14.50
Kaolin	12.50
Whiting	11.00
Barium carbonate	1.00
Gerstley borate	4.00
Tin oxide	0.50
Comments:
Shiny translucent to opaque. Nice variations.
Yellow-green is a nice complement w/Green sparkle VC matte revised glaze.
From Margaret Bohls.
Variations --
green: copper 3 + vanadium Mason stain 7%
yellow-green: copper 1.5 + vanadium Mason stain 9%
Glaze name: Base K Ayumi's
Cone: 10
Color: 
Testing: 
Surface: 
Firing: Reduction
Glaze type: Ash
Recipe:
Strontium carbonate	45.00
EPK	10.00
Flint	10.00
Whiting	10.00
Talc theoretical	20.00
Zinc oxide	5.00
Comments:
Fake ash glaze. Nice w/stains.From Ayumi Horie.
Variations --
4% red or 1% yellow iron
gray/green 8% Cu Carb
light blue .25% cobalt carb + 5% titanium
cream/gray .25 CrO + 4% rutile
Glaze name: Base Randy's
Cone: 6 - 10
Color: 
Testing: Untested
Surface: 
Firing: Ox. or Red.
Recipe:
Silica	29.70
EPK	4.95
Soda feldspar	19.80
Talc	13.86
Gerstley borate	31.68
Comments:
A very nice base comes from Randy's Red with the iron omitted. You
can add up to 10% zircopax or other whitener, I would suggest 5% for
starters. Works good with other colorants also. Cobalt carbonate will
give a purple. Very Stable! Rose Downs submitted by: dianna rose downs
Glaze name: Base Transparent
Cone: 10
Color: transparent
Testing: Untested
Surface: 
Firing: Ox. or Red.
Recipe:
Kona Feldspar	36.36
Whiting	20.45
EPK	11.36
Silica	31.82
Comments:
This glaze does very well with colorants and performs equally well in
oxidation or reduction. submitted by: Christine Winokur e-mail:
Kickwheel@aol.com

Glaze name: Base Val's AA
Cone: 10
Color: 
Testing: 
Surface: Satin matt
Firing: Reduction
Transparency: Opaque
Crystals: Small
Recipe:
Cornwall Stone	46.00
Whiting	34.00
EPK	20.00
Comments:
From Ayumi Horie. A satiny classic that produces crystals. Makes any color and takes
stains well.
Glaze name: Base Val's AA Horie
Cone: 10
Color: White
Testing: 
Surface: Satin matt
Firing: 
Transparency: Opaque
Crystals: Small
Recipe:
Cornwall Stone	46.00
Whiting	34.00
EPK	20.00
Comments:
From Ayumi Horie. A satiny matt that produces crystals. Makes any color and
takes stains well.
Glaze name: Berry Rust (new)
Cone: 10
Color: brown?
Testing: 
Surface: 
Firing: 
Recipe:
Silica	25.13
EPK	22.69
Nepheline syenite	8.61
Ferro frit 3134	19.93
Bone ash	8.97
Talc	14.67
Red iron oxide	8.59
Comments:
Unity (from Insight calculation) CaO 0.49* 8.55% MgO 0.36* 4.51% K2O
0.02* 0.46% Na2O 0.14* 2.79% Fe2O3 0.17 8.32% TiO2 0.00 0.06% P2O5
0.09 3.92% B2O3 0.20 4.37% Al2O3 0.32 10.12% SiO2 3.01 56.90% Cost/kg
0.79 Si:Al 9.54 SiB:Al 10.17 Expan 6.43 I just had a look at the
Berry Rust glaze tests, the original formula, and the recalculated
fritted formula. They were fired to cone 10 Ox. buy my wife, Linda
Owen, in her trusty Skutt Kiln. Thanx Linda! The two glazes are
nearly identical. I didn't expect that, but ya never know. The
original formula with gerstley borate has more calcium-borate-iron
crystals floating in the matrix but you really can't see this without
a hand lens. A customer who has purchased pots with the original
formula would be hard pressed to tell the difference. I feel like
I've just taken the Pepsi Challenge!! The tests were fired on
porcelain. Four tiles were made of each glaze, eight in all and the
separate formulas were fired side by side in the top, middle, and
bottom of the kiln. No significant differences were seen. I might
also mention that I used English Bone Ash, and not Tri-Calcium Phos.
All the tiles were inspected with a hand lens and no crazing was
evident in either formula. A separate set has been fired to cone 10 R
but won't be available until tomorrow. That's about it for now,
e-mail me or post to clayart if I've forgotten to mention anythin,
and I probably have...it's my hobby! The formulas and receipes are
posted below. Happy testing,.....Craig Martell-Oregon
ashglaze@teleport.com
Glaze name: Berryrust
Cone: 7 - 10
Color: cranberry rust red
Testing: 
Surface: 
Firing: 
Recipe:
Silica	27.27
EPK	18.18
Nepheline syenite	18.18
Dolomite	9.09
Gerstley borate	9.09
Talc	9.09
Bone ash	9.09
Red iron oxide	9.09
Comments:
Use Pure Red Iron Oxide . This glaze gives a fairly intense cranberry
rust in the cone 7-10 range and is quite consistent in its results.
Every once in a while, when the glaze is thicker than normal, a pale
but distinctive green (a little like a pale chrome green) begins to
float on the surface. Any suggestions as to why? In addition, in
reference to an earlier note about the changing reds over time, I
think this red becomes somewhat brighter (and more red) the older the
glaze is. I don't yet use a lot of it so it sits for quite a while
(3-5 months). submitted by: Bob Kavanagh e-mail:
bkav@VAX2.CONCORDIA.CA

Glaze name: Black #1223 Glossy
Cone: 10
Color: black
Testing: Untested
Surface: glossy
Firing: reduction
Recipe:
Barium carbonate	2.50
Whiting	16.00
Custer feldspar	49.50
OM-4 Ball Clay	10.00
Silica	22.00
Chrome oxide	1.28
Cobalt oxide	4.93
Manganese dioxide	2.46
Red iron oxide	4.96
Comments:
submitted by: June M. Perry e-mail: GURUSHAKTI@aol.com
Glaze name: Black #27
Cone: 9 - 10
Color: black
Testing: Untested
Surface: 
Firing: reduction
Recipe:
Custer feldspar	43.16
Dolomite	12.63
Whiting	2.11
Tennessee #5 Ball Clay	7.37
Silica	34.74
Iron Oxide	6.00
Rutile	4.00
Comments:
submitted by: June M. Perry e-mail: GURUSHAKTI@aol.com

Glaze name: Black (from Dennis Olson)
Cone: 10
Color: black
Testing: 
Surface: glossy
Firing: reduction
Recipe:
Dolomite	5.00
Whiting	6.00
Soda feldspar	67.00
EPK kaolin	5.00
Flint	17.00
Cobalt carbonate	3.00
Red iron oxide	4.00
Bentonite	1.00
Comments:
Thought I would send this recipe Jeremy requested out to the whole
group. It's a very nice gloss black glaze. I acquired the recipe from
Dennis Olson who used this quite extensively with masking and
sandblasting which resulted in a nice high fire black on black
surface. Good luck! Rafael rafael molina-rodriguez <rmr3431@dcccd.edu>

Glaze name: Black B V.C.
Cone: 10
Color: Black
Testing: Untested
Surface: Satin-Matt
Firing: Ox or Red
Glaze type: Mg Ca SlipGlaze
Transparency: Opaque
Recipe:
Albany slip	65.00
Nepheline syenite	15.00
Barium carbonate	10.00
Talc	10.00
Chrome oxide	1.00
Manganese dioxide	2.00
Cobalt oxide	1.00
Iron oxide	4.00
Comments:
A rich black satin mat with speckles. Glaze Type: Mg Ca SlipGlaze.
Opacity: Opaque . Firing type: Ox or Red From Val Cushing. VC ed
Glaze name: Black Barnard
Cone: 10
Color: black
Testing: Untested
Surface: dry matte
Firing: Reduction
Recipe:
Barnard clay	88.00
Nepheline syenite	12.00
Cobalt oxide	1.50
Comments:
