Repository: a0082273/glaze_color_prediction

Data of this repository are from Grazy(http://help.glazy.org/about/#about-the-software)

File: database/GlazChem/trash/glz_hg_lowfire.txt (part 1 of 5)
Glaze name: 06 Clear
Cone: 06
Color: Transparent Clear
Testing: Untested
Surface: Glossy or shiny
Firing: Oxidation
Recipe:
Frit 3134	55.00
Kona F-4 feldspar	20.00
Flint	15.00
Bentonite	10.00
Comments:
From a University of Georgia class handout on glaze & clay from Andy
Nasisse.

Glaze name: Alkaline Blue Bruce's
Cone: 08 - 06
Color: deep blue green
Testing: Untested
Surface: Smooth, frosty
Firing: Oxidation
Glaze type: Low fire (Alkaline)
Transparency: Translucent
Recipe:
Flint	52.90
Lithium carbonate	31.80
Kaolin	5.80
Gerstley borate	9.50
Copper carbonate	3.70
Bentonite	2.10
Comments:
From a University of Georgia class handout on glaze & clay from Andy
Nasisse. Smooth frosty deep blue green.

Glaze name: Alkaline Blue Gill's
Cone: 04
Color: Blue
Testing: Untested
Surface: Glossy
Firing: Oxidation
Glaze type: Low fire (Alkaline)
Transparency: Transparent
Recipe:
Gerstley borate	5.80
EPK	7.20
Frit 3110	76.90
Flint	10.10
Copper carbonate	3.00
Cobalt Stain	1.00
Comments:
 Glaze Type: Na Ca. Opacity: Transparent. Firing type: Oxidation .

Glaze name: Alkaline Copper Van Winkle G3020
Cone: 04
Color: Clear
Testing: 
Surface: Gloss
Firing: Oxidation
Glaze type: Alkaline
Transparency: Transparent
Flow: Slight
Flaws: Crazes
Recipe:
Frit 3110	55.00
Flint	20.00
Frit 5301	15.00
Tennessee ball clay	10.00
Comments:
From Conrad's Contemporary Ceramic Formulas. No colorant indicated.
Turquoise w/copper.
Glaze name: Alkaline DeepTurquoise
Cone: 03
Color: Turquoise
Testing: Tested
Surface: Glossy or shiny
Firing: Oxidation
Glaze type: Alkaline
Transparency: Transparent
Flow: Slight
Flaws: Crazes
Durability: Poor
Recipe:
Frit 3195	18.10
Frit 3110	54.30
Gerstley borate	9.52
EPK	8.56
Flint	9.52
Copper carbonate	4.76
Bentonite	2.00
Comments:
Re-do of John Gill's alkaline turq. to eliminate after-firing
scumming. CRAZES. Moves a bit and pools, may run if very thick.
Pearly thin, deep watery turquoise thicker. Soft glaze.
Glaze name: Alkaline DeepTurquoise Recalc1
Cone: 03
Color: Turquoise
Testing: Tested
Surface: Glossy or shiny
Firing: Oxidation
Glaze type: Alkaline
Transparency: Transparent
Flow: Slight
Flaws: Crazes
Durability: Poor
Recipe:
Frit 3134	37.10
Frit 3293	42.80
Dolomite	0.04
Whiting	0.30
Kaolin - theoretical	13.30
Silica	6.40
Bone ash	0.05
Copper carbonate	4.50
Bentonite	2.10
Comments:
Re-do of John Gill's alkaline turq. to eliminate after-firing
scumming. CRAZES. Moves a bit and pools, may run if very thick.
Pearly thin, deep watery turquoise thicker. Soft glaze.
Glaze name: Alkaline DeepTurquoise Recalc2
Cone: 03
Color: Turquoise
Testing: Tested
Surface: Glossy or shiny
Firing: Oxidation
Glaze type: Alkaline
Transparency: Transparent
Flow: Slight
Flaws: Crazes
Durability: Poor
Recipe:
Frit 3195	38.70
Frit 3110	1.10
Dolomite	1.70
Whiting	6.50
Silica	42.70
Nepheline syenite	9.30
Copper carbonate	4.50
Bentonite	2.20
Comments:
Re-do of John Gill's alkaline turq. to eliminate after-firing
scumming. CRAZES. Moves a bit and pools, may run if very thick.
Pearly thin, deep watery turquoise thicker. Soft glaze.
Glaze name: Alkaline DeepTurquoise Recalc3
Cone: 03
Color: Turquoise
Testing: Tested
Surface: Glossy or shiny
Firing: Oxidation
Glaze type: Alkaline
Transparency: Transparent
Flow: Slight
Flaws: Crazes
Durability: Poor
Recipe:
Frit 5301	58.00
Whiting	9.70
Kaolin - theoretical	3.70
Silica	28.50
Copper carbonate	4.50
Bentonite	2.00
Comments:
Re-do of John Gill's alkaline turq. to eliminate after-firing
scumming. CRAZES. Moves a bit and pools, may run if very thick.
Pearly thin, deep watery turquoise thicker. Soft glaze.
Glaze name: Alkaline Gill's Base no GB
Cone: 04-03
Color: 
Testing: 
Surface: Gloss
Firing: Oxidation
Glaze type: Low fire (Alkaline)
Transparency: Transparent
Recipe:
Frit 3110	48.80
Frit 3134	13.00
Silica	11.60
Nepheline syenite	25.60
Bentonite	2.00
Comments:
This glaze may scum after firing due to soluble salts. If so, replace
some of the 3110 frit with 3195. From Lynn Duryea Variations --
watery blue = 4% copper carb Green= 4-8% copper carb dk blue= 5%
copper carb + 3% cobalt carb purple= 4% manganese diox + .5 cobalt
carb burgundy= 4-5% manganese diox yellow= 6-8% vanadium stain
Amber=12% iron Yellow-Green= 3% copper carb + 3% Vanadium Stain

Glaze name: Alkaline Matt
Cone: 04
Color: Blue
Testing: Untested
Surface: matte
Firing: Oxidation
Glaze type: Ca Na
Recipe:
Frit 3110	50.00
China clay	10.00
Flint	10.00
Whiting	10.00
Barium carbonate	15.00
Zinc oxide	5.00
Copper carbonate	2.00
Comments:
 Glaze Type: Ca Na . Opacity: . Firing type: Oxidation .

Glaze name: Alkaline Matt Opaque
Cone: 04-03
Color: White
Testing: 
Surface: Matt
Firing: Oxidation
Glaze type: Alkaline
Transparency: Opaque
Recipe:
Frit 3110	56.00
Nepheline syenite	8.00
Barium carbonate	14.00
Lithium carbonate	6.00
Flint	6.00
EPK	10.00
Comments:
From the Earthenware issue of Studio Potter, v.11 no. 2 Variations --
blue: 4% copper carb yellow: 8% vanadium stain burgundy: 1.5%
manganese dioxide

Glaze name: Alkaline Turquoise
Cone: 03
Color: Transparent Blue Green
Testing: Tested
Surface: Glossy or shiny
Firing: Oxidation
Glaze type: Alkaline
Recipe:
Frit 3195	18.10
Frit 3110	54.30
Gerstley borate	9.50
EPK	8.60
Flint	9.50
Copper carbonate	4.80
Bentonite	2.00
Comments:
Re-do of John Gill's alkaline turq. to eliminate after-firing
scumming. CRAZES. Moves a bit and pools. May run if very thick.
Pearly thin, deep watery turquoise thicker. Crazes. Soft glaze that
may scratch easily.

Glaze name: Alkaline Turquoise no GB
Cone: 03
Color: Transparent Blue Green
Testing: Untested
Surface: Glossy or shiny
Firing: Oxidation
Glaze type: Alkaline
Recipe:
Frit 3134	36.70
Custer feldspar	71.00
Copper carbonate	4.80
Bentonite	2.00
Comments:
Re-do of John Gill's alkaline turq. to eliminate after-firing
scumming. CRAZES. Moves a bit and pools. May run if very thick.
Pearly thin, deep watery turquoise thicker. Crazes. Soft glaze that
may scratch easily.

Glaze name: Amber Assault
Cone: 04-03
Color: Amber
Testing: Tested
Surface: Shiny or Glossy
Firing: Oxidation
Transparency: Transparent
Crystals: None
Bubbles: None
Flow: Slight
Recipe:
Frit 3134	60.00
Wollastonite	2.00
Strontium carbonate	3.00
Kaolin - theoretical	21.00
Flint	0.60
Kona F-4 feldspar	14.00
Bentonite	2.00
Comments:
From Linda Arbuckle: slick & smooth.
Variations --
Amber + 5-7% burnt umber
grass green transp + 4% copper carb
Glaze name: Amber Assault less Al2O3
Cone: 04-03
Color: Amber
Testing: Untested
Surface: Shiny or Glossy
Firing: Oxidation
Transparency: Transparent
Crystals: None
Bubbles: None
Flow: Slight
Recipe:
Frit 3134	62.50
Wollastonite	2.60
Strontium carbonate	3.10
Kaolin - theoretical	13.80
Silica	8.30
Nepheline syenite	9.80
Bentonite	0.80
Comments:
From Linda Arbuckle: slick & smooth. Glaze is high
in Al2O3. test w/less for less surface tension.
Variations --
Amber + 5-7% burnt umber
grass green transp + 4% copper carb
Glaze name: Amber Batz
Cone: 03
Color: Transparent Yellow-brown
Testing: Tested
Surface: Glossy or shiny
Firing: Oxidation
Glaze type: LeadFree
Recipe:
Frit 3124	86.20
EPK	10.40
Barium carbonate	3.40
Burnt umber	7.00
Bentonite	2.00
Comments:
W/o the burnt umber = Batz Clear. From Linda Christianson. Add a
pinch of Epsom salts to counter settling.
Glaze name: Amber Fine Sparkle
Cone: 04-03
Color: Amber
Testing: 
Surface: Gloss
Firing: Oxidation
Glaze type: Aventurine
Transparency: Translucent
Visual texture: Speckled
Crystals: Small
Recipe:
Frit P-25	63.41
Silica	8.13
Lithium carbonate	8.13
EPK	4.07
Nepheline syenite	8.13
Spodumene	8.13
Bentonite	1.63
Red iron oxide	10.00
Comments:
recipe is plus 1% Vanadium Mason stain to colorants. GlazChem won't accept Masons
because we don't have an analysis of them. From Lisa Orr, who works on lowfire
whiteware w/red sig, bisqued to 01, glaze-fired to 04. Fire and cool SLOWLY to
develop the golden sparkly crystals. Lisa uses these for her house number line.
see: gardenfleurish.com
Variations --
darker amber: instead of 1 Vanadium stain, add 2% vanadium Mason Stain.
Glaze name: Amber Revision
Cone: 03
Color: Transparent Yellow-honey
Testing: Tested
Surface: Glossy or shiny
Firing: Oxidation
Recipe:
Frit 3289	504.00
Frit 3124	3852.00
EPK	529.00
Whiting	115.00
Bentonite	100.00
Burnt umber	350.00
Comments:
R. Burkett's revision of Batz Amber from Linda Christianson to use
frit instead of raw Ba. Kind of an amber/varnish color. Good
w/colored slips under. Warms up terracotta. Use a tsp. or two of
saturated Epsom salts solution to counter settling.



Glaze name: Amber tint Charile Cummings
Cone: 1
Color: Amber
Testing: 
Surface: Gloss
Firing: Oxidation
Transparency: Transparent
Recipe:
Frit 3124	80.00
Redart	20.00
Comments:
Charlie Cummings [Clay@claylink.com]
One of my studio members was examining Victoria Christen’s earthenware bowls in
our recent Bowl exhibition.  http://www.claylink.com/Bowls2006/11christen.html She
noticed that the clear glaze had a slight amber color in thicker areas.  She asked
if we could develop an amber/clear.  Suddenly I had a brainstorm!  Replace the
flint and kaolin in the troublesome recipe above with Redart.  The glaze software
said it was nearly a chemical match for the original glaze.  Tests look very
promising.  It didn't blister, it looked beautiful, and it doesn't turn to stone
in the bucket.  We are trying this glaze on actual pots in the next glaze firing.
Glaze name: Andy's Water Blue
Cone: 06-04
Color: 
Testing: 
Surface: 
Firing: 
Recipe:
Gerstley borate	5.80
EPK	7.20
Frit 3110	76.90
Flint	10.10
Comments:
Variations -- try 4% copper, or 0.5% chrome or 1% chrome or 0.5
cobalt or 3% manganese

Glaze name: Aventurine
Cone: 04
Color: Iron Red
Testing: Untested
Surface: Glossy
Firing: Oxidation
Glaze type: FritLead Aventurine
Recipe:
Frit 5301	100.00
Bentonite	3.00
Red iron oxide	20.00
Comments:
 Glaze Type:  FritLead Aventurine. Opacity: Opaque. Firing type:
Oxidation .

Glaze name: Aventurine Chrome Cr309
Cone: 04-03
Color: Green with blue
Testing: 
Surface: Gloss
Firing: Oxidation
Glaze type: Aventurine
Transparency: Opaque
Recipe:
Colemanite	53.00
Plastic vitrox	25.00
Nepheline syenite	25.00
Chrome oxide	7.00
Comments:
From Conrad.Not fluid. Chrome green w/blue.

Glaze name: Aventurine Circular Dot
Cone: 5
Color: Brown
Testing: 
Surface: Gloss
Firing: Oxidation
Glaze type: Aventurine
Transparency: Transparent
Crystals: Small
Recipe:
Nepheline syenite	24.00
Sodium bicarbonate	29.00
Whiting	11.00
Silica	36.00
Fluorspar	2.00
Macaloid	1.00
Red iron oxide	22.00
Comments:
From Robert and Beatric Pearson in Clay Times Mar/Apr 07. Calls for Spanish Red Iron
Oxide. Due to soluble sodium bicarb, mix just before using and do not store.NOT for food.
Glaze name: Aventurine Copper Metal
Cone: 04
Color: Brown
Testing: 
Surface: Gloss
Firing: Oxidation
Glaze type: Aventurine
Transparency: Transparent
Crystals: Small
Recipe:
Frit 3819	85.00
Gerstley borate	15.00
Red iron oxide	26.00
Comments:
From Clay Times Mar/Apr 07. Apply thickly, or there may be dull brown or purple
patches. Calls for Spanish Red Iron Oxide. Dark amber with metallic copper-colored
crystals.From Robert and Beatric Pearson. NOT for food.
Glaze name: Aventurine Ferro Frit 2
Cone: 04
Color: Brown
Testing: 
Surface: Gloss
Firing: Oxidation
Glaze type: Aventurine
Crystals: Small
Flow: Moderate
Flaws: Crazes
Recipe:
Frit 3269	70.00
Boric acid	15.00
Whiting	7.00
Lithium carbonate	3.00
Silica	5.00
Red iron oxide	20.00
Bentonite	1.00
Comments:
Contains small metallic glitter crystals.Boric acid is soluble - mix glaze fresh
before using. Clay Times Mar/Apr 2007 p.50
Variations --
3A Copper Jewel - +6% barium carb to make glaze a bit more red
3B Copper Clouds - +6%cerium oxide for smaller crystals that are more orange
3C Frosty Copper Sparkle -
+4.5% neodymium oxide to produce patches of grey-green film that accentuates the
aventurine sparkle. Adjust amt as desired.
Glaze name: Aventurine Ferro Frit 2
Cone: 04
Color: Brown
Testing: 
Surface: Gloss
Firing: Oxidation
Glaze type: Aventurine
Transparency: Transparent
Crystals: Small
Recipe:
Frit 3269	70.00
Boric acid	15.00
Whiting	7.00
Lithium carbonate	3.00
Silica	5.00
Macaloid	1.00
Red iron oxide	20.00
Comments:
From Clay Times Mar/Apr 07. Apply thickly, or there may be dull brown or purple
patches. Calls for Spanish Red Iron Oxide. Dark amber with metallic copper-colored
crystals.From Robert and Beatric Pearson. Due to soluble boric acid, mix just before
using and do not store wet. NOT for food.
Variations --
Copper Jewel: add 6% barium carbonate - makes glaze slightly red Copper Clouds: 6%
cerium oxide makes crystals smaller and more orange Frosty Copper Sparkle: test 4.5%
neodymium oxide to produce patches of grey-green film that accentuates aventurine
sparkle. Adjust % for desired coverage of patches.
Glaze name: Aventurine G131 04
Cone: 04-03
Color: Brown
Testing: 
Surface: Semi-gloss
Firing: Oxidation
Glaze type: Aventurine
Transparency: Opaque
Visual texture: Speckled: gold
Recipe:
Borax	57.30
Flint	25.00
Red iron oxide	14.20
Boric acid	3.50
Cobalt carbonate	0.0	99999.00
Copper carbonate	0.0	99999.00
Comments:
from Conrad's Ceramic Formulas. Aventurine w/gold specks.

Glaze name: Aventurine G133
Cone: 04-03
Color: Green
Testing: 
Surface: Gloss
Firing: Oxidation
Glaze type: Aventurine
Transparency: Translucent
Visual texture: Speckled
Flow: Moderate
Recipe:
Borax	45.00
Kona F-4	22.00
Flint	20.00
lead carbonate	10.00
Kaolin	3.00
copper oxide red	4.00
Comments:
From Conrad Ceramic Formulas. Dark Green w/some gold specks

Glaze name: Aventurine Metallic Copper
Cone: 04
Color: Brown
Testing: 
Surface: Gloss
Firing: Oxidation
Glaze type: Aventurine
Transparency: Transparent
Crystals: Small
Recipe:
Gerstley borate	75.00
Silica	25.00
Red iron oxide	24.00
Comments:
From Clay Times Mar/Apr 07. Apply thickly, or there may be dull brown or purple
patches. Calls for Spanish Red Iron Oxide. Dark amber with metallic copper-colored
crystals. From Robert and Beatric Pearson. NOT for food.
Glaze name: Aventurine Root Beer Sparkle
Cone: 04
Color: Brown
Testing: 
Surface: Gloss
Firing: Oxidation
Glaze type: Aventurine
Transparency: Transparent
Crystals: Small
Recipe:
Frit 3819	90.00
Whiting	10.00
Macaloid	1.00
Red iron oxide	24.00
Comments:
From Clay Times Mar/Apr 07. Apply thickly, or there may be dull brown or purple
patches. Calls for Spanish Red Iron Oxide. Dark amber with metallic copper-colored
crystals.From Robert and Beatric Pearson. NOT for food.
Glaze name: Axner Base
Cone: 03 - 04
Color: Opaque White
Testing: Untested
Surface: ?
Firing: oxidation
Glaze type: Ca B
Recipe:
Ferro frit 3124	65.70
F-4 feldspar	17.20
Kaolin	10.80
Nepheline syenite	6.20
Tin oxide	5.00
Zircopax	10.00
Bentonite	2.00
Comments:
submitted by: Axner Co. e-mail: axner@aol.com


Glaze name: B.B.
Cone: 04
Color: 
Testing: Untested
Surface: Matt
Firing: Oxidation
Glaze type: Zn FritLead
Recipe:
Frit 3304	6426.00
Georgia kaolin	530.00
Zinc oxide	1044.00
Comments:
 Glaze Type:  Zn FritLead . Opacity: . Firing type: Oxidation .


Glaze name: Base Charlie Cummings Color
Cone: 1-3
Color: 
Testing: 
Surface: Gloss
Firing: Oxidation
Recipe:
Frit 3134	50.00
Tile 6 clay	20.00
Flint	30.00
Comments:
Charlie Cummings [Clay@claylink.com]
This is the base for most of my glazes.  It is somewhat shiny.  I like it that way
and I don't care what anyone else thinks!

Chrome does well at less than 1%.  Cobalt 1%.  Black iron oxide works better than
red iron.  Copper looks beautiful but causes the glaze to bubble and shiver.
Rutile can be unpredictable.  I use titanium dioxide instead.  Mason stains give
great colors.  Add 5% 6-tile if you want to use encapsulated cadmium stains.

I mix them to close to 46 on the hydrometer.  The metal oxides effect the
thickness and each variation is adjusted within a range of 45-48. I always layer
my glazes.  I like the way they break when layered.  I dip for at least 3 full
seconds for each coat.  Thin pots need longer.  The glaze goes on thick.  I've
found that fritted glazes tend to thin as they fire.  Three layers of glaze is
generally a bad idea.  The rule in my studio is, “if you insist on using 3 layers,
the third layer must be applied only on the top 1/3 of the pot."

See this glaze in action at: http://www.claylink.com/Dinner2004/cummings.html Or
http://www.claylink.com/Earthenware2005/Cummings2.html

See what my studio members have done with it at:
http://www.claylink.com/cccs2006.html (Actually all of our glazes and clays are
represented in this show.)

I use a black glaze under this glaze on most of my pots.  I have to keep some
secrets.
Glaze name: Base Chris's Crackle-Free Alkaline
Cone: 04-03
Color: Clear
Testing: 
Surface: Gloss
Firing: Oxidation
Glaze type: Alkaline
Transparency: Transparent
Recipe:
Frit 3110	57.70
Frit 3134	25.00
EPK	7.20
Silica	10.10
Bentonite	2.00
Comments:
From Lisa Orr.
Variations --
yellow-green: + chrome 0.5%, rio 1.2%, soda ash 2% cobalt blue: + cobalt carb 0.25%
water blue: + copper carb 3% light turquoise: + copper carb 1% Maria's French Blue: +
cobalt carb 0.85%, copper carb 4.25% Manganese brown/purple: Mason stain 6194 Mn
silicate 3%. For more plum add small amt cobalt carb
Shiny smooth amber: + rio 9% - doesn't run
Grape: + cobalt carb 0.35%, Mn silicate Mason stain 6194
Glaze name: Base Glaze #1
Cone: 04-03
Color: 
Testing: 
Surface: Gloss
Firing: Oxidation
Glaze type: Once-fire
Transparency: Transparent
Recipe:
Frit 3124	75.00
EPK	15.00
Silica	10.00
Comments:
See Clay Times May/June 2002 p43. Trevor Youndberg
Variations --
Groovy Green + vandium pentoxide 7.5, 0.75 chrome oxide
Glaze name: Base Glaze 04
Cone: 04
Color: Opaque White
Testing: Untested
Surface: Shiny or Glossy
Firing: Oxidation
Recipe:
Ferro frit 3124	40.00
Gerstley borate	30.00
Neph Sy	25.00
Flint	5.00
Zircopax	8.00
Comments:
Additions: Yellow 3% Red Iron Oxide Turquoise 2% Copper Carbonate Sky
Blue 1% Colbalt Carbonate Purpleish Brown 2% Magnesium Dioxide Green
2% Chrome Oxide Salmon Pink 4% Mason 6006 Deep Crimson Stain from
andrew s lubow


Glaze name: Base Glaze 2
Cone: 04-03
Color: 
Testing: 
Surface: Gloss
Firing: Oxidation
Glaze type: Once-fire
Recipe:
Frit 3195	88.20
EPK	11.80
Comments:
See Clay Times May/June 2002 p. 43 Trevor Youngberg
Variations --
Sun spot + titanium diox 4.9, ilmenite 2.94, light rutile, 4.9, copper carb 0.49

Turq. + copper oxide 1.47, superpax 4.9
Glaze name: Base Jenks
Cone: 04-03
Color: 
Testing: 
Surface: Satin matt
Firing: Oxidation
Glaze type: Alkaline
Transparency: Semi-opaque
Crystals: Small
Flow: Moderate
Recipe:
Lithium carbonate	23.00
Whiting	11.00
Zinc oxide	5.00
Kona F-4 feldspar	40.00
EPK	18.00
Flint	2.00
Bentonite	2.00
Comments:
A runny crystalling matt. Glaze says to add 1% CMC gum, but I'd guess
that it deflocculates due to lithium carb. Adding epsom salts might
help. From Jim Lawton. Variations -- limey  4% yellow 6483 + 2%
copper carb ochre  3% yellow 6483 + 2% yellow iron oxide blue stone
2% cobalt carb + 1% iron chromate deep green 4% copper carb + 1% iron
chromate

Glaze name: Base KC
Cone: 04
Color: Clear
Testing: 
Surface: Gloss
Firing: Oxidation
Transparency: Transparent
Recipe:
Frit 3195	85.00
EPK	10.00
Flint	5.00
Comments:
From Martina Lantin.
Glaze name: Base Mottled Semi-Gloss no 3185
Cone: 04
Color: White
Testing: Untested
Surface: Semi-gloss
Firing: Oxidation
Glaze type: Low fire
Transparency: Translucent
Recipe:
Potash feldspar - theoretical	8.90
Strontium carbonate	4.80
Zinc oxide	7.80
Kaolin - theoretical	17.40
Frit 3134	45.20
Silica	15.90
Comments:
Note: this re-calculated version seems to fit my terracotta body well. Slight mottled
quality to the glaze. High in Ca and Zn for a lowfire glaze. Would give browns
w/chrome colorants. Base is translucent. Slips show through. Darker pink w/5% crimson
stain than the original base. Also listed as Pink Bubblegum no GB

Orig. notes: This glaze is cheap to make and works well on earthenware at cone 04.
I think it originated with Carlton Ball. If it is to go over a red clay
body, opacify with tin, titanium ( warmer) or zircopax, but its
semi-opaque anyway, and has a nice texture and feel to it. george
mackie <mackie@uvic.ca>
Variations --
Add 5% or more crimson stain = bubble gum pink
Glaze name: Base Mottled Semi-Gloss no GB
Cone: 04
Color: White
Testing: Tested
Surface: Semi-gloss
Firing: Oxidation
Glaze type: Low fire
Transparency: Translucent
Recipe:
Feldspar	38.80
Wollastonite	17.50
Zinc oxide	7.80
Strontium carbonate	4.80
Kaolin - theoretical	4.40
Frit 3185	25.00
Comments:
Note: this re-calculated version seems to fit my terracotta body well. Slight mottled
quality to the glaze. High in Ca and Zn for a lowfire glaze. Would give browns
w/chrome colorants. Base is translucent. Slips show through. Darker pink w/5% crimson
stain than the original base. Also listed as Pink Bubblegum no GB

Orig. notes: This glaze is cheap to make and works well on earthenware at cone 04.
I think it originated with Carlton Ball. If it is to go over a red clay
body, opacify with tin, titanium ( warmer) or zircopax, but its
semi-opaque anyway, and has a nice texture and feel to it. george
mackie <mackie@uvic.ca>
Variations --
Add 5% or more crimson stain = bubble gum pink
Glaze name: Batz Adjusted 05
Cone: 05
Color: White
Testing: 
Surface: Gloss
Firing: Oxidation
Glaze type: Majolica
Transparency: Opaque
Recipe:
Frit 3124	80.00
Whiting	6.00
EPK	14.00
Zircopax	15.00
Comments:
Walter Ostrom says add Zircopax or superpax 15 - 20%

Glaze name: Bead Bob Shay's
Cone: 04
Color: white base
Testing: Untested
Surface: textured beads
Firing: oxidation
Glaze type: Bead
Transparency: Opaque
Recipe:
Magnesium carbonate	33.30
Borax	26.70
Gerstley borate	33.30
Flint	6.70
Manganese dioxide	6.70
Comments:
fire cone 04 oxidation Here's a bead glaze recipe that I like.
Beverly in Ft. Lauderdale beverly crist

Glaze name: Bead White
Cone: 06
Color: White
Testing: 
Surface: Bead
Firing: Oxidation
Glaze type: Bead
Transparency: Opaque
Recipe:
Borax	3.80
Gerstley borate	46.50
Magnesium carb	31.00
EPK	18.60
Zircopax	5.40
Comments:
Glaze name: Beaded
Cone: 04-03
Color: 
Testing: untested
Surface: Waxy
Firing: Oxidation
Glaze type: Bead
Transparency: Opaque
Visual texture: Beaded
Crystals: None
Bubbles: None
Flow: Slight
Flaws: Crawls
Recipe:
Gerstley borate	9.00
Soda ash	11.00
Dolomite	9.00
Magnesium carb	25.00
EPK	31.00
Flint	15.00
Comments:
based on a unity formula for a bead glaze. untested.

Glaze name: Beads Black
Cone: 06
Color: Black
Testing: Untested
Surface: shiny, textured beads
Firing: ox
Glaze type: Bead
Transparency: Opaque
Recipe:
Barnard clay	53.40
Custer feldspar	8.60
Borax	15.30
Dolomite	0.20
Whiting	4.80
Lithium carbonate	6.10
Soda ash	1.20
EPK	1.50
Flint	8.80
Red iron ox	0.60
Comments:
This is a shiny black bead glaze from ire24@aol.com

Glaze name: Bill Shillalies' Metallic Death Glaze
Cone: 02-6
Color: Metallic bronze
Testing: 
Surface: Metallic
Firing: Oxidation
Glaze type: Metallic
Transparency: Opaque
Visual texture: metallic
Recipe:
Copper oxide	4.00
Cobalt oxide	2.00
Manganese dioxide	35.00
Ball clay	4.00
Redart	46.00
Flint	4.00
Red iron oxide	2.00
Rutile	3.00
Comments:
From Susan Peterson's Craft and Art of Clay. Fired to 02 w/thick application: bronze
colored, very matte; fired to 01, application thick, bronze semi-matte; fired to cone
6, application thick, semi-gloss, metallic-bronze and antique
Glaze name: Black Adams
Cone: 04-03
Color: Black
Testing: 
Surface: 
Firing: Oxidation
Glaze type: Low fire
Transparency: Opaque
Recipe:
Nepheline syenite	24.60
Gerstley borate	15.20
Barium carbonate	17.80
Lithium carbonate	9.70
Flint	24.60
EPK	8.00
Comments:
From Lynn Duryea Variations -- black1:+ black stain 10%, black copper
oxide 2%, cobalt ox 1% black2: + black copper ox 20%, black iron
oxide 40%, cobalt ox 10% Adams pebbly (w/o color): + Titanium diox
10%, Tin Ox 10%, ZnO 5%,
  silicon carbide 5%

Glaze name: Black Darby's Base no GB
Cone: 04
Color: Black
Testing: Tested
Surface: Gloss
Firing: Ox. or Red.
Transparency: Opaque
Crystals: None
Bubbles: None
Flow: Slight
Durability: Good
Recipe:
Spodumene	42.00
Silica	19.00
Frit 3134	39.00
Bentonite	2.00
Comments:
RE-calc of Pete Pinnell's Darby's Base w/o GB. Breaks up a bit visually with slight
grey mottliing on the surface. Glossy. Fired in a small kiln, so slower cooling might
make matt, but all of my small kilns cool quickly
Variations --
+ 6650 black Mason stain 10%
Glaze name: Black Ikeda Glaze
Cone: 03
Color: Black
Testing: 
Surface: Waxy
Firing: Oxidation
Glaze type: Alkaline
Transparency: Opaque
Recipe:
Nepheline syenite	77.40
Frit 3110	17.30
Ball clay	5.30
Manganese dioxide	33.30
Bentonite	5.00
Comments:
Glaze name: Black Katrina's Excellent
Cone: 04-03
Color: Black
Testing: 
Surface: 
Firing: Oxidation
Glaze type: Low fire
Transparency: Opaque
Recipe:
Frit 3195	47.00
EPK	26.00
Wollastonite	15.00
Silica	12.00
Bentonite	2.00
Comments:
Variations -- black Mason stain #6650  5%

Glaze name: Black Luscious
Cone: 04-03
Color: Black
Testing: Tested
Surface: Gloss
Firing: Oxidation
Glaze type: Low fire (Fritted)
Transparency: Opaque
Flow: Slight
Durability: Good
Recipe:
Spodumene	21.10
Frit 3134	53.70
Flint	16.90
EPK	8.30
Bentonite	2.00
Comments:
Glossy, sleek black that seems to have good surface. In thick application
it doesn't move much and seems to form into a roll rather than run.
Linda Arbuckle
Variations --
plus 6650 Mason stain	    10
Glaze name: Black Pete's Shiny
Cone: 04-03
Color: Black
Testing: 
Surface: Gloss
Firing: Oxidation
Glaze type: Low fire (Boron)
Transparency: Opaque
Recipe:
Frit 3124	45.00
Frit 3289	45.00
EPK	10.00
Bentonite	2.00
Comments:
Pete Pinnell. Flocculate to prevent settling. Variations -- Add for
black: Mason 6600 or 6650   10

Glaze name: black Rosie's Satin
Cone: 04-03
Color: Black
Testing: 
Surface: Waxy
Firing: Oxidation
Transparency: Opaque
Recipe:
Plastic vitrox	40.00
Gerstley borate	50.00
Flint	10.00
Comments:
Cool slowly to get matt surface. Soak 30 min @ 1/2 power. From Rosie
Wynkoop via Pete Pinnell. Variations -- Add Mason 6600 black	    10
Glaze name: black Rosie's Satin no GB
Cone: 04-03
Color: Black
Testing: Untested
Surface: Waxy
Firing: Oxidation
Transparency: Opaque
Crystals: None
Bubbles: None
Flow: Slight
Durability: Good
Recipe:
Silica	14.70
Frit 3134	68.80
EPK	16.50
Comments:
Cool slowly to get matt surface. Soak 30 min @ 1/2 power. From Rosie Wynkoop
via Pete Pinnell.Recalculated by Linda Arbuckle w/o GB. Slightly waxy. Did not soak.
Variations --
Add Mason 6650 black	    10
Glaze name: Black Satin Matt  Paul's Low Fire
Cone: 06 - 03
Color: black
Testing: Untested
Surface: Satin matt
Firing: oxidation
Transparency: Opaque
Recipe:
Potash feldspar	15.80
Dolomite	10.50
Gerstley borate	26.30
Silica	10.50
Barnard clay	36.80
Cobalt oxide	2.10
Copper oxide	11.60
Comments:
Try this black matte. It fires in the temperature range you want. At
^06 it is duller, at ^04-^03 it is a little shinier, more metallic
looking. As far as crazing goes, that would be a function of the
qualities of the clay body the glaze is being applied to. Test first
to minimize unexpected results. submitted by: Paul Morris e-mail:
pmorris@holly.colostate.edu
Glaze name: Black Satin Matt Paul's Low Fire
Cone: 06 - 03
Color: black
Testing: Untested
Surface: matt
Firing: oxidation
Recipe:
Potash feldspar	15.79
Dolomite	10.53
Gerstley borate	26.32
Silica	10.53
Barnard clay	36.84
Cobalt oxide	2.11
Copper oxide	11.58
Comments:
Try this black matte. It fires in the temperature range you want. At
^06 it is duller, at ^04-^03 it is a little shinier, more metallic
looking. As far as crazing goes, that would be a function of the
qualities of the clay body the glaze is being applied to. Test first
to minimize unexpected results. submitted by: Paul Morris e-mail:
pmorris@holly.colostate.edu
Glaze name: Black Satin Matt Paul's Low Fire
Cone: 06 - 03
Color: black
Testing: Untested
Surface: matt
Firing: oxidation
Transparency: Opaque
Recipe:
Potash feldspar	15.79
Dolomite	10.53
Gerstley borate	26.32
Silica	10.53
Barnard clay	36.84
Cobalt oxide	2.11
Copper oxide	11.58
Comments:
Try this black matte. It fires in the temperature range you want. At
^06 it is duller, at ^04-^03 it is a little shinier, more metallic
looking. As far as crazing goes, that would be a function of the
qualities of the clay body the glaze is being applied to. Test first
to minimize unexpected results. submitted by: Paul Morris e-mail:
pmorris@holly.colostate.edu
Glaze name: Bleu Ginette
Cone: 04
Color: Dark blue with a lot of white mottling
Testing: Tested
Surface: Gloss
Firing: Oxidation
Glaze type: Ash
Transparency: Opaque
Visual texture: Lots of white mottling
Crystals: None
Bubbles: None
Flow: None
Durability: Good
Recipe:
Hardwood ash	35.00
Custer spar	14.00
Frit 3134	25.00
EPK	14.00
Lithium carbonate	12.00
Bentonite	3.00
Ultrox	15.00
Cobalt oxide	5.00
Comments:
 Ash washed 5 times and 200-mesh sieved.
 Ginette is my wife, among all the glazes that she has seen over the
years it is the one she likes most. It is deep blue and has a lot of
light mottling (nearly white in nature). Applied thin it is a kind of
a light buff, but applied very thick it becomes deep blue with a lot
of very light mottling. If applied thick it will crack, just put the
raw glaze in place by rubbing with your fingers and it will work
nicely.

*How long have you been using this glaze?
 2 years

*Where is it used?
 Studio

*Where did this recipe come from?
 Of our own experimentation. I made the design and my friend Bernard
Brunette made all the lab work and the firing.

*What do you like most about this glaze?
 The beautiful light mottling.

*Is this glaze reliable?
 Yes

*Does this glaze tend to craze/crawl/pinhole/etc.?
 It cracks at the moment of application but there are no surface
flaws once it is fired.

*How do different firing temperatures/atmospheres affect the glaze?
 Not tested

*How does the glaze behave on different clay bodies?
 Well

*What consistency should the glaze be for pouring/dipping?
 Thick

*How thickly should the glaze be applied to the pot?
 Thick

*How does this glaze interact with other glazes?
 Not tested

*What is your kiln type and size?
 22x27 electric kiln

*How do you typically fire?
 Typical oxidation until cone 04, ended by a short period of soaking
of 30 minutes

*Do you experience problems with the raw glaze?
 No

*What is your water pH?
 7.2

*GlazeBase recipe*
 Submitted by: Edouard Bastarache (edouardb@sorel-tracy.qc.ca)
 Ice Cream Flavor: Maple polkadot vanilla

  --------------------------------------------------------------------
---- Return to GlazeBase Page

Glaze name: Blue Andy's Water
Cone: 06-04
Color: Blue
Testing: 
Surface: Gloss
Firing: Oxidation
Glaze type: Alkaline
Transparency: Transparent
Recipe:
Gerstley borate	5.80
EPK	7.20
Frit 3110	76.90
Flint	10.10
Comments:
Variations --
try 4% copper, or 0.5% chrome or 1% chrome or 0.5 cobalt
or 3% manganese
Glaze name: Blue Black Purple
Cone: 08 - 06
Color: silver blue to silver bronze
Testing: Untested
Surface: 
Firing: Ox. or Red.
Glaze type: Ca B MidRoad
Recipe:
Gerstley borate	50.00
Nepheline syenite	50.00
Copper carbonate	50.00
Rutile	50.00
Comments:
NOTE that recipe is in parts - not stated whether that's parts by
weight or volume This is to LJ in Alexandria and anyone else
interested in raku glazes. We have been using these two glazes along
with white crackle and copper wash and have gotten VERY NICE results.
Apply 1 coat. Stie glaze with each brush stroke to keep rutile in
suspension. Our raku kiln is fired between 1830 and 1900 degrees.
Reduce in very heavy pine needles, broken pine cones and some
sawdust. The surface effect is like a 100 grit sandpaper. Colors
range from a silver blue to silver/bronze with flashes of color that
can run the full spectrum. Lots of bright teal and purple with halos
of fuschia and mustard. Every now and then I get splotches of tomato
red! Can be refired over and over until you love it or ugly it too
death!! submitted by: Debbie Altschwager e-mail: MAltsy@aol.com

Glaze name: blue Cobalt
Cone: 04
Color: blue
Testing: 
Surface: glossy shiny
Firing: 
Recipe:
Ferro frit 3110	71.40
Grolleg	14.30
Flint	9.50
Zirconium silicate	4.80
Cobalt carbonate	1.40
Comments:
Glaze name: Blue Dennis' Lithium G3021
Cone: 04
Color: Blue
Testing: 
Surface: Satin matt
Firing: Oxidation
Glaze type: Lithium Matt
Transparency: Translucent
Flow: None
Recipe:
Flint	57.00
Lithium carbonate	29.00
Kaolin	14.00
Bentonite	2.00
Copper carbonate	3.00
Comments:
From John Conrad's Coantemporary Ceramic Formulas.
Glaze name: Blue Don's 08-06
Cone: 08 - 06
Color: Bright blue
Testing: Untested
Surface: mottled
Firing: Oxidation
Recipe:
G-200 feldspar	138.90
Gerstley borate	277.80
Ball clay	55.50
Barium carbonate	27.80
Rutile	5.60
Copper carbonate	11.10
Comments:
From a University of Georgia class handout on glaze & clay from Andy
Nasisse.
Glaze name: Blue Gill's
Cone: 04
Color: Blue
Testing: Untested
Surface: Glossy
Firing: Oxidation
Glaze type: Na Ca
Recipe:
Gerstley borate	464.00
EPK	576.00
Frit 3110	6152.00
Flint	808.00
Copper carbonate	240.00
Cobalt Stain	80.00
Comments:
 Glaze Type: Na Ca. Opacity: Transparent. Firing type: Oxidation .
Glaze name: Blue Hawaiian Copper
Cone: 06
Color: 
Testing: 
Surface: 
Firing: 
Recipe:
Bone ash	20.00
Gerstley borate	80.00
Tin oxide	1.30
Copper carbonate	5.00
Cobalt oxide	2.50
Comments:
The recipe I believe you were looking for was in CM Feburary 95 page
20 - Hawaiian Copper Blue Raku Glaze. submitted by: Cheryl Brown
e-mail: cbrown@terranet.ab.ca source for original recipe: Ceramics
Monthly
Glaze name: Blue Lithium
Cone: 04-03
Color: Turquoise
Testing: 
Surface: Matt
Firing: Oxidation
Glaze type: Low fire
Transparency: Opaque
Visual texture: Mottled
Recipe:
Lithium carbonate	65.90
EPK	34.10
Bentonite	4.90
Copper carbonate	9.80
Comments:
From Karon Doherty.


Glaze name: Blue transparent
Cone: 04
Color: blue
Testing: 
Surface: glossy shiny
Firing: Oxidation
Glaze type: Low fire
Transparency: Transparent
Recipe:
Ferro frit 3110	71.40
Grolleg	14.30
Flint	9.50
Zirconium silicate	4.80
Cobalt carbonate	1.40
Comments:
notes - screen the glaze well. The original recipe didn't specify
cobalt oxide or carbonate, but the carbonate form is recommended as
it disperses more evenly in the glaze. Also, the recipe specified
Zirconium and this is assumed to mean the silicate - try any
zirconium opacifier.

Glaze name: Blue V.C. Soda 1962
Cone: 04
Color: Turquoise
Testing: Untested
Surface: Glossy
Firing: Oxidation
Glaze type: Alkaline
Transparency: Transparent
Recipe:
Frit 3110	70.00
Colemanite	5.00
Flint	10.00
Soda ash	10.00
EPK	5.00
Copper carbonate	3.00
Comments:
This later became John Gill's Water Blue. This is originally a Raku
glaze. Glaze Type: Na Ca B. Opacity: Transparent. Firing type:
Oxidation .
Glaze name: Brick Red Lana's
Cone: 06-04
Color: Red rust iron
Testing: 
Surface: Matt
Firing: Oxidation
Transparency: Opaque
Flow: None
Recipe:
Redart	88.00
Frit 3134	12.00
Comments:
From Lana Wilson's book "Ceramics: Shape and Surface"
Glaze name: Bronze Metallic
Cone: 04-03
Color: bronze metallic
Testing: Untested
Surface: Matt
Firing: Oxidation
Glaze type: Metallic
Transparency: Opaque
Recipe:
Red clay	55.00
Flint	5.00
Ball clay	5.00
Manganese dioxide	45.00
Copper carbonate	5.00
Cobalt carbonate	5.00
Comments:
NOT for food.
Glaze name: Bronze/Black Bartel
Cone: 02
Color: Metallic Bronze
Testing: 
Surface: 
Firing: Oxidation
Glaze type: Metallic
Transparency: Opaque
Recipe:
Frit 3110	9.00
Copper carbonate	18.00
Manganese dioxide	73.00
Comments:
From Tom Bartel. Best brushed on very thin and fired in a gas kiln.
Glaze name: Carbon
Cone: 06-04
Color: 
Testing: 
Surface: 
Firing: Oxidation
Glaze type: Texture
Transparency: Opaque
Recipe:
Magnesium carbonate     	17.70
Borax                   	47.10
Gerstley borate         	35.30
Rutile                  	17.70
Iron oxide              	23.50
Cobalt oxide             	4.10
Comments:
Bob Shay sculpture glaze.
Glaze name: Carlton Ball Base
Cone: 06 - 04
Color: 
Testing: 
Surface: 
Firing: 
Recipe:
Ferro frit 3134	70.00
EPK	15.00
Silica	15.00
Comments:
OK I'll brave one. I fire this glaze to cone 5 but for some reason
fired it to 06 once. It is a Carlton Ball recipe. It did look nice.
submitted by: Linda Blossom e-mail: LBlos72758@aol.com


Glaze name: Casting white
Cone: 04-03
Color: White
Testing: 
Surface: 
Firing: Oxidation
Glaze type: Clay casting
Recipe:
Grolleg	30.00
kaolin Georgia	12.00
Ball clay	8.00
Flint	20.00
Pyrophyllite	12.00
Frit 3124	18.00
Darvan	0.35
Comments:
Add 40 water. Lowfire adaptation of Spleth casting cone 10 slip.
Glaze name: Chapin Opaque
Cone: 04
Color: 
Testing: Untested
Surface: 
Firing: Oxidation
Glaze type: Ca Na B
Recipe:
Frit 3124	7530.00
EPK	470.00
Zircopax	1412.00
Comments:
Val, do you want any more from this page? Glaze Type: Ca Na B.
Opacity: Opaque. Firing type: Oxidation .



Glaze name: Chartreuse Moonelis
Cone: 06-04
Color: chartreuse
Testing: 
Surface: Lichen
Firing: Oxidation
Glaze type: Texture
Transparency: Opaque
Recipe:
Kona F-4 feldspar	5.00
Nepheline syenite	55.00
Talc	10.00
Dolomite	15.00
Borax	15.00
Chromium oxide	1.00
Bentonite	1.00
Comments:
Very dry bumpy surface. Judy Moonelis glaze.
Glaze name: Chartreuse Moss
Cone: 
Color: 
Testing: 
Surface: 
Firing: 
Recipe:
Lithium carbonate	80.00
Gerstley borate	5.00
Silica	15.00
Bentonite	2.00
chrome oxide	3.00
Tin oxide	7.00
Comments:
Lana Wilson. Runs at 03
Glaze name: Chun turquoise
Cone: 04-03
Color: 
Testing: 
Surface: Gloss
Firing: Oxidation
Glaze type: Low fire
Recipe:
Frit 3195	47.39
Frit 3124	37.92
EPK	9.48
Copper carbonate	0.47
Titanium dioxide	4.74
Comments:
From Trevor Youngberg, Clay Times May/June, 2002 p.59
Glaze name: Clay  Steve & Linda's #1
Cone: 
Color: 
Testing: 
Surface: 
Firing: 
Recipe:
Redart	43.00
XX Sagger	10.00
Bell Dark ball clay	5.00
GoldArt	19.00
Talc	10.00
Spodumene	2.00
Bentonite	2.00
Silica	10.00
Barium carbonate	0.25
Grog	2.00
Comments:
Tx talc
Glaze name: Clay  Steve & Linda's #2
Cone: 
Color: 
Testing: 
Surface: 
Firing: 
Recipe:
Redart	43.00
XX Sagger	19.00
Bell Dark ball clay	5.00
GoldArt	10.00
Talc	10.00
Spodumene	2.00
Bentonite	2.00
Silica	10.00
Barium carbonate	0.25
Grog	2.00
Comments:
TX talc
Glaze name: Clay Arbuckle Terracotta new
Cone: 04-03
Color: Red
Testing: 
Surface: 
Firing: Oxidation
Glaze type: Clay (Earthenware)
Recipe:
Redart	40.00
GoldArt	10.00
Foundry Hill Creme	9.00
XX Sagger	16.00
Fire clay	10.00
Flint	6.00
Talc theoretical	6.00
Spodumene	3.00
Barium carbonate	0.50
Bentonite	2.00
Comments:
Glaze name: Clay Black David Crane's
Cone: 06-01
Color: Black
Testing: 
Surface: 
Firing: Oxidation
Glaze type: Clay (Earthenware)
Transparency: Opaque
Recipe:
Ocmulgee	32.00
Redart	32.00
Fire clay	26.00
Barnard clay	10.00
Manganese dioxide	6.00
Iron oxide	5.00
Grog	2.00
Comments:
Wear gloves to work with this clay. Mn is toxic. Don't breathe dust or firing fumes.
Variations --
Grog or sand 5-20%
Glaze name: Clay Buff Graham's
Cone: 04
Color: Tan
Testing: 
Surface: 
Firing: Ox. or Red.
Glaze type: Clay (Earthenware)
Transparency: Opaque
Recipe:
Fireclay	30.00
GoldArt	30.00
Ball clay	15.00
Frit 3124	15.00
Talc	10.00
Comments:
Glaze name: Clay Casting Earthenware 04
Cone: 04
Color: Red
Testing: 
Surface: Unglazed
Firing: Oxidation
Glaze type: Casting slip
Recipe:
Redart	60.00
GoldArt	20.00
Ball clay	20.00
Flint	10.00
Barium carbonate	0.50
Sodium silicate	0.20
Soda ash	0.30
Comments:
From Bill Brouillard. Original calls for Calgon in place of soda ash.
Calgon no longer contains soluble sodium that deflocculates.

Glaze name: Clay Casting Red Body 03
Cone: 04-03
Color: Red
Testing: 
Surface: 
Firing: Oxidation
Glaze type: Clay (Terracotta)
Recipe:
Ocmulgee	27.00
Redart	27.00
A.P. Green	20.00
Talc	26.00
Barium carbonate	0.50
Comments:
Add fine grog 1 scoop per batch, soda ash 35 gms., sodium silicate 35
gms, water 4100 grams. From Bill Brouillard.

Glaze name: Clay Casting Red Patrick Loughran
Cone: 04-03
Color: Orange
Testing:
