Repository: a0082273/glaze_color_prediction

Data of this repository are from Grazy(http://help.glazy.org/about/#about-the-software)

File: database/GlazChem/trash/glz_hg_lowfire.txt (part 2 of 5)
Glaze name: 06 Clear
Surface: Unglazed
Firing: Oxidation
Glaze type: Clay casting
Recipe:
Redart	78.00
Ball clay	10.00
GoldArt	10.00
Frit 3195	1.00
Frit 3124	1.00
Barium carbonate	0.20
Sodium silicate	0.20
Soda ash	0.20
Comments:
Add 5 gallons of water.
Glaze name: Clay Casting White 04 Body
Cone: 04
Color: 
Testing: 
Surface: Unglazed
Firing: Oxidation
Glaze type: Casting slip
Recipe:
Kentucky OM #4	50.00
Talc	35.00
EPK	15.00
Sodium silicate	0.30
Soda ash	0.10
Comments:
From Bill Brouillard. Original recipe calls for Calgon 0.10 in place
of soda ash. Calgon no longer contains the soluble sodium compounds
that would deflocculate.

Glaze name: Clay Casting White Talc
Cone: 06-04
Color: White
Testing: 
Surface: Unglazed
Firing: Oxidation
Glaze type: Casting slip
Transparency: Opaque
Recipe:
Talc	45.00
Ball clay	19.00
Kaolin	17.00
Feldspar	19.00
Soda ash	0.15
Sodium silicate	0.15
Comments:
From Leon Nigrosh's Lowfire: Other Ways to Work in Clay.
Glaze name: Clay Christianson Earthenware
Cone: 04-03
Color: Red
Testing: 
Surface: Unglazed
Firing: Oxidation
Glaze type: Clay (Earthenware)
Transparency: Opaque
Recipe:
Redart	54.70
GoldArt	36.50
Talc theoretical	8.80
Grog	3.70
Barium carbonate	0.50
Red iron oxide	0.70
Comments:
From Linda Christianson. Calls also for 7 sand.
Glaze name: Clay Forbes Red
Cone: 03-02
Color: Red
Testing: 
Surface: Unglazed
Firing: Oxidation
Glaze type: Clay (Earthenware)
Recipe:
Ocmulgee	25.00
Redart	25.00
Missouri fire clay	20.00
Calvert clay	10.00
Talc theoretical	10.00
Nepheline syenite	5.00
Flint	5.00
Bentonite	2.00
Barium carbonate	0.50
Comments:
Recipe from Bill Brouillard.
Glaze name: Clay Graham Marks
Cone: 06-04
Color: Red
Testing: 
Surface: Unglazed
Firing: Oxidation
Glaze type: Clay (Earthenware)
Recipe:
Redart	50.00
Fire clay	10.00
Wollastonite	10.00
Frit 3124	10.00
Barium carbonate	0.50
sand	10.00
Grog	10.00
nylon fiber	0.50
Comments:
For less expensive clay use talc instead of frit. With 3124 this clay
can't go above 04.
Glaze name: Clay John Frantz Red
Cone: 06-04
Color: Red
Testing: 
Surface: Unglazed
Firing: Oxidation
Glaze type: Clay (Earthenware)
Recipe:
Redart	40.00
Pine Lake	30.00
Ball clay	25.00
Talc theoretical	5.00
Comments:
Glaze name: Clay Off-white Earthenware Nicholas
Cone: 06
Color: off-white
Testing: 
Surface: Lichen
Firing: Oxidation
Glaze type: Clay (Earthenware)
Transparency: Opaque
Recipe:
GoldArt	40.00
Ball clay	30.00
EPK	10.00
Talc	10.00
Bentonite	2.00
Grog	8.00
Comments:
Glaze name: Clay Pete's 03 Red Throwing Body
Cone: 03
Color: Red
Testing: 
Surface: Unglazed
Firing: Oxidation
Glaze type: Clay (Earthenware)
Transparency: Opaque
Recipe:
Ranger Red clay	50.00
Redart	25.00
Hawthorne Bond	10.00
Ball clay	10.00
Wollastonite	5.00
Barium carbonate	0.50
V-gum T	1.00
Comments:
Drill the V-Gum T & Barium into water before adding. Mix really well!
Best if you use 50 mesh Hawthorne. Regular 28 mesh results in white
specks in the body. V-Gum T counters thixotropy and platicizes. Pete
Pinnell

Glaze name: Clay Red
Cone: 
Color: Orange
Testing: 
Surface: 
Firing: 
Glaze type: Clay (Earthenware)
Recipe:
Redart	82.00
GoldArt	18.00
Grog, med	2.00
Grog, fine	16.00
Comments:
Glaze name: Clay Red BB for BIGware
Cone: 04
Color: Red
Testing: 
Surface: Unglazed
Firing: Oxidation
Glaze type: Clay (Earthenware)
Recipe:
Foundry Hill Creme	24.00
Kentucky OM #4	24.00
A.P. Green	24.00
Redart	24.00
Frit 3124	4.00
Red iron oxide	2.00
fine grog	10.00
Barium carbonate	0.50
Comments:
From Bill Brouillard. Used for 24" platters. Used for throwing w/o
the grog addition. Prone to problems if overfired, or work is so
large parts of it are very close to the elements.
Glaze name: Clay Red Bruce Cochrane modified - Horie
Cone: 04
Color: orange
Testing: 
Surface: unglazed
Firing: Oxidation
Glaze type: Clay (Earthenware)
Transparency: Opaque
Recipe:
Kentucky OM #4	10.00
Redart	70.00
GoldArt	20.00
Frit 3124	3.00
Barium carbonate	2.00
Bentonite	2.00
Kyanite	5.00
Comments:
From Ayumi Horie
Glaze name: Clay Red Charlie's 1-3
Cone: 1-3
Color: Red
Testing: Tested
Surface: Unglazed
Firing: Oxidation
Glaze type: Clay (Earthenware)
Transparency: Opaque
Recipe:
Redart	60.00
Foundry Hill Creme	20.00
XX Sagger	10.00
Talc	5.00
Nepheline syenite	5.00
Red iron oxide	0.25
Barium carbonate	0.25
Comments:
From Charlie Cummings [Clay@claylink.com]
This body was formulated to be very plastic.  It has a fine
grain.  If you are used to throwing fireclay-based bodies, you will think your
hands have gone numb.  It feels sort of like the most incredibly forgiving
porcelain you have ever thrown.  It can be re-wetted from nearly bone dry back to
a plastic state.  My students get away with things that most clay bodies would
never allow.

This body is 90% clay.  Redart is the primary flux.  Shrinkage is 12% (5% to Dry
–7% in glost firing.) Porosity is very low. Less than 1%.

Bisque to cone 08.  A higher bisque will tighten the body too much.

Glaze fire to cone 1 to 3.  The cone temperatures are very close in this portion
of the firing range.  I fire to cone 1 slowly to allow the glaze and clay more
time to mature.  Fast firings and small kilns may require firing as high as cone 3
to achieve the same results.  I fire a 20 cubic L&L stuffed full of work with the
computer controller set to slow glaze and a 10 minute hold at temperature.  Firing
is the key.  Electric kilns require skill to get the best results too!

I’ve used this clay to throw very large work with very good results.  Tiny things
work too!

Downsides: It can be a little sticky.  If you cut things off the bat and leave
them in position till they get to leather hard, they may re-adhere.

When fired this clay is very dense.  It rings like porcelain.  When covered by my
color base glaze, it can be played like crystal.  It is hard, but not brittle.  I
like to scare my students..I mean show my students how strong the clay is by
beating one of my plates on the corner of a wooden table.  I wouldn't dare do that
with anything I have made in stoneware.
Glaze name: Clay Red Charlie's Handbuilding 1-3
Cone: 1-3
Color: Red
Testing: 
Surface: 
Firing: Oxidation
Glaze type: Clay (Earthenware)
Recipe:
Redart	35.00
Foundry Hill Creme	15.00
Hawthorne Bond	5.00
Nepheline syenite	5.00
Talc	5.00
Grog	40.00
Comments:
From Charlie Cummings [Clay@claylink.com] This is a hand-building clay.  It
shrinks a total of 8%.  My glazes fit it well, so I sometimes use it for
functional work.
Variations --
Missouri 20f            10 (grog)
Missouri 35f            10 (grog)
Missouri 50f            20 (grog)
These are the grog additions listed
Glaze name: Clay Red Ron Meyers
Cone: 01
Color: Orange
Testing: 
Surface: unglazed
Firing: Oxidation
Glaze type: Clay (Earthenware)
Recipe:
Ocmulgee	63.00
Redart	20.00
Ball clay	8.00
Fire clay	8.00
Talc	2.00
Comments:
Add grog to taste. From Ron Meyers
Glaze name: Clay Red Stan Andersen's
Cone: 03
Color: Orange
Testing: Tested
Surface: 
Firing: Oxidation
Glaze type: Clay (Earthenware)
Transparency: Opaque
Recipe:
Redart	65.00
GoldArt	15.00
Fire clay	15.00
Talc	10.00
Barium carbonate	0.50
Comments:
Barium carb is necessary to prevent scumming.
Variations --
Omit fire clay, increase Goldart, add 1% fine grog.
Glaze name: Clay Resolute Terracotta
Cone: 04-03
Color: Orange
Testing: 
Surface: Unglazed
Firing: Oxidation
Glaze type: Clay (Earthenware)
Transparency: Opaque
Recipe:
Redart	42.00
GoldArt	9.00
Foundry Hill Creme	13.00
XX Sagger	15.00
Fireclay	7.00
Silica	6.00
Talc theoretical	6.00
Spodumene	3.00
Bentonite	2.00
Barium carbonate	0.50
Kyanite	2.00
Comments:
Silica is 325 mesh. Grog is Kyanite - very fine. Fireclay is Cedar Hts. Talc is
Texas talc, which is said to gas less than others.
Glaze name: Clay sculpture Cushing Tan/Orange
Cone: 04
Color: Orange
Testing: 
Surface: 
Firing: Oxidation
Glaze type: Clay (Earthenware)
Transparency: Opaque
Recipe:
Ocmulgee	20.00
Narco fire clay	10.00
A.P. Green	15.00
Talc	15.00
Wollastonite	10.00
Grog	30.00
Red iron oxide	5.00
Barnard clay	3.00
Barium carbonate	1.00
Comments:
Good for thick work, low shrinkage, not plastic. Cup of nylon fiber improves green
strength.
Glaze name: Clay Stan's Red
Cone: 04-03
Color: Orange
Testing: 
Surface: 
Firing: Oxidation
Glaze type: Clay (Earthenware)
Recipe:
Redart	65.00
GoldArt	15.00
Fire clay	15.00
Talc	10.00
Barium carbonate	0.50
Comments:
Stan Andersen Red 03. Add 1 1/2 cups barium carbonate to 500 pounds
dry mix to prevent scumming.  Or: omit fire clay, increase stoneware
clay, add 1% fine grog. Good w/most majolica glazes.

Glaze name: Clay Steve & Linda's sAxer 8/07
Cone: 03
Color: Orange
Testing: 
Surface: 
Firing: Oxidation
Glaze type: Clay (Earthenware)
Transparency: Opaque
Recipe:
Redart	20.80
Carbondale Red	5.40
XX Sagger	5.40
Silica	5.40
pioneer talc	5.40
Ball Clay Bell Dark	2.50
lincoln fire clay	2.50
Spodumene	1.50
Bentonite	1.50
Amblygonite	49.50
Grog	1.00
Barium carbonate	0.10
Epsom salts	0.10
Comments:
Notes: Grog is 200#. Lincoln is Lincoln 60.
Glaze name: Clay Steve and Linda's Axner 9_07
Cone: 
Color: 
Testing: 
Surface: 
Firing: 
Recipe:
Redart	41.00
Carbondale Red	10.00
XX Sagger	10.00
Silica	10.00
Pioneer talc	10.00
Bell Dark	5.00
lincoln fire clay	5.00
Spodumene	3.00
Bentonite	3.00
Grog	2.00
Barium carbonate	0.02
Epsom salts	0.02
Comments:
Laguna/Axner are changing some grogs and the Hawthorne fireclay mesh size. I use
the 35 mesh fireclay and they've moved to 40 mesh. You'd think that this would
not be all that different but the density and feel of this new Hawthorne is like
goldart....floury.
Glaze name: Clay Steve and Linda's Red
Cone: 04-03
Color: Orange
Testing: 
Surface: Unglazed
Firing: Oxidation
Glaze type: Clay (Earthenware)
Transparency: Opaque
Recipe:
Redart	43.00
XX Sagger	11.00
Ball clay	5.00
Neuman Red	16.00
Silica	11.00
Talc	11.00
Spodumene	5.00
Grog	2.00
Barium carbonate	0.50
Comments:
Variations --
also added epsom salts. Use Texas talc - less gassy than NY talc. Use very fine
grog - 70 - 90 mesh.
Glaze name: Clay Steve's Improved Red
Cone: 04-03
Color: Orange
Testing: 
Surface: Unglazed
Firing: Oxidation
Glaze type: Clay (Earthenware)
Recipe:
GoldArt	16.20
Redart	48.60
Hawthorne Bond	16.20
Silica	5.40
Talc	10.80
Spodumene	2.70
Bentonite	2.00
Barium carbonate	0.50
Comments:
Use TX talc
Absorbtion 2.9%
Shrinkage 8%
Glaze name: Clay Steve's remix
Cone: 03
Color: Orange
Testing: 
Surface: 
Firing: Oxidation
Glaze type: Clay (Earthenware)
Recipe:
Redart	53.00
XX Sagger	11.00
Bell Dark ball clay	5.00
GoldArt	5.00
Silica	11.00
Talc theoretical	11.00
Spodumene	3.00
Bentonite	3.00
Comments:
Glaze name: Clay Terracotta St. John's
Cone: 04
Color: Orange
Testing: 
Surface: 
Firing: Oxidation
Glaze type: Clay (Earthenware)
Transparency: Opaque
Recipe:
Redart	50.00
GoldArt	10.00
A.P. Green	10.00
Ball clay	10.00
Talc	20.00
Barium carbonate	0.50
Comments:
Good for throwing.
Glaze name: Clay UF Red Earthenware
Cone: 04-03
Color: Orange
Testing: Tested
Surface: 
Firing: Oxidation
Glaze type: Clay (Earthenware)
Recipe:
XX Sagger	50.00
Ball clay	20.00
Lizella Red	40.00
Talc theoretical	20.00
Wollastonite	5.00
Redart	70.00
Comments:
+ 5% 48 mesh grog used. Good clay for handbuilding, can also be
thrown.
Glaze name: Clay White Alfred Base Clay
Cone: 02
Color: White
Testing: 
Surface: 
Firing: Ox. or Red.
Glaze type: Clay (Earthenware)
Transparency: Opaque
Recipe:
Talc	43.50
Ball clay	43.50
Silica	13.00
Comments:
The recipe calls for 200 mesh silica.
Variations --
+8% Mason 6379 = cerulean blue
+ 10% Mason 6483 = yellow
Glaze name: Clay White Boyden
Cone: 04
Color: White
Testing: 
Surface: 
Firing: Ox. or Red.
Glaze type: Clay (Earthenware)
Transparency: Semi-opaque
Recipe:
Kentucky OM #4	50.00
Talc	38.00
Nepheline syenite	12.00
Macaloid	1.00
Comments:
Note: the neph sy used as a flux will deflocculate this body and may make it hard to
work.
Glaze name: Clay White Earthenware Penland
Cone: 02
Color: White
Testing: Tested
Surface: Unglazed
Firing: Oxidation
Glaze type: Clay (Earthenware)
Transparency: Opaque
Recipe:
Talc theoretical	37.50
XX Sagger	25.00
EPK	5.00
Kentucky OM #4	32.00
Comments:
Glaze name: Clay White Earthenware Woodman
Cone: 05
Color: White
Testing: 
Surface: Unglazed
Firing: Oxidation
Glaze type: Clay (Earthenware)
Transparency: Opaque
Recipe:
Kaolin	30.00
Kentucky OM #4	30.00
Fireclay	30.00
Wollastonite	7.00
Talc	3.00
Grog	7.00
Comments:
From Susan Wechsler's "Low-Fire Ceramics"
Variations --
for large pieces add nylon fibers
Glaze name: clay white Lisa Orr's
Cone: 04
Color: White
Testing: 
Surface: unglazed
Firing: Oxidation
Glaze type: Clay (Earthenware)
Transparency: Opaque
Recipe:
Tile 6 clay	33.00
EPK	16.00
Ball clay	9.00
Foundry Hill Creme	9.00
A.P. Green	6.00
Frit 3110	9.00
Talc	9.00
Flint	4.00
Bentonite	1.00
silica sand	1.00
Comments:
3110 will probably deflocculate this body. 3124 seems a better option, or test talc.
Glaze name: Clay White Sculpture
Cone: 08-04
Color: White
Testing: 
Surface: 
Firing: Oxidation
Glaze type: Clay (Earthenware)
Recipe:
XX Sagger	14.00
EPK	29.00
Tile 6 clay	14.00
Talc theoretical	29.00
Wollastonite	14.00
Molochite	30.00
Bentonite	3.00
Macaloid	3.00
nylon fiber	0.70
Comments:
Can be fired very thick.
Glaze name: Clay white sculpture Cushing
Cone: 04
Color: White
Testing: 
Surface: Unglazed
Firing: Ox. or Red.
Glaze type: Clay (Earthenware)
Transparency: Opaque
Recipe:
EPK	10.00
Grolleg	20.00
Ball clay	10.00
Frit 3124	10.00
Talc	10.00
Wollastonite	10.00
Molochite	30.00
Bentonite	2.00
Comments:
For heavy, massive work. Strong,low shrinkage.
Variations --
Add nylon fiber if desired.
Glaze name: Clay White Talc
Cone: 04
Color: White
Testing: 
Surface: 
Firing: Ox. or Red.
Glaze type: Clay (Earthenware)
Transparency: Opaque
Recipe:
Tennessee ball clay	30.00
Kentucky OM #4	20.00
Talc	25.00
Nepheline syenite	5.00
Frit 3134	10.00
Comments:
add also fine silica sand 10 parts
Glaze name: Clay White Vince's 05-03
Cone: 05-03
Color: White
Testing: 
Surface: Unglazed
Firing: Oxidation
Glaze type: Clay (Earthenware)
Recipe:
Kentucky OM #4	36.00
Tile 6 clay	32.00
Custer spar	10.00
Flint	12.00
Nepheline syenite	10.00
Comments:
Denser than a talc body. Suitable for functional work and sculpture.
Fire functional work at least to 03 for density and durability. Can
fire as high as cone 3. Gritless. Pure white. Good for throwing and
handbuilding, joins aggressively, few problems drying and firing.
Above cone 1 quite vitreous and suitable for functional ware. From
Bill Brouillard.

Note from Arbuckle: neph sy will tend to deflocculate this body and
make it rubbery.
Glaze name: Clay White Vince's Cadillac
Cone: 04-03
Color: White
Testing: 
Surface: 
Firing: Oxidation
Glaze type: Clay (Earthenware)
Transparency: Opaque
Recipe:
Kentucky OM #4	30.00
EPK	20.00
Tile 6 clay	10.00
XX Sagger	10.00
Flint	10.00
Talc	5.00
Frit 3124	15.00
Comments:
Note: cost of 3124 is high.
Variations --
add molochite if desired
Glaze name: Clay White, Vitreous VC
Cone: 04
Color: White
Testing: 
Surface: Unglazed
Firing: Oxidation
Glaze type: Clay (Earthenware)
Transparency: Opaque
Recipe:
Grolleg	25.00
Tile 6 clay	20.00
Ball clay	15.00
Talc	5.00
Frit 3124	30.00
Flint	5.00
Bentonite	2.00
Comments:
From Val Cushing's notebook. Reported to have good glaze fit. Can be thrown.
Glaze name: Clay Whiteware
Cone: 04-03
Color: White
Testing: 
Surface: 
Firing: Oxidation
Glaze type: Clay (Earthenware)
Transparency: Opaque
Recipe:
Ball clay	50.00
Talc	50.00
Comments:
From Patti Warashina in "Low-fire Ceramics"
Glaze name: Clay Zakin Oyster White
Cone: 03
Color: White
Testing: 
Surface: Unglazed
Firing: Oxidation
Glaze type: Clay (Earthenware)
Transparency: Opaque
Recipe:
Ball clay	42.00
Fireclay	14.00
Talc	30.00
Kona F-4 feldspar	14.00
Comments:
Light-colored clay, good workability, 7-8% absorption.
Glaze name: Clear
Cone: 06
Color: Transparent Clear
Testing: Untested
Surface: Glossy or shiny
Firing: Oxidation
Recipe:
Frit 3134	55.00
Kona F-4 feldspar	20.00
Flint	15.00
Bentonite	10.00
Comments:
From a University of Georgia class handout on glaze & clay from Andy
Nasisse.
Glaze name: Clear 04
Cone: 04
Color: Clear
Testing: Untested
Surface: 
Firing: Oxidation
Glaze type: Ca B
Recipe:
Gerstley borate	55.00
EPK	30.00
Flint	15.00
Comments:
James Sayre.  Mix thin.  The glaze will become milky if applied too
thick. Glaze Type: Ca B. Opacity: Transparent. Firing type: Oxidation
.
Glaze name: Clear 04 Kona
Cone: 04
Color: 
Testing: Untested
Surface: 
Firing: Oxidation
Glaze type: Ca Na B
Recipe:
Kona F-4 spar	45.00
Gerstley borate	30.00
Flint	10.00
Barium carbonate	6.00
Zinc oxide	5.00
Kaolin	4.00
Comments:
 Glaze Type: Ca Na B. Opacity: . Firing type: Oxidation .
Glaze name: CLEAR 1
Cone: 04
Color: Transparent Clear
Testing: Untested
Surface: Shiny or Glossy
Firing: Oxidation
Glaze type: Ca B LeadFree
Recipe:
Pemco frit P-54	79.20
Pyrophyllite	19.80
Bentonite	1.00
Comments:
leadless
Glaze name: Clear 1 Shiny
Cone: 04
Color: Clear
Testing: Untested
Surface: Glossy
Firing: Oxidation
Glaze type: Ca Na B
Transparency: Transparent
Recipe:
Nepheline Sye	19.60
Gerstley borate	29.40
Frit 3195	29.40
EPK	9.80
Flint	9.80
Bentonite	2.00
Comments:
 Glaze Type: Ca Na B. Opacity: Transparent. Firing type: Oxidation .
Glaze name: Clear 2 Shiny
Cone: 04
Color: Clear
Testing: Untested
Surface: Glossy
Firing: Oxidation
Glaze type: Na Ca
Transparency: Transparent
Recipe:
Frit 3110	70.60
Gerstley borate	5.90
Flint	9.80
Kaolin	6.90
Zinc oxide	2.90
Whiting	3.90
Comments:
 Glaze Type: Na Ca . Opacity: Transparent. Firing type: Oxidation .
Glaze name: Clear Amber
Cone: 04
Color: Transparent Yellow
Testing: Untested
Surface: shiny glossy
Firing: Ox. or Red.
Recipe:
Ferro Frit 3134	30.00
Gerstley borate	30.00
Redart Clay	40.00
Comments:
This is a wonderful glaze on terra cotta. It is glossy, but tight, so
it is excellent for overglaze brushwork with straight oxides or
maiolica colors. If it goes on too thick it will go opaque yellow -
not altogether unpleasant, especially with overglaze brushwork. Note:
all of these glazes contain large amounts of gerstley borate, which
is soluble with time. If you don't use the glaze up within six months
or so you may have to toss it and mix a new batch. An alternative is
to replace all of the gerstley borate with 3134 frit. source for
original recipe: Conrad's THE COMPLETE COMPENDIUM submitted by:
Wenzel K Pitelka e-mail: WKP0067@tntech.edu

Glaze name: Clear Annabeth Rosen
Cone: 08
Color: Clear
Testing: 
Surface: 
Firing: Oxidation
Glaze type: Low fire (Boron)
Transparency: Transparent
Recipe:
Gerstley borate	73.00
EPK	25.00
Lithium carbonate	2.00
Comments:
From Ayumi Horie
Variations --
sky blue 1/16% cobalt + .5% copper carb
plum brown 2% manganese diox
honey 6% RIO
Glaze name: Clear Base 1 Orr
Cone: 03
Color: Clear
Testing: 
Surface: Gloss
Firing: Oxidation
Glaze type: Alkaline
Transparency: Transparent
Recipe:
Gerstley borate	9.00
Soda ash	16.00
Frit 3110	66.00
EPK	5.00
Flint	4.00
Comments:
From Lisa Orr in CM.
Variations --
Honey yellow = Spanish Red Iron Ox 11%
Turquoise = copper carb 6%
Soft blue = cobalt carb .5%
purple = manganese silicate 5% (for this colorant delete flint in base)
Green = chroome ox .25%, copper carb 6%, RIO 11%
Glaze name: Clear Base 2 Orr
Cone: 03
Color: Clear
Testing: 
Surface: Gloss
Firing: Oxidation
Glaze type: Alkaline
Transparency: Transparent
Recipe:
Gerstley borate	12.00
Frit 3110	73.00
EPK	15.00
Comments:
From Lisa Orr in CM
Variations --
Honey yellow = Spanish Red Iron Ox 11%
Turquoise = copper carb 6%
Soft blue = cobalt carb .5%
purple = manganese silicate 5% (for this colorant delete flint in base)
Green = chroome ox .25%, copper carb 6%, RIO 11%
Glaze name: Clear Best Variation #22
Cone: 04-03
Color: Clear
Testing: Untested
Surface: Gloss
Firing: Oxidation
Glaze type: Low fire (Boron)
Transparency: Transparent
Recipe:
Frit 3289	24.00
Gerstley borate	33.00
Spodumene	19.00
Kaolin	12.00
Silica	12.00
Comments:
From Pete Pinnell article in Clay Times May/June, 2002,  v.8 no. 3 p38
Pete recommends using one color over another for added richness, and using colors
over white slip on terracotta
Variations --
Turquoise + copper carb 2%
Gray + RIO 2, copper carb 0.3, rutile 3
Blue RIO 3, copper carb 0.5
Cream + rutile 4%
Amber + RIO 3, Manganese Diox 1
Green + RIO 2, copper carb 2, rutile 2
Glaze name: Clear Best Variation #22 no GB
Cone: 04-03
Color: Clear
Testing: Untested
Surface: Gloss
Firing: Oxidation
Glaze type: Low fire (Boron)
Transparency: Transparent
Recipe:
Frit 3185	35.70
Wollastonite	19.50
Barium carbonate	14.20
Spodumene	18.60
Potash feldspar - theoretical	4.50
Kaolin - theoretical	4.00
Alumina	3.50
Comments:
Recalculation of glaze w/o Gerstley  Borate

From Pete Pinnell article in Clay Times May/June, 2002,  v.8 no. 3 p38
Pete recommends using one color over another for added richness, and using colors
over white slip on terracotta
Variations --
Turquoise + copper carb 2%
Gray + RIO 2, copper carb 0.3, rutile 3
Blue RIO 3, copper carb 0.5
Cream + rutile 4%
Amber + RIO 3, Manganese Diox 1
Green + RIO 2, copper carb 2, rutile 2
Glaze name: Clear Best Variation #22 no GB no Ba
Cone: 04-03
Color: White
Testing: Tested
Surface: Matt
Firing: Oxidation
Glaze type: Low fire (Boron)
Transparency: Translucent
Recipe:
Frit 3185	35.70
Wollastonite	19.50
Strontium carbonate	10.60
Spodumene	18.60
Potash feldspar - theoretical	4.50
Kaolin - theoretical	4.00
Alumina	3.50
Comments:
Recalculation of glaze w/o Gerstley  Borate

From Pete Pinnell article in Clay Times May/June, 2002,  v.8 no. 3 p38
Pete recommends using one color over another for added richness, and using colors
over white slip on terracotta
Variations --
Turquoise + copper carb 2%
Gray + RIO 2, copper carb 0.3, rutile 3
Blue RIO 3, copper carb 0.5
Cream + rutile 4%
Amber + RIO 3, Manganese Diox 1
Green + RIO 2, copper carb 2, rutile 2
Glaze name: Clear Charlie Cummings 1
Cone: 1
Color: Clear
Testing: 
Surface: Gloss
Firing: Oxidation
Transparency: Transparent
Recipe:
Frit 3124	80.00
Tile 6 clay	10.00
Flint	10.00
Comments:
Charlie Cummings [Clay@claylink.com] This glaze is perfectly clear if applied
extremely thin.  If you put it on slightly too thick, it will blister.  It also
settles to stone in the bucket.  A great glaze if you spray.
Glaze name: Clear Crackle
Cone: 04
Color: Clear transparent
Testing: 
Surface: glossy shiny
Firing: 
Recipe:
Gerstley borate	55.00
EPK	30.00
Flint	15.00
Comments:
For a nice effect wipe a solution of an oxide over the piece after
the glost firing. Then wipe off the excess. The oxide will remain in
the cracks. andrew s lubow <andylubow@juno.com>


Glaze name: Clear Deb's
Cone: 04
Color: Clear
Testing: 
Surface: Gloss
Firing: Oxidation
Glaze type: Low fire
Transparency: Transparent
Recipe:
Frit 3134	30.00
Frit 3195	45.00
EPK	25.00
Bentonite	2.00
Comments:
From Lynn Duryea.
Variations --
Add v-gum 1%
Purple-blue 1% cobalt carb + 1% manganese diox.
Yellow = 3% rio
Lt. green = 2% copper carb
Dk green = 6% copper carb
honey= + 7% burnt umber
moss green: 5% copper carb + 4% burnt umber
Glaze name: Clear Doherty
Cone: 04-03
Color: Clear
Testing: 
Surface: Gloss
Firing: Oxidation
Glaze type: Low fire
Transparency: Transparent
Recipe:
Frit 5301	12.90
Flint	12.90
EPK	25.80
Gerstley borate	48.30
Bentonite	1.00
Comments:
From Lynn Duryea Variations -- add 5-10% dolomite of make less shiny.

Glaze name: Clear Doherty #2
Cone: 04-03
Color: Clear
Testing: 
Surface: Gloss
Firing: Oxidation
Glaze type: Low fire
Transparency: Transparent
Recipe:
Frit 5301	11.90
Flint	11.90
EPK	23.70
Gerstley borate	44.20
Dolomite	8.30
Comments:
From Karon Doherty

Glaze name: Clear Doherty recalc
Cone: 04-03
Color: Clear
Testing: 
Surface: Gloss
Firing: Oxidation
Glaze type: Low fire
Transparency: Transparent
Recipe:
Frit 3195	68.20
Kaolin - theoretical	1.70
Dolomite	7.90
Whiting	1.80
Nepheline syenite	3.70
Alumina	1.80
Bentonite	2.00
Comments:
From Lynn Duryea Variations -- add 5-10% dolomite of make less shiny.

Glaze name: Clear glaze 04
Cone: 04
Color: Clear
Testing: 
Surface: Gloss
Firing: Oxidation
Transparency: Transparent
Recipe:
Frit 3124	80.00
Kaolin	10.00
Flint	10.00
Bentonite	2.00
Comments:
Glaze name: Clear glaze 04 w/3134
Cone: 04
Color: Clear
Testing: 
Surface: Gloss
Firing: Oxidation
Transparency: Transparent
Recipe:
Frit 3134	49.50
Kaolin - theoretical	38.90
Silica	11.60
Magnesium carbonate	0.02
Bentonite	1.90
Comments:
Glaze name: Clear gloss Alfred
Cone: 04
Color: Clear
Testing: Untested
Surface: Glossy or shiny
Firing: Oxidation
Transparency: Transparent
Recipe:
Nepheline syenite	25.00
Gerstley borate	25.00
Frit 3195	30.00
EPK	10.00
Flint	10.00
Comments:
from Richard Burkett
Glaze name: Clear Gloss Cushing
Cone: 04
Color: clear
Testing: UnTested
Surface: 
Firing: oxidation
Transparency: Transparent
Recipe:
Gerstley borate	5.00
Lithium carbonate	4.00
Zinc oxide	2.00
Frit 3134	75.00
Nepheline syenite	8.00
EPK	6.00
Comments:
From Woody Hughes article CM J/J/A 93, haven't tried it Good Luck,
hope one of these works for you. Aside from the slow cooling, the top
one works great for me. I usually dip, a fairly thin coat. Works ok
stilted, although I usually wax my bottoms. No trouble running,
unless it's really thick. I have also learned to keep it away from my
vent holes in the lid for my kiln vent, there were popped bubble
marks on the cups right under the holes. refiring took care of it.
Michelle Campbell Lacka Creek Pottery lackacreek@ccinet.ab.ca
Glaze name: Clear Haystack Base
Cone: 04-03
Color: Clear
Testing: 
Surface: 
Firing: 
Transparency: Transparent
Flow: Extreme
Recipe:
Frit 3134	83.30
Ball clay	16.70
Zircopax	11.10
Rutile	2.30
Comments:
Waterfall run. Can mottle on surfaces. Runny on tall items. Bright, clear, very
strong. Great color response, but candy-like surface, so used under other very
crackly baby-blue, which gives a nice turquoise w/few crackles. Use thinly near
bottom of pots. From Lisa Orr, who works on lowfire whiteware w/red sig, bisqued to
01, glaze-fired to 04.
Variations --
pale turquoise: + copper carb 1%
deeper blue: + 4%
Glaze name: Clear Ian's
Cone: 04
Color: Clear
Testing: 
Surface: Gloss
Firing: Oxidation
Glaze type: Low fire
Transparency: Transparent
Recipe:
Frit 3124	55.60
EPK	18.50
Nepheline syenite	18.50
Lithium carbonate	7.40
Bentonite	2.00
Comments:
Ian Symmons clear.
Glaze name: Clear Ian's  04
Cone: 04
Color: Clear
Testing: 
Surface: Satin matt
Firing: Oxidation
Glaze type: Low fire
Transparency: Translucent
Recipe:
Frit 3124	68.00
EPK	8.00
Nepheline syenite	8.00
Lithium carbonate	3.00
Cryolite	13.00
Bentonite	2.00
Comments:
Walter Ostrom notes: Ian uses this as a thick semi-matt glaze. He add Li and
cryolite to flux the glaze and "soften" commercial underglazes.

Note: Cryolite contains F which can degrade kiln interior and give off hazardous
fumes. Lithium carb will deflocculate the glaze. Add Epsom salts to flocculate.
Glaze name: Clear Ian's  04
Cone: 04
Color: Clear
Testing: 
Surface: Satin matt
Firing: Oxidation
Glaze type: Low fire
Transparency: Translucent
Recipe:
Frit 3124	68.00
EPK	8.00
Nepheline syenite	8.00
Lithium carbonate	3.00
Cryolite	13.00
Bentonite	2.00
Comments:
Walter Ostrom notes: Ian uses this as a thick semi-matt glaze. He add
Li and cryolite to flux the glaze and "soften" commercial underglazes.

Note: Cryolite contains F which can degrade kiln interior and give
off hazardous fumes. Lithium carb will deflocculate the glaze. Add
Epsom salts to flocculate.
Glaze name: Clear Jeff's 04
Cone: 04
Color: Clear
Testing: Untested
Surface: shiny glossy
Firing: Ox. or Red.
Transparency: Transparent
Recipe:
Frit 3289	20.00
Gerstley borate	40.00
Ball clay	40.00
Comments:
 Glaze Type: Ca Na B. Opacity: . Firing type: Oxidation .
Glaze name: Clear Leadless
Cone: 04
Color: Clear
Testing: Untested
Surface: Glossy
Firing: Oxidation
Glaze type: Ca Na Li B
Transparency: Transparent
Recipe:
Frit 3110	30.00
Frit 3124	30.00
Nepheline syenite	10.00
Lithium carbonate	10.00
Zinc oxide	5.00
Borax	5.00
Gerstley borate	10.00
Comments:
If over fired it blisters.  But is a good clear transparent.  Runs
too. Glaze Type: Ca Na Li B. Opacity: Transparent. Firing type:
Oxidation .
Glaze name: Clear Lee's
Cone: 04
Color: Clear
Testing: Tested
Surface: Gloss
Firing: Oxidation
Transparency: Transparent
Recipe:
Gerstley borate	26.00
Nepheline syenite	20.00
Frit 3124	30.00
Lithium carbonate	4.00
Kaolin	10.00
Flint	10.00
Comments:
Glaze may form crystals in the bucket in cold weather. Crazes. Good
color response. Fairly forgiving, pools but not runny unless thick.
Glaze name: Clear Lee's no GB
Cone: 04
Color: Clear
Testing: Untested
Surface: Gloss
Firing: Oxidation
Transparency: Transparent
Recipe:
Lithium carbonate	4.20
Spodumene	10.20
Frit 3134	52.90
Kaolin - theoretical	27.20
Silica	5.50
Comments:
Glaze may form crystals in the bucket in cold weather. Crazes. Good
color response. Fairly forgiving, pools but not runny unless thick.
Glaze name: Clear Meyers
Cone: 04-5
Color: 
Testing: 
Surface: Gloss
Firing: Oxidation
Transparency: Transparent
Recipe:
Frit 3124	80.00
Kaolin	10.00
Flint	10.00
Bentonite	2.00
Comments:
From Ron Meyers
Glaze name: Clear NO BORON 04
Cone: 04
Color: Clear
Testing: Untested
Surface: Gloss
Firing: Oxidation
Glaze type: LeadFree
Transparency: Transparent
Recipe:
Flint	42.70
EPK	22.50
Lithium carbonate	10.10
Whiting	10.10
Zinc oxide	10.10
Strontium carbonate	4.50
Comments:
Use with colors that need a Boron-free glaze.
Glaze name: Clear Ostrom
Cone: 04
Color: Clear
Testing: 
Surface: Gloss
Firing: Oxidation
Transparency: Transparent
Recipe:
Frit 3124	30.00
Frit 3195	45.00
Ball clay	25.00
Comments:
Glaze name: Clear Parson's Satin
Cone: 04-03
Color: White
Testing: 
Surface: Satin matt
Firing: Oxidation
Glaze type: Low fire
Transparency: Translucent
Crystals: Small
Recipe:
Flint	42.00
Gerstley borate	48.00
Nepheline syenite	5.00
Lithium carbonate	10.00
EPK	5.00
Bentonite	2.00
Comments:
I have found this a very reliable satin glaze on terracotta
(Sophie's Orange from Axner), porcelain (P5 from Highwater) &
a white stoneware (Max's White with Kyanite from Axner). No
crazing or pin-holing problems on any of the clays. It takes stains
& colorant chemicals beautifully.
nanci
Glaze name: Clear Patrick Loughran's
Cone: 04-03
Color: Clear
Testing: 
Surface: Gloss
Firing: Oxidation
Glaze type: Low fire
Transparency: Transparent
Recipe:
Frit 3195	82.00
Ball clay	4.50
EPK	4.50
Nepheline syenite	9.00
Magnesium carb	2.00
Comments:
Use thinly.From Lynn Duryea. Variations -- Add 4% lithium carb for a
harder, more melted glaze.
Glaze name: CLEAR PETE PINNELL
Cone: 03
Color: Clear
Testing: Untested
Surface: Glossy or shiny
Firing: Oxidation
Transparency: Transparent
Recipe:
Frit 3289	90.00
Ball clay	10.00
Bentonite	2.00
Comments:
add dash of Epsom Salts.
Glaze name: Clear Pete's Basic
Cone: 03
Color: Clear
Testing: Untested
Surface: Gloss
Firing: Oxidation
Transparency: Transparent
Recipe:
Frit 3124	70.00
Strontium carbonate	10.00
Nepheline syenite	10.00
Ball clay	10.00
Bentonite	2.00
Comments:
Pete Pinnell. Matt at Cone 05, shiny at Cone 03. Glaze Type: Ca Na B.
Opacity: Transparent. Firing type: Oxidation . May be improved by
soaking.
Glaze name: Clear Pete's E-11 c04
Cone: 04
Color: Clear
Testing: Untested
Surface: Gloss
Firing: Ox. or Red.
Transparency: Transparent
Recipe:
Frit 3134	60.00
Ball clay	30.00
Flint	10.00
Comments:
From Pete Pinnell
Variations --
Copper carbonate	      3.1
Glaze name: Clear Pete's E-12
Cone: 04
Color: Clear
Testing: 
Surface: Gloss
Firing: Oxidation
Glaze type: Low fire
Transparency: Transparent
Recipe:
Frit 3134	50.00
Kentucky OM #4	35.00
Flint	15.00
Comments:
From Pete Pinnell

Glaze name: Clear Pete's E-19
Cone: 04
Color: Clear
Testing: 
Surface: Gloss
Firing: Oxidation
Glaze type: Low fire
Transparency: Transparent
Recipe:
Lithium carbonate	10.00
Strontium carbonate	15.00
Kentucky OM #4	30.00
Flint	45.00
Bentonite	2.00
Comments:
From Pete Pinnell

Glaze name: Clear Pete's E-2
Cone: 04
Color: Clear
Testing: 
Surface: Gloss
Firing: Oxidation
Glaze type: Low fire
Transparency: Transparent
Recipe:
Frit 3124	80.00
Strontium carbonate	10.00
Flint	10.00
Comments:
From Pete Pinnell

Glaze name: Clear Ron Meyers
Cone: 01
Color: Clear
Testing: Untested
Surface: Gloss
Firing: Ox. or Red.
Transparency: Transparent
Recipe:
Ferro frit 3124	80.00
EPK	10.00
Flint	10.00
Bentonite	2.00
Comments:
+ dash of epsom salts. This glaze was w/o cone info, but Ron's clay
is for 01. Test.
Glaze name: Clear Ron Meyers
Cone: 01
Color: Clear
Testing: Untested
Surface: Gloss
Firing: Ox. or Red.
Transparency: Transparent
Recipe:
Ferro frit 3124	80.00
EPK	10.00
Flint	10.00
Bentonite	2.00
Comments:
+ dash of epsom salts. This glaze was w/o cone info, but Ron's clay
is for 01. Test.
Glaze name: Clear Satin Heather's no GB
Cone: 04-03
Color: Clear
Testing: Untested
Surface: Satin matt
Firing: Oxidation
Glaze type: Low fire
Transparency: Transparent
Recipe:
Frit 3124	25.00
Laguna borate	25.00
EPK	20.00
Flint	10.00
Whiting	10.00
Talc	10.00
Comments:
From UF alum Heather Alexander. This summer I have had to face the crusty bottom
of the buckets of glaze.  I am still crusading for the perfect satin matt that can
fits into my "oh toss some of that in" and slap it on with a brush repertoire of
glazing. A new recipe using laguna borate with great promise.
halexander@worldnet.att.net
Glaze name: Clear Satin Heather's no GB recalc
Cone: 04-03
Color: Clear
Testing: Untested
Surface: Satin matt
Firing: Oxidation
Glaze type: Low fire
Transparency: Transparent
Recipe:
Frit 3195	44.80
Dolomite	16.40
Whiting	8.40
Kaolin - theoretical	15.00
Silica	12.70
Custer feldspar	3.30
Comments:
From UF alum Heather Alexander. This summer I have had to face the crusty bottom
of the buckets of glaze.  I am still crusading for the perfect satin matt that can
fits into my "oh toss some of that in" and slap it on with a brush repertoire of
glazing. A new recipe using laguna borate with great promise.
halexander@worldnet.att.net
Glaze name: Clear Strontium Base 03
Cone: 03
Color: Clear
Testing: 
Surface: Gloss
Firing: Oxidation
Transparency: Transparent
Visual texture: None
Crystals: None
Bubbles: None
Flow: Slight
Source: Linda Arbuckle
Recipe:
Frit 3110	30.60
Gerstley borate	33.00
EPK	26.00
Flint	5.00
Wollastonite	3.00
Strontium carbonate	2.50
Bentonite	2.00
Comments:
Color response toward lead colors: warm colors with iron, greens from
copper. Amber looks good over colored slips. Variations -- For amber
(over terracotta similar to the warm color of a lead clear) + 5-7%
burnt umber. For green transparent + 4% copper carbonate

Glaze name: Clear SWO
Cone: 03
Color: Clear
Testing: 
Surface: Gloss
Firing: Oxidation
Transparency: Transparent
Recipe:
Frit 3124	72.00
Nepheline syenite	12.00
Silica	10.00
EPK	6.00
Comments:
From Pete Pinnell, Clay Times July/Aug. 2005 p.19. Pete says it doesn't dissolve
sigs under the glaze the way some other glazes do.
Glaze name: Clear Symon
Cone: 04 - 03
Color: clear
Testing: Tested
Surface: Gloss
Firing: oxidation
Transparency: Transparent
Recipe:
Lithium carbonate	3.90
Frit 3124	77.00
Nepheline syenite	9.60
EPK	9.60
Bentonite	2.00
Comments:
Apply thinly. Good for brushwork. From Woody Hughes article CM J/J/A
93 I have been using this for about 6 months. I must let the kiln
cool naturally, no hurrying it along or the glaze crazes on my
claybody (Plainsman L213). My kids have been using a dish setting
they decorated for 3 months, no crazing, goes thru the dishwasher
almost daily. Michelle Campbell Lacka Creek Pottery
lackacreek@ccinet.ab.ca
Glaze name: Clear TST
Cone: 04-03
Color: Clear
Testing: 
Surface: Matt-shiny
Firing: Oxidation
Glaze type: Lithium Matt
Recipe:
Frit 3110	27.20
Lithium carbonate	19.90
Bone ash	8.20
Nepheline syenite	6.90
EPK	11.70
Silica	26.20
Bentonite	2.00
Comments:
From Lisa Orr, who works on lowfire whiteware w/red sig, bisqued to 01, glaze-fired
to 04. Can shiver on some clay bodies from high lithium.
Variations --
Deep Cyan w. opaque metallic surface: + copper carb 11%
Turquoise blue (headlight blue): + copper carb 3%
Periwinkle (bright): + cobalt carb 0.125%
blue (bright): + cobalt carb 0.75%
Glaze name: Clear Val's
Cone: 04
Color: Clear
Testing: 
Surface: Gloss
Firing: Oxidation
Glaze type: Low fire
Transparency: Transparent
Recipe:
Frit 3195	30.00
Gerstley borate	35.00
Nepheline syenite	20.00
EPK	10.00
Flint	10.00
Cornwall Stone	15.00
Bentonite	2.00
Comments:
Glaze name: Clear Vals's
Cone: 04-03
Color: Clear
Testing: 
Surface: Gloss
Firing: Oxidation
Glaze type: Low fire
Transparency: Transparent
Recipe:
Frit 3195	30.00
Gerstley borate	30.00
Nepheline syenite	20.00
EPK	10.00
Flint	10.00
Cornwall Stone	15.00
Bentonite	2.00
Comments:
frosty thicker

Glaze name: Clear Vals's no GB
Cone: 04-03
Color: Clear
Testing: Untested
Surface: Gloss
Firing: Oxidation
Glaze type: Low fire
Transparency: Transparent
Recipe:
Frit 3195	66.40
Whiting	6.00
Nepheline syenite	23.20
Silica	14.00
Bentonite	2.00
Comments:
frosty thicker

Glaze name: Copper Metal Aventurine
Cone: 04
Color: Brown
Testing: 
Surface: Gloss
Firing: Oxidation
Glaze type: Aventurine
Transparency: Translucent
Crystals: Small
Flow: Moderate
Flaws: Crazes
Durability: Medium
Recipe:
Frit 3819	85.00
Gerstley borate	15.00
Red iron oxide	26.00
Comments:
Contains small metallic glitter crystals. Calls for Spanish Red Iron Oxide. Clay
Times Mar/Apr. 07 p.50
Glaze name: Copper Metallic Aventurine
Cone: 04
Color: Brown
Testing: 
Surface: 
Firing: Oxidation
Glaze type: Aventurine
Crystals: Small
Flow: Moderate
Flaws: Crazes
Durability: Poor
Recipe:
Gerstley borate	75.00
Silica	25.00
Red iron oxide	24.00
Comments:
Contains small metallic glitter crystals. Clay Times Mar/Apr 07 p 50
Glaze name: Cowbell
Cone: 03
Color: Amber
Testing: 
Surface: Gloss
Firing: Oxidation
Glaze type: Aventurine
Transparency: Transparent
Recipe:
Frit P-25	78.00
Silica	10.00
Lithium carbonate	8.00
EPK	4.00
Bentonite	2.00
Red iron oxide	15.00
Comments:
recipe calls for Spanish red iron oxide.  From Lisa Orr, who works on lowfire
whiteware w/red sig, bisqued to 01, glaze-fired to 04. Aventurine glaze w/golden
sparkles.
Variations --
+ 25% black iron = black w/sparkles.
Glaze name: Crackle Cris Carver's
Cone: 04
Color: Clear
Testing: Untested
Surface: 
Firing: Oxidation
Glaze type: Crackle
Transparency: Transparent
Recipe:
Gerstley borate	174.80
F-4 spar	48.50
Dolomite	92.20
EPK	135.90
Magnesium carbonate	48.50
Bentonite	9.70
Comments:
From Jane Dillon. Good over shiny clear.

Glaze name: Crackle Glossy transparent
Cone: 08 - 06
Color: Clear
Testing: Untested
Surface: Gloss
Firing: Oxidation
Glaze type: Crackle
Transparency: Transparent
Flaws: Crazes
Recipe:
Frit 3110	65.00
Gerstley borate	5.00
Flint	10.00
Soda ash	10.00
Kaolin	10.00
Comments:
From a University of Georgia class handout on glaze & clay from Andy
Nasisse. Add 10% Superpax for opaque white.
Glaze name: Crackle Keator
Cone: 08-06
Color: Clear
Testing: 
Surface: Gloss
Firing: Raku
Glaze type: Raku (Crackle)
Transparency: Transparent
Flaws: Crazes
Durability: Poor
Recipe:
Gerstley borate	76.20
Nepheline syenite	19.00
Kaolin	4.80
Comments:
Glaze name: Crackle White
Cone: 06 - 04
Color: White
Testing: 
Surface: Gloss
Firing: Oxidation
Glaze type: Crackle
Transparency: Opaque
Recipe:
Gerstley borate	47.80
EPK	26.10
Silica	13.00
Cryolite	13.00
Zircopax	13.00
Comments:
This is Crackle White I adjusted from Wothington's Clear.It is
semi-opaque white. You can change the size of crackles by adjusting
the amount of cryolite. submitted by: Kaname Takada e-mail:
ktakada@freenet.columbus.oh.us

Glaze name: Craters
Cone: 06-04
Color: Turquoise
Testing: 
Surface: Crater
Firing: Oxidation
Glaze type: Texture
Transparency: Opaque
Recipe:
Magnesium carbonate	10.00
Kaolin	10.00
Lithium carbonate	30.00
Borax	15.00
Flint	30.00
Bentonite	5.00
Copper carbonate	6.00
Comments:
Bob Shay sculpture glaze.
Glaze name: Crawl June's Dry
Cone: 06
Color: 
Testing: 
Surface: Lichen
Firing: Oxidation
Glaze type: Crawl
Transparency: Opaque
Recipe:
Gerstley borate         	20.00
