Repository: a0082273/glaze_color_prediction

Data of this repository are from Grazy(http://help.glazy.org/about/#about-the-software)

File: database/GlazChem/trash/glz_hg_highfire.txt (part 3 of 11)
Glaze name: Blue lithium
Source: Val Cushing  VC ed.  via GlazeBase
Recipe:
K-200 feldspar	44.00
Wollastonite	20.00
Dolomite	4.00
Grolleg	12.00
Flint	20.00
Red iron oxide	5.00
Comments:
This glaze was revised by VC. The theory here is that wollastonite is
closer to the Ca source that the Chinese used (calcined chells for CaO
plus high K2O) - no carbonates in wollastonite.
Glaze name: Blue Jeff's Longbeach
Cone: 9 - 10
Color: gray/blue
Testing: 
Surface: 
Firing: 
Recipe:
Whiting	19.49
Custer feldspar	63.55
EPK	16.96
Cobalt carbonate	0.85
Rutile	4.00
Comments:
submitted by: Brian Voth e-mail: bvoth@southwind.net
Glaze name: Blue Leach
Cone: 9 - 10
Color: medium blue
Testing: 
Surface: Gloss
Firing: reduction
Recipe:
G-200 feldspar	57.89
Whiting	23.16
Gerstley borate	4.21
Flint	14.74
Tin oxide	3.16
Cobalt carbonate	1.05
Manganese dioxide	0.53
Comments:
handed over by Bob Santerre Glossy medium blue where thick and glossy
slate blue where thin. Tracy
Wilson Saltbox Pottery 4 Shaw Rd. Woolwich, ME 04579 phone:
207-443-5586 fax: 207-442-8922 email: saltbox@ime.net web:
http://www.ime.net/~dwilson/
Glaze name: Blue Les's
Cone: 10
Color: Blue
Testing: 
Surface: Gloss
Firing: Ox. or Red.
Glaze type: High-fire
Transparency: Transparent
Recipe:
Custer feldspar	25.00
Whiting	25.00
Flint	25.00
Ball clay	25.00
Cobalt oxide	0.25
Red iron oxide	1.00
Comments:
Nice blue toward inky. From Janice Strawder
Glaze name: Blue Long Beach
Cone: 10
Color: blue
Testing: Untested
Surface: matte
Firing: Reduction
Recipe:
Whiting	19.49
Custer feldspar	63.55
EPK	16.96
Cobalt carbonate	0.85
Rutile	4.00
Comments:
Here's a couple that I have tried and added to my regulars (both come
from clayart folks). If you want a soft matt blue, try the Long Beach
Blue. The Long Beach is terrible if applied too thin. Good luck.
Chris Fennimore Native American Rights Fund Boulder, CO christine
fennimore
Glaze name: Blue Matt Davidson
Cone: 9 - 10
Color: blue to green
Testing: 
Surface: matte
Firing: reduction
Transparency: Opaque
Recipe:
Feldspar	53.80
Whiting	24.80
Kentucky OM #4	21.40
Cobalt carbonate	0.70
Comments:
from Gould Matt glaze. Colonial blue breaking to soft green where
thick. Bland brown where thin. Doesn't break to green over the white
slip.
Glaze name: Blue Midnight
Cone: 9 - 10
Color: dark blue
Testing: 
Surface: glossy
Firing: reduction
Transparency: Semi-opaque
Recipe:
Flint	31.00
Whiting	20.00
G-200 feldspar	33.00
EPK	14.00
Spodumene	2.00
Cobalt carbonate	7.00
Comments:
from Ellen Baker Very deep dark glossy blue All the
glazes were tested on #900 Miller clay which is a toasty ^10
stoneware. One side of the test tile was brushed with a thick coating
of Cynthia Bringle's wet/dry white slip. Each glaze was dipped in
three thicknesses on a heavily textured tile. All tiles were fired to
a (hard)^9 (10 tipping)reduction firing. 1 hr. Body reduction at ^08
and 1 hr. glaze reduction at ^9 then a quick reox. before shutdown.
 Tracy Wilson Saltbox Pottery 4 Shaw Rd. Woolwich, ME
04579 phone: 207-443-5586 fax: 207-442-8922 email: saltbox@ime.net
web: http://www.ime.net/~dwilson/
Glaze name: Blue Moceri Matt
Cone: 9 - 10
Color: turquoise to lavender
Testing: 
Surface: Matt
Firing: reduction
Transparency: Opaque
Recipe:
Flint	4.36
EPK	7.63
Nepheline syenite	65.39
Strontium carbonate	20.44
Lithium carbonate	2.18
Copper oxide	1.64
Bentonite	2.18
Comments:
from Ellen Baker similar to Copper blue (#1) Turquoise stony matt.
Goes to lavender over slip  Each glaze was dipped in three
thicknesses on a heavily textured tile. All tiles were fired to a
(hard)^9 (10 tipping)reduction firing. 1 hr. Body reduction at ^08
and 1 hr. glaze reduction at ^9 then a quick reox. before shutdown.
Any time potash or Custer spar is called for, I used G-200. All ball
clay is OM-4 . Many glazes I substituted 75% of the amount of Barium
with Strontium. All kaolin is EPK.  Tracy Wilson Saltbox Pottery 4 Shaw Rd. Woolwich, ME
04579 phone: 207-443-5586 fax: 207-442-8922 email: saltbox@ime.net
web: http://www.ime.net/~dwilson/
Glaze name: Blue New
Cone: 9 - 10
Color: slate blue
Testing: 
Surface: glossy
Firing: reduction
Recipe:
G-200 feldspar	29.70
Dolomite	4.95
Whiting	15.84
EPK	12.87
Flint	36.63
Bentonite	1.98
Red iron oxide	0.50
Cobalt carbonate	0.50
Rutile	0.99
Comments:
Glossy slate blue. Looks good over slip. All the glazes
were tested on #900 Miller clay which is a toasty ^10 stoneware. One
side of the test tile was brushed with a thick coating of Cynthia
Bringle's wet/dry white slip. Each glaze was dipped in three
thicknesses on a heavily textured tile. All tiles were fired to a
(hard)^9 (10 tipping)reduction firing. 1 hr. Body reduction at ^08
and 1 hr. glaze reduction at ^9 then a quick reox. before shutdown.
Any time potash or Custer spar is called for, I used G-200. All ball
clay is OM-4 . Many glazes I substituted 75% of the amount of Barium
with Strontium. All kaolin is EPK. Remember... glazes don't travel
well. Your results will probably be TOTALLY different. Please test
before use. Tracy Wilson Saltbox Pottery 4 Shaw Rd. Woolwich, ME
04579 phone: 207-443-5586 fax: 207-442-8922 email: saltbox@ime.net
web: http://www.ime.net/~dwilson/
Glaze name: Blue Nickel Horie
Cone: 10
Color: Purple
Testing: 
Surface: Matt
Firing: Reduction
Glaze type: Barium matt
Transparency: Semi-opaque
Recipe:
Custer feldspar	39.00
Barium carbonate	40.00
Zinc oxide	15.00
EPK	5.00
Flint	5.00
Black nickel oxide	1.50
Comments:
From Ayumi Horie. Beautiful bright violet matt. NOT for food. Test w/.75 strontium
in place of barium.
Glaze name: Blue Pablo's
Cone: 9 - 10
Color: milky dark blue
Testing: 
Surface: glossy
Firing: reduction
Recipe:
G-200 feldspar	44.57
Flint	19.05
EPK	2.38
Whiting	11.43
Gerstley borate	13.05
Zinc oxide	3.81
Dolomite	5.71
Tin oxide	2.86
Copper oxide	0.48
Rutile	0.48
Cobalt carbonate	0.95
Comments:
Very glossy kind of milky dark blue. Interesting over white slip
All the glazes were tested on #900 Miller clay
which is a toasty ^10 stoneware. One side of the test tile was
brushed with a thick coating of Cynthia Bringle's wet/dry white slip.
Each glaze was dipped in three thicknesses on a heavily textured
tile. All tiles were fired to a (hard)^9 (10 tipping)reduction
firing. 1 hr. Body reduction at ^08 and 1 hr. glaze reduction at ^9
then a quick reox. before shutdown. Any time potash or Custer spar is
called for, I used G-200. All ball clay is OM-4 . Many glazes I
substituted 75% of the amount of Barium with Strontium. All kaolin is
EPK. Remember... glazes don't travel well. Your results will probably
be TOTALLY different. Please test before use. Tracy Wilson Saltbox
Pottery 4 Shaw Rd. Woolwich, ME 04579 phone: 207-443-5586 fax:
207-442-8922 email: saltbox@ime.net web: http://www.ime.net/~dwilson/
Glaze name: blue Pale
Cone: 10
Color: pale blue
Testing: Untested
Surface: Gloss
Firing: Ox. or Red.
Recipe:
Nepheline syenite	48.20
Barium carbonate	37.30
Ball clay	7.00
Silica	7.50
Cobalt carbonate	2.00
Rutile	5.00
Comments:
submitted by: Eleanora Eden e-mail: eden@maple.sover.net or
eden@sover.net NOT for food use - high barium. Try subst strontium.
Glaze name: Blue Peacock
Cone: 9 - 10
Color: light blue
Testing: 
Surface: satin matte
Firing: reduction
Glaze type: Magnesium matt
Recipe:
G-200 feldspar	34.00
Gerstley borate	12.00
Whiting	7.00
EPK	9.00
Talc	19.00
Flint	19.00
Cobalt oxide	0.30
Chrome oxide	0.50
Comments:
Light blue where thick hint of teal. Satin glaze. Well I finally got
around to typing this thing up...^9-10 Blues Thank you one and all
for all the donated recipes. I only tested 31 out of almost 100 I
received. I'll continue testing and reporting as the winter DRAGS on.
All the glazes were tested on #900 Miller clay which is a toasty ^10
stoneware. One side of the test tile was brushed with a thick coating
of Cynthia Bringle's wet/dry white slip. Each glaze was dipped in
three thicknesses on a heavily textured tile. All tiles were fired to
a (hard)^9 (10 tipping)reduction firing. 1 hr. Body reduction at ^08
and 1 hr. glaze reduction at ^9 then a quick reox. before shutdown.
Any time potash or Custer spar is called for, I used G-200. All ball
clay is OM-4 . Many glazes I substituted 75% of the amount of Barium
with Strontium. All kaolin is EPK. Remember... glazes don't travel
well. Your results will probably be TOTALLY different. Please test
before use. Tracy Wilson Saltbox Pottery 4 Shaw Rd. Woolwich, ME
04579 phone: 207-443-5586 fax: 207-442-8922 email: saltbox@ime.net
web: http://www.ime.net/~dwilson/
Glaze name: Blue Periwinkle Kelli's
Cone: 10
Color: Blue-purple
Testing: 
Surface: Gloss
Firing: Reduction
Glaze type: High-fire
Transparency: Transparent
Recipe:
K-200 feldspar	44.00
EPK	10.00
Whiting	18.00
Flint	28.00
Cobalt carbonate	0.50
Comments:
From Kelli Cohen @ Univ. of FL
Glaze name: Blue Persimmon
Cone: 10
Color: blue
Testing: Untested
Surface: Gloss
Firing: reduction
Transparency: Opaque
Flow: Slight
Recipe:
G-200 feldspar	71.40
Silica	14.30
Whiting	14.30
Red iron oxide	2.00
Rutile	3.10
Cobalt carbonate	0.50
Bentonite	3.10
Comments:
 It is shiny and breaks brown to
blue My students keep it rather thick in the bucket for the desired
blue and it doesn't seem to run very much at all. It is a blue glaze
but a nice blue glaze and it works well with a lot of other glazes.
submitted by: Jim Connell e-mail: connellj@winthrop.edu
Glaze name: Blue Persimmon Glossy
Cone: 9 - 10
Color: Rust to bright blue Opaque
Testing: Untested
Surface: Glossy
Firing: Reduction
Glaze type: Ca K RutileBlue
Recipe:
K-200 spar	68.00
Whiting	16.00
Flint	16.00
Iron oxide	2.00
Rutile	3.00
Bentonite	3.00
Comments:
Rust color where thin, rich blue where thick. Custer spar can be
subbed for K-200. Glaze Type: Ca K RutileBlue. Opacity: Opaque.
Firing type: Reduction From Val Cushing. VC ed
Glaze name: Blue Robin's Egg Spot
Cone: 10
Color: blue with olive spots
Testing: 
Surface: Satin matt
Firing: Reduction
Transparency: Opaque
Recipe:
Zinc oxide	7.60
Custer feldspar	51.00
Whiting	8.80
Strontium carbonate	15.50
Ball clay	9.80
Bone ash	2.20
Rutile	8.70
Cobalt carbonate	1.00
Comments:
Nice matt glaze that is a medium blue with olive spots.
Glaze name: Blue Royal
Cone: 10
Color: royal blue
Testing: 
Surface: matte
Firing: Ox. or Red.
Transparency: Opaque
Recipe:
Custer spar	40.83
Whiting	16.97
Strontium carbonate	5.30
EPK	20.89
Silica	16.01
Titanium dioxide	4.77
Cobalt carbonate	1.91
Bentonite	1.06
Comments:
Non- toxic version of barium matt blue. Stable, strong color. I use
Dave's porcelain from Laguna. Dean McRaine <beezer@aloha.net> on the
north shore of Kauai
Glaze name: Blue Rutile
Cone: 10
Color: Blue
Testing: Untested
Surface: Gloss
Firing: reduction
Recipe:
Potash feldspar	32.20
Whiting	20.50
Flint	19.50
EPK	16.60
Talc	11.20
Rutile	8.30
Comments:
Below is a glaze I have been using for years, I got it out of CM.
Likes a thick dip and I also double dip rims. Does not like a long
soak at cone 10. Looks best at a good cone 9 (slightly satin with
shiny spots) or 10 ( glossy blue with mottling and crystals) Good
Luck! Barbara Murphy, Waterloo, Ontario dave murphy
Glaze name: Blue Satin
Cone: 9-10
Color: Blue
Testing: 
Surface: Satin matt
Firing: Ox. or Red.
Glaze type: High-fire
Transparency: Opaque
Source: Central Clay--www.cclay.com
Recipe:
G-200 feldspar	36.00
EPK	22.00
Dolomite	18.00
Flint	16.00
Gillespie borate	4.00
Whiting	4.00
Cobalt oxide	0.50
Chrome oxide	0.15
Manganese dioxide	0.25
Comments:
Glaze name: Blue Stable
Cone: 9 - 10
Color: royal blue to green
Testing: 
Surface: glossy
Firing: reduction
Recipe:
G-200 feldspar	30.94
Flint	26.84
Whiting	19.11
Kentucky OM #4	12.80
EPK	10.31
Cobalt carbonate	1.22
Comments:
also from Bob Santerre Medium royal blue with or without slip.
glossy. Breaking to green where thin. All the glazes
were tested on #900 Miller clay which is a toasty ^10 stoneware. One
side of the test tile was brushed with a thick coating of Cynthia
Bringle's wet/dry white slip. Each glaze was dipped in three
thicknesses on a heavily textured tile. All tiles were fired to a
(hard)^9 (10 tipping)reduction firing. 1 hr. Body reduction at ^08
and 1 hr. glaze reduction at ^9 then a quick reox. before shutdown.
Any time potash or Custer spar is called for, I used G-200. All ball
clay is OM-4 . Many glazes I substituted 75% of the amount of Barium
with Strontium. All kaolin is EPK. Remember... glazes don't travel
well. Your results will probably be TOTALLY different. Please test
before use. Tracy Wilson Saltbox Pottery 4 Shaw Rd. Woolwich, ME
04579 phone: 207-443-5586 fax: 207-442-8922 email: saltbox@ime.net
web: http://www.ime.net/~dwilson/
Glaze name: Blue Textured  1
Cone: 9 - 10
Color: deep purple to blue
Testing: 
Surface: satin matte
Firing: reduction
Transparency: Semi-opaque
Recipe:
G-200 feldspar	21.00
Nepheline syenite	21.00
Kentucky OM #4	4.50
Gerstley borate	11.80
Dolomite	7.50
Talc	14.40
Silica	19.60
Cobalt oxide	3.00
Comments:
Satin glaze. Deep purple where thick. Midnight blue where medium.
soft purple with slip. All the glazes were tested on
#900 Miller clay which is a toasty ^10 stoneware. One side of the
test tile was brushed with a thick coating of Cynthia Bringle's
wet/dry white slip. Each glaze was dipped in three thicknesses on a
heavily textured tile. All tiles were fired to a (hard)^9 (10
tipping)reduction firing. 1 hr. Body reduction at ^08 and 1 hr. glaze
reduction at ^9 then a quick reox. before shutdown. Any time potash
or Custer spar is called for, I used G-200. All ball clay is OM-4 .
Many glazes I substituted 75% of the amount of Barium with Strontium.
All kaolin is EPK. Remember... glazes don't travel well. Your results
will probably be TOTALLY different. Please test before use. Tracy
Wilson Saltbox Pottery 4 Shaw Rd. Woolwich, ME 04579 phone:
207-443-5586 fax: 207-442-8922 email: saltbox@ime.net web:
http://www.ime.net/~dwilson/
Glaze name: Blue Textured 2
Cone: 10
Color: Blue
Testing: 
Surface: Semi-gloss
Firing: Reduction
Transparency: Opaque
Recipe:
Custer feldspar	40.80
Flint	16.00
Whiting	17.00
Strontium carbonate	5.30
EPK	20.90
Cobalt carbonate	2.70
Rutile	4.80
Comments:
Glaze name: Blue TH
Cone: 9
Color: blue
Testing: Untested
Surface: ?
Firing: Ox. or Red.
Transparency: Opaque
Flaws: Pinholes
Recipe:
Potash feldspar	42.80
Flint	26.60
Whiting	22.10
EPK	8.50
Cobalt carbonate	1.00
Titanium dioxide	3.00
Black nickel oxide	1.00
Comments:
 Corinne Null Bedford, NH
cnull@mv.mv.com
Glaze name: Blue V&O Lt
Cone: 9 - 10
Color: Clear
Testing: 
Surface: Gloss
Firing: reduction
Transparency: Transparent
Recipe:
Whiting	19.03
Flint	31.94
EPK	19.42
G-200 feldspar	26.70
Barnard slip	2.91
Comments:
from Alfred/ Jim Chalkley Couldn't detect any light blue but I
remember it used to be beautiful on carved porcelain. (Jim, are you
out there?) All the glazes were tested on #900
Miller clay which is a toasty ^10 stoneware. One side of the test
tile was brushed with a thick coating of Cynthia Bringle's wet/dry
white slip. Each glaze was dipped in three thicknesses on a heavily
textured tile. All tiles were fired to a (hard)^9 (10
tipping)reduction firing. 1 hr. Body reduction at ^08 and 1 hr. glaze
reduction at ^9 then a quick reox. before shutdown. Any time potash
or Custer spar is called for, I used G-200. All ball clay is OM-4 .
tracy wilson <saltbox@ime.net> Tracy Wilson Saltbox Pottery 4 Shaw Rd.
Woolwich, ME 04579 phone: 207-443-5586 fax: 207-442-8922 email:
saltbox@ime.net web: http://www.ime.net/~dwilson/
Glaze name: BLUE V.C. AA COBALT
Cone: 9-10
Color: Blue Semi-Opaque
Testing: Tested
Surface: Matte
Firing: Reduction
Glaze type: Ca
Recipe:
Cornwall Stone	46.00
Whiting	34.00
EPK	20.00
Cobalt carbonate	2.00
Comments:
Webs and streaks nicely.VC ed
Glaze name: Blue V.C. Rich Matt
Cone: 9 ONLY
Color: Blue to black Semi-Opaque
Testing: Untested
Surface: Satin
Firing: Reduction
Glaze type: Ca Mg AlMatt
Recipe:
Custer spar	36.00
Gerstley borate	4.00
Dolomite	18.00
Whiting	4.00
EPK	22.00
Flint	16.00
Cobalt carbonate	1.00
chrome oxide	0.25
Manganese dioxide	0.50
Comments:
Thin=dk. greyblue; med=deep rich blue; thick=brighter blue,not as
good. At Cone 9.5 goes glossy and raw-ugly blue. See RMB Rev. for
c/10. Glaze Type: Ca Mg AlMatt. Opacity: Opaque. Firing type:
Reduction From Val Cushing. VC ed.
Glaze name: Blue VC Rich Matt
Cone: 9 - 10
Color: blue brown
Testing: 
Surface: Satin matt
Firing: reduction
Recipe:
G-200 feldspar	39.00
Gerstley borate	2.00
Dolomite	21.00
Whiting	2.00
EPK	25.00
Flint	11.00
Cobalt carbonate	1.00
Chrome oxide	0.25
Manganese dioxide	0.50
Comments:
from Clayart Database Dark brown on stoneware. Slate blue over white
slip. Satin Matt Well I finally got around to typing this thing
up...^9-10 Blues Thank you one and all for all the donated recipes. I
only tested 31 out of almost 100 I received. I'll continue testing
and reporting as the winter DRAGS on. All the glazes were tested on
#900 Miller clay which is a toasty ^10 stoneware. One side of the
test tile was brushed with a thick coating of Cynthia Bringle's
wet/dry white slip. Each glaze was dipped in three thicknesses on a
heavily textured tile. All tiles were fired to a (hard)^9 (10
tipping)reduction firing. 1 hr. Body reduction at ^08 and 1 hr. glaze
reduction at ^9 then a quick reox. before shutdown. Any time potash
or Custer spar is called for, I used G-200. All ball clay is OM-4 .
Many glazes I substituted 75% of the amount of Barium with Strontium.
All kaolin is EPK. Remember... glazes don't travel well. Your results
will probably be TOTALLY different. Please test before use. Tracy
Wilson Saltbox Pottery 4 Shaw Rd. Woolwich, ME 04579 phone:
207-443-5586 fax: 207-442-8922 email: saltbox@ime.net web:
http://www.ime.net/~dwilson/
Glaze name: Blue Waxy Matt
Cone: 9 - 10
Color: brown to broken blue
Testing: 
Surface: Waxy
Firing: reduction
Recipe:
G-200 feldspar	39.00
Dolomite	7.00
Gerstley borate	12.00
Talc	15.00
EPK	4.00
Flint	23.00
Rutile	4.00
Cobalt carbonate	0.50
Comments:
from Bonnie Terry. Satin glaze. solid brown where thin to medium.
Mottled breaking blues browns and gold. All the glazes
were tested on #900 Miller clay which is a toasty ^10 stoneware. One
side of the test tile was brushed with a thick coating of Cynthia
Bringle's wet/dry white slip. Each glaze was dipped in three
thicknesses on a heavily textured tile. All tiles were fired to a
(hard)^9 (10 tipping)reduction firing. 1 hr. Body reduction at ^08
and 1 hr. glaze reduction at ^9 then a quick reox. before shutdown.
Any time potash or Custer spar is called for, I used G-200. All ball
clay is OM-4 . Many glazes I substituted 75% of the amount of Barium
with Strontium. All kaolin is EPK. Remember... glazes don't travel
well. Your results will probably be TOTALLY different. Please test
before use. Tracy Wilson Saltbox Pottery 4 Shaw Rd. Woolwich, ME
04579 phone: 207-443-5586 fax: 207-442-8922 email: saltbox@ime.net
web: http://www.ime.net/~dwilson/
Glaze name: Blue, St. John's
Cone: 9 - 12
Color: Blue-black
Testing: Untested
Surface: Glossy
Firing: Salt - Soda
Glaze type: Ca K SaltFire
Transparency: Semi-opaque
Source: Val Cushing  VC ed.  via GlazeBase
Recipe:
Jackson Ball	10.00
Custer feldspar	50.00
Flint	20.00
Wollastonite	10.00
Gerstley borate	4.00
Zinc oxide	3.00
Bentonite	3.00
Red iron oxide	3.00
Cobalt oxide	2.00
Comments:
Very strong blue in salt fire. Dark, electric blue to blue-black in
reduction. Works in once-fire application.
Glaze name: BLUE-GREEN V.C. AA COPPER
Cone: 9-10
Color: Semi-Opaque Blue-Green
Testing: Tested
Surface: Matte
Firing: Reduction
Glaze type: Ca
Recipe:
Cornwall Stone	46.00
Whiting	34.00
EPK	20.00
Copper carbonate	4.00
Tin oxide	4.00
Comments:
Good copper blue without barium. Webs and streaks nicely. VC ed
Glaze name: Blue/Black Val's
Cone: 10
Color: 
Testing: 
Surface: 
Firing: Reduction
Glaze type: High-fire
Recipe:
Cornwall Stone	46.00
Whiting	34.00
EPK	20.00
Copper carbonate	4.00
Tin oxide	4.00
Comments:
From Jeff Oestreich.
Glaze name: Boubaric Tesha
Cone: 9 - 10
Color: iron red brown
Testing: 
Surface: 
Firing: 
Recipe:
Kona F-4 feldspar	23.60
Whiting	17.98
Ball clay	29.21
Flint	29.21
Red iron oxide	13.48
Comments:
 Cone 9-10 R and Salt Jonathan Kaplan, president
jonathan@csn.net Ceramic Design Group Ltd./Production Services PO Box
775112 Steamboat Springs CO 80477 Plant Location 30800 Moffat Ave Unit 13 Steamboat
Springs CO 80487 (970) 879-9139*voice and fax
http://www.craftweb.com/org/jkaplan/cdg.shtml
http://digitalfire.com/education/articles/kaplan1.htm
------------------------------
Glaze name: Bronze Chinese
Cone: 10
Color: Green
Testing: 
Surface: 
Firing: Ox. or Red.
Recipe:
Nepheline syenite	42.70
Barium carbonate	38.80
Ball clay	10.70
Flint	7.80
Copper carbonate	1.00
Red iron oxide	3.00
Titanium dioxide	4.00
Comments:
Bright matt, green copper patina. From Ayumi Horie.
Glaze name: Bronze Gold
Cone: 8-10
Color: Bronze metallic
Testing: 
Surface: Metallic
Firing: Ox. or Red.
Glaze type: Metallic
Transparency: Opaque
Recipe:
Redart	60.00
Ball clay	5.00
Flint	5.00
Manganese dioxide	45.00
Black copper oxide	5.00
Cobalt oxide	5.00
Comments:
NOT for food.
Glaze name: Bronze Gold Metallic
Cone: 6-10
Color: Bronze metallic
Testing: 
Surface: Matt
Firing: Ox. or Red.
Glaze type: Metallic
Transparency: Opaque
Recipe:
Redart	85.70
Ball clay	7.10
Flint	7.10
Manganese dioxide	64.30
Black copper oxide	7.10
Cobalt oxide	7.10
Comments:
NOT for food. A.k.a. Reynolds Gold Metallic. Good at cone 6. Runs at cone 10.
Glaze name: Bronze Larry's
Cone: 9
Color: Bronze metallic
Testing: 
Surface: Metallic
Firing: Oxidation
Glaze type: Metallic
Transparency: Opaque
Recipe:
Ball clay	7.00
Redart	86.00
Flint	7.00
Cobalt carbonate	14.00
Copper carbonate	14.00
Manganese dioxide	64.00
Comments:
From Margaret Bohls. Cone 9 electric. Use thick. Will brighten up if re-fired to 04.
Glaze name: Bronze Manganese Saturated
Cone: 10
Color: Metallic bronze
Testing: 
Surface: Metallic
Firing: Reduction
Glaze type: Metallic
Transparency: Opaque
Recipe:
Potash feldspar	67.50
Whiting	2.75
Talc	1.25
Kaolin	4.25
Silica	3.50
Red iron oxide	0.75
Comments:
Variations --
Shiny: + MnO2 20
Dull: +MnO2 10 + CuCO3 10
Glaze name: Bronze metallic Larry's
Cone: 9
Color: bronze metallic
Testing: 
Surface: 
Firing: Oxidation
Glaze type: Metallic
Transparency: Opaque
Recipe:
Ball clay	7.00
Redart	86.00
Flint	7.00
Cobalt carbonate	14.00
Copper carbonate	14.00
Manganese dioxide	64.00
Comments:
Metallic bronze. Use thick. Will brighten up if re-fired to cone 04.
From Margaret Bohls.
Glaze name: Brown soft SG-21 Aysha Peltz
Cone: 9-10
Color: Brown
Testing: Tested
Surface: Satin matt
Firing: Oxidation
Glaze type: Magnesium matt
Transparency: Semi-opaque
Visual texture: Striated
Crystals: Small
Flow: Extreme
Recipe:
Kona F-4 feldspar	44.00
Whiting	11.00
Dolomite	17.00
EPK	17.00
Flint	11.00
Manganese carbonate	11.00
Comments:
Runs, pools. Crazes in pooled areas. Matt thin, glossy thick.
Glaze name: Brown soft SG-21 Aysha Peltz Recalc test
Cone: 9-10
Color: Brown
Testing: Untested
Surface: Satin matt
Firing: Oxidation
Glaze type: Magnesium matt
Transparency: Semi-opaque
Visual texture: Striated
Crystals: Small
Bubbles: None
Flow: Extreme
Flaws: Crazes
Recipe:
Kona F-4 feldspar	41.00
Whiting	10.00
Dolomite	15.50
EPK	16.30
Flint	19.00
Manganese carbonate	1.30
Comments:
Runs, pools. Crazes in pooled areas. Matt thin, glossy thick.
Glaze name: Brown Steel
Cone: 10
Color: Brown
Testing: 
Surface: Semi-gloss
Firing: Reduction
Glaze type: High-fire
Transparency: Opaque
Recipe:
Nepheline syenite	70.00
Whiting	5.00
Gerstley borate	2.00
Petalite	15.00
Kentucky OM #4	8.00
Bentonite	2.00
Ochre	7.00
Comments:
From Sam Chung. Original base is Steel Blue.
Glaze name: Buckwheat
Cone: 7
Color: Tan
Testing: 
Surface: Satin matt
Firing: 
Glaze type: Magnesium matt
Transparency: Opaque
Recipe:
Barium carbonate	2.86
Talc	10.48
Whiting	17.14
Feldspar	47.62
Kaolin	7.62
Flint	14.28
Nickel oxide	0.95
Red iron oxide	7.62
Comments:
from Tony W.T. Yeh (3/95 CM) Kathleen Gordon Palo Alto,Ca
email:emgordon@batnet.com voice:415-328-9164
Glaze name: Buttermilk
Cone: 10 - 11
Color: off white
Testing: 
Surface: 
Firing: 
Recipe:
Gerstley borate	10.50
Dolomite	6.80
Whiting	9.00
Potash feldspar	29.30
Kaolin	6.80
Talc	13.50
Flint	24.10
Opax	8.00
Comments:
I have a problem with the following glaze that I hope some of the
glaze chemistry Guru's out there might be able to help me with. I
have used this glaze for years now with good success but it requires
cone 10 flat and 11 tipping to mature. I would like to lower the
temp. to a 9 flat and cone 10 tipping but don't really know where to
begin. I fire a 35 cubic ft. Minnesota Flat Top with natural gas. If
anyone can get me started, I would be grateful. Also, I have been
trying to paint with stains over this glaze. I use them mixed with
water and gerstly borate but can't get a smooth flow going. I was
wondering how mixing the stains right in with some of the Buttermilk
would work. Does anyone have suggestions??? Many thanks for your
time. I love this group and have learned so much from reading your
shares. Gloria Davidson <myturn@jetstream.net> My Turn Pottery

Glaze name: Buttermilk revised
Cone: 9 - 10
Color: off white
Testing: 
Surface: 
Firing: 
Recipe:
Gerstley borate	13.00
Dolomite	6.00
Whiting	9.00
G-200 feldspar	29.00
EPK	6.00
Talc	16.00
Silica	21.00
Opax	8.00
Comments:
can also use Custer feldspar instead of G-200 spar. I may have
lowered the temperature too much - so - mix this one (500 grams) and
test it in a cool part of your kiln (with large cones beside it. Then
mix equal parts (by volume) with your original. This will give you
the recipe between the two. If it is better than either the new one I
am sending add each ingrediant together (fome my new one and your old
one) to get the recipe for the middle one. Gerstley borate 10.5 +
13.0 = 23.5 divided by 2 =11.75 for instance. By the way both glazes
are seriously short of Alumina and Silica and oversupplied with
Magnesium so don't consider this a durable glaze. There is not a
toxicity problem because there are no problematic oxides in the glaze
- just be careful what you mix with and put under or over this glaze
in areas that will come in contact with food. Ron Roy Toronto, Canada
Evenings, call 416 439 2621 Fax, 416 438 7849 Studio: 416-752-7862.
Email ronroy@astral.magic.ca Home page
http://digitalfire.com/education/people/ronroy.htm

Glaze name: Celadon
Cone: 10
Color: 
Testing: 
Surface: satin
Firing: 
Recipe:
Potash feldspar	41.50
Whiting	15.00
Zinc oxide	12.00
China clay	4.50
Silica	27.00
Red iron oxide	1.00
Comments:
A satin finished celadon that where thick, ran a little, and and it
glossed. Could probably be made into a gloss for ^6. submitted by:
Carol Durnford e-mail: durnford@selway.umt.edu source for original
recipe: Ceramics Monthly

Glaze name: celadon  gray no gb
Cone: 11
Color: Gray
Testing: Untested
Surface: Semi-gloss
Firing: Reduction
Glaze type: Celadon
Transparency: Transparent
Recipe:
Custer feldspar	34.70
Silica	17.80
EPK	14.70
Whiting	8.80
Dolomite	6.30
Frit 3134	17.70
Comments:
Glaze name: Celadon - Choy Blue
Cone: 9 - 10
Color: blue
Testing: Untested
Surface: Shiny or Glossy
Firing: reduction
Glaze type: Celadon
Recipe:
Custer feldspar	50.00
Barium carbonate	14.00
Whiting	7.00
Grolleg Kaolin	5.00
Silica	24.00
Red iron oxide	2.00
Comments:
Spanish red iron oxide is prefered. I have found that my blue celadon
glaze, which is very similar to others given to you, likes all the
reduction I can give it. I fire blue celadon pieces in the same
firings I go for carbon trapping with my shinos. The extra reduction
along with a good thick application of the blue celadon glaze, I
think, encourages the bubbles trapped in the glaze which gives it a
nice softness to the glossy glaze. I introduce a heavy reduction at
cone 010 through to cone 06 then lighten up a bit for the rest of the
firing. Also, drips melt out and do not show. Despite the only
average amount of clay in the glaze, but high amount of feldspar and
flint, the glaze does not run at all at cone 10 EPK helps and use
Spanish Red Iron oxide and do not get any speckling. I feel the blue
celadon glaze is much nicer on porcelain. You may need to add a
suspender, I don't though. I have substituted Strontium Carbonate for
half of the Barium and all of the Barium at 1 part Barium to 3/4
parts Strontium and received just as nice results. I have the
understanding from talking with other colleagues that the glaze
should be safe from Barium poisoning because it is a glossy glaze
where enough silica molecules have combined with the Barium molecules
to make it stable. But, I have never had it tested. Does anyone know
if this is true or not? Please reply. Enjoy, Cone 10 down, submitted
by: Steve Loucks e-mail: STEVLOUCKS@aol.com
Glaze name: Celadon 1234
Cone: 10
Color: green
Testing: 
Surface: glossy shiny
Firing: Reduction
Glaze type: Celadon
Transparency: Transparent
Recipe:
Kaolin	10.00
Whiting	20.00
Silica	30.00
Feldspar	40.00
Red iron oxide	2.00
Comments:
This Celadon recipe is from Ceramics Monthly, March 1982, Cone 9/10
and sourced to Sandy Simon: Dennis Davis in Stafford, VA
dhdavis@erols.com
Glaze name: Celadon 202.2 Blue-Grey
Cone: 8
Color: blue-grey
Testing: Untested
Surface: Gloss
Firing: Ox. or Red.
Glaze type: Celadon
Transparency: Transparent
Flaws: Crazes
Recipe:
Nepheline syenite	28.00
Dolomite	12.00
Whiting	7.00
Barium carbonate	6.00
Lithium carbonate	1.00
EPK	10.00
Silica	36.00
Bentonite	3.00
Copper carbonate	2.00
Cobalt carbonate	0.25
Comments:
This turned out pale blue-grey on porcelain, looked a little like a
celadon. Worked very nicely over carved and impressed pieces.  source for original recipe: This is
a variation on one of Emmanuel Cooper's glazes, #202. submitted by:
Kat Neely-Jones e-mail: SolvejgMa@AOL.COM
Glaze name: Celadon Blue Green V&O
Cone: 9 - 10
Color: green
Testing: 
Surface: glossy
Firing: reduction
Glaze type: Celadon
Transparency: Transparent
Recipe:
Whiting	19.60
Flint	32.90
EPK	20.00
G-200 feldspar	27.50
Yellow ochre	2.00
Comments:
also from Alfred Looks like a pretty typical celedon to me.. glossy
with no crazing Well I finally got around to typing this thing
up...^9-10 Blues Thank you one and all for all the donated recipes. I
only tested 31 out of almost 100 I received. I'll continue testing
and reporting as the winter DRAGS on. All the glazes were tested on
#900 Miller clay which is a toasty ^10 stoneware. One side of the
test tile was brushed with a thick coating of Cynthia Bringle's
wet/dry white slip. Each glaze was dipped in three thicknesses on a
heavily textured tile. All tiles were fired to a (hard)^9 (10
tipping)reduction firing. 1 hr. Body reduction at ^08 and 1 hr. glaze
reduction at ^9 then a quick reox. before shutdown. Any time potash
or Custer spar is called for, I used G-200. All ball clay is OM-4 .
Many glazes I substituted 75% of the amount of Barium with Strontium.
All kaolin is EPK. Remember... glazes don't travel well. Your results
will probably be TOTALLY different. Please test before use. tracy
wilson <saltbox@ime.net> Tracy Wilson Saltbox Pottery 4 Shaw Rd.
Woolwich, ME 04579 phone: 207-443-5586 fax: 207-442-8922 email:
saltbox@ime.net web: http://www.ime.net/~dwilson/
Glaze name: Celadon Blue-Sam Chung
Cone: 10
Color: Blue
Testing: 
Surface: Gloss
Firing: Reduction
Glaze type: Celadon
Transparency: Translucent
Recipe:
Kona F-4 feldspar	40.00
Gerstley borate	13.00
Barium carbonate	5.00
Whiting	8.50
Flint	29.00
Frit 3110	3.00
Grolleg	10.00
Tin oxide	1.00
Barnard clay	3.00
Comments:
From Sam Chung. Hensley Clear + 3% Barnard.
Glaze name: Celadon Blue-Sam Chung no GB
Cone: 10
Color: Blue
Testing: 
Surface: Gloss
Firing: Reduction
Glaze type: Celadon
Transparency: Translucent
Recipe:
Nepheline syenite	29.50
Dolomite	1.90
Whiting	9.90
Barium carbonate	4.60
Silica	31.30
Frit 3195	22.80
Tin oxide	0.30
Barnard clay	0.80
Bentonite	0.50
Comments:
From Sam Chung. Hensley Clear + 3% Barnard.
Glaze name: Celadon C10R H House Revised
Cone: 10
Color: green
Testing: Untested
Surface: shiny glossy
Firing: reduction
Recipe:
Silica	36.00
G-200 Feldspar	23.00
EPK	18.00
Whiting	14.00
Talc	9.00
Red iron oxide	1.00
Comments:
NOTE: recipe originally specified 'Talc, New York' Locally we use a
variant of Harlan House's celadon both as a clear base and as fine
green glaze for porcelain. (The green looks peculiar on our
buff-colored stoneware). submitted by: Tom Buck e-mail:
aa563@main.freenet. hamilton.on.ca

Glaze name: Celadon C10R Tom Coleman Revised
Cone: 10
Color: light green
Testing: Untested
Surface: shiny glossy
Firing: reduction
Recipe:
G-200 Feldspar	43.04
Silica 200 mesh	38.64
Strontium carbonate	12.61
EPK	5.71
Red iron oxide	0.10
Comments:
If we were to use Tom Coleman's recipe hereabouts we of necessity
would use G200 feldspar (custer is hard to get). So, TC's RCP comes
out like this: Firstly, as noted we'd use a different feldspar (still
a K one tho') and we switch from barium carbonate to strontium
carbonate since Fusion (Ontario Potters Assn) has a campaign going
(launched by Ron Roy) to avoid the use of barium over 5% content in
the glaze mix. I fully expect this version to perform like the
original. Both might crackle on a tight porcelain. Should be fun
trying the three. Cheers TomBuck submitted by: Tom Buck e-mail:
aa563@main.freenet. hamilton.on.ca

Glaze name: Celadon C9R Beherens Revised
Cone: 9
Color: light green
Testing: Untested
Surface: shiny glossy
Firing: reduction
Recipe:
Silica	56.12
EPK	20.41
Whiting	15.31
Lithium carbonate	8.16
Red iron oxide	2.04
Comments:
Many years ago Richard Beherens proposed this one. The virtue of this
recipe is its COE of 5.3 suitable for procelains (or talc bodies) of
low expansion.

Glaze name: Celadon Choy Blue
Cone: 10
Color: Blue-green
Testing: 
Surface: Gloss
Firing: Reduction
Glaze type: Celadon
Transparency: Transparent
Recipe:
Kona F-4 feldspar	51.72
EPK	4.14
Whiting	6.33
Silica	20.93
Barium carbonate	16.88
Red iron oxide	2.10
Tin oxide	2.70
Comments:
As I was getting to, before I hit the TAB button (sends mail, I found
out). It is a lovely blue green. Apply thickly. We begin reduction at
cone 08 and maintain it until the end, cone 9 down, 10 halfway. There
is a great deal of depth to the glaze, with lots of trapped air
bubbles. submitted by: Candice Roeder e-mail: CRoeder1@aol.com
Glaze name: Celadon Choy Blue UF
Cone: 10
Color: Blue
Testing: 
Surface: Gloss
Firing: Reduction
Glaze type: Celadon
Transparency: Translucent
Bubbles: Many
Recipe:
Custer feldspar	54.00
Whiting	6.60
Silica	21.80
Georgia Kaolin	4.30
Strontium carbonate	13.30
Red iron oxide	2.10
Bentonite	2.00
Comments:
It is a lovely blue green. Apply thickly. We begin reduction at
cone 08 and maintain it until the end, cone 9 down, 10 halfway. There
is a great deal of depth to the glaze, with lots of trapped air
bubbles. submitted by: Candice Roeder e-mail: CRoeder1@aol.com
Glaze name: Celadon Choy Blue UF recalc
Cone: 10
Color: Blue
Testing: 
Surface: Gloss
Firing: Reduction
Glaze type: Celadon
Transparency: Translucent
Bubbles: Many
Recipe:
Nepheline syenite	36.20
Whiting	7.00
Strontium carbonate	13.50
Silica	39.40
EPK	3.90
Red iron oxide	2.10
Bentonite	2.00
Kaopaque	100.00
Comments:
It is a lovely blue green. Apply thickly. We begin reduction at
cone 08 and maintain it until the end, cone 9 down, 10 halfway. There
is a great deal of depth to the glaze, with lots of trapped air
bubbles. submitted by: Candice Roeder e-mail: CRoeder1@aol.com
Glaze name: Celadon Coleman Apple Green
Cone: 10
Color: light apple green
Testing: Untested
Surface: 
Firing: Reduction
Recipe:
Whiting	17.95
Potash feldspar	43.59
EPK Kaolin	10.26
Flint	28.20
Chrome oxide	0.25
Red iron oxide	0.77
Comments:
The Apple Green Celadon is very similar to one I've used with good
results except you left out the chrome oxide. Good luck! Rafael
Molina-Rodriguez rmr3431@dcccd.edu
Glaze name: Celadon Coleman Ice Blue
Cone: 10
Color: light blue green
Testing: Untested
Surface: glossy, shiny
Firing: Reduction
Recipe:
Potash feldspar	46.00
Barium carbonate	16.00
China clay	6.00
Silica	32.00
Yellow iron oxide	1.00
Comments:
( I use EPK ) Note: A very nice glaze. Unfortunately, it crazed on
two different porcelain bodies I tried it on. Another thing you might
try is firing celadons in a saggar. Someone on the list correct me if
I'm wrong, but didn't the Chinese fire celadons in saggars in a wood
kiln. I've fired in saggars with no lids with good results. Good
luck! Rafael Molina-Rodriguez rmr3431@dcccd.edu
Glaze name: Celadon Fake Blue
Cone: 9-11
Color: Turquoise
Testing: 
Surface: Gloss
Firing: Wood
Glaze type: Celadon
Transparency: Opaque
Recipe:
Nepheline syenite	71.60
Dolomite	23.60
Kentucky OM #4	4.80
Superpax	17.90
Bentonite	4.50
Copper carbonate	1.50
Comments:
Glaze name: celadon gray
Cone: 11
Color: Gray
Testing: Untested
Surface: Semi-gloss
Firing: Reduction
Glaze type: Celadon
Transparency: Transparent
Recipe:
G-200 feldspar	45.00
Flint	22.00
EPK	8.00
Whiting	11.00
Gerstley borate	9.00
Dolomite	5.00
Comments:
Glaze name: Celadon Green T.M.
Cone: 10
Color: Green
Testing: Tested
Surface: Gloss
Firing: Reduction
Glaze type: Celadon
Transparency: Transparent
Crystals: None
Bubbles: Few
Flow: None
Flaws: Crazes
Durability: Good
Recipe:
Cornwall Stone	40.00
Whiting	15.00
Strontium carbonate	10.00
Flint	20.00
Grolleg	15.00
Comments:
From  Matt Long, used on his martini glasses. Fabulous Green.
Variations --
add deep crimson Mason stain 6003 for green 10-12%
Glaze name: celadon grey
Cone: 8 - 10
Color: 
Testing: Untested
Surface: 
Firing: Ox. or Red.
Recipe:
barium carb	2.04
Custer spar	61.23
Whiting	7.14
EPK	5.10
Silica	24.49
black iron	1.53
Bentonite	1.02
Comments:
from Hal Harold J. McWHINNIE Email:Harold_J_McWHINNIE@umail.umd.edu
(hm9) Phone:53125
Glaze name: Celadon Grey Blue
Cone: 8 - 10
Color: grey blue
Testing: 
Surface: glossy
Firing: reduction
Glaze type: Celadon
Transparency: Transparent
Recipe:
Potash feldspar	79.63
Flint	14.30
Whiting	6.07
Iron oxide	2.26
Tin oxide	0.62
Comments:
Dan Wilson dwilson@nas.com
Glaze name: Celadon Grey-Green from Pete Pinnell
Cone: 9
Color: grey-green
Testing: 
Surface: Gloss
Firing: Reduction
Glaze type: Celadon
Transparency: Transparent
Flow: Slight
Recipe:
Nepheline syenite	33.00
Whiting	20.00
Flint	30.00
Ball clay	17.00
Yellow iron oxide	2.00
Comments:
Glaze name: Celadon Leach 1234
Cone: 10
Color: light green
Testing: 
Surface: glossy shiny
Firing: Reduction
Glaze type: Celadon
Transparency: Transparent
Recipe:
China clay	10.00
Whiting	20.00
Silica	30.00
Feldspar	40.00
Red iron oxide	4.00
Comments:
The glaze that is as old as dirt. it is published in the leech book
as old. Use 4% iron + or - depending on color / green to blue if you
decorate...put iron design between layers of glaze. very nice. the
first glaze i ever made...fired in the first soft brick kiln i ever
made. and that was before i had ever seen a soft brick kiln. remember
the name Jim McKinnel. one of the first to build soft brick kilns in
america. from iowa...one of the real pioneers. mel jacobson
<melpots@pclink.com>
Glaze name: Celadon Mather
Cone: 10
Color: Transparent Blue
Testing: Untested
Surface: Shiny or Glossy
Firing: reduction
Recipe:
Whiting	17.40
Zinc oxide	2.30
Custer feldspar	46.20
Kaolin	13.90
Silica	20.20
Cobalt carbonate	0.30
Comments:
Here's a recipe for a blue celadon. Thought it might be useful to
someone else as well. I used it a few years back and haven't tried it
recently, but as I recall it turns out a nice transparent blue. It
came to me directly from the pages of CM - Nov. 1981 issue. Kaolin
(can't remember if I used Pioneer or EPK) submitted by: Barb Howe
e-mail: bhowe@bach.ccinet.ab.ca
Glaze name: Celadon oxidation Horie
Cone: 10
Color: Clear
Testing: 
Surface: Gloss
Firing: Salt - Soda
Glaze type: Celadon
Transparency: Transparent
Recipe:
Barium carbonate	6.10
Dolomite	3.00
Lithium carbonate	2.00
Whiting	13.10
Custer feldspar	21.20
Petalite	21.20
EPK	15.20
Flint	18.20
