Repository: a0082273/glaze_color_prediction

Data of this repository are from Grazy(http://help.glazy.org/about/#about-the-software)

File: database/GlazChem/trash/glz_hg_lowfire.txt (part 3 of 5)
Glaze name: 06 Clear
Zinc oxide              	80.00
Comments:
From June Raymond. Dry crawl.
Variations --
For little crawl apply thin, big crawl really
THICK.
Glaze name: Crawl SDSU
Cone: 06-03
Color: White
Testing: 
Surface: Crawl
Firing: Oxidation
Glaze type: Crawl
Transparency: Semi-opaque
Recipe:
Gerstley borate	46.50
Magnesium carbonate	31.00
EPK	18.60
Borax	3.90
Zircopax	5.40
Comments:
From Richard Burkett. Dependable crawl glaze. Fine to almost no
crawling when thin. Large platelets of glaze when thicker, but they
may flake off. Fired to cone 04 this glaze becomes more glass, giving
beads of glaze.

Glaze name: Crawl Tom Bartel
Cone: 04
Color: White
Testing: 
Surface: Crawl
Firing: Oxidation
Glaze type: Crawl
Transparency: Translucent
Recipe:
Borax	3.90
Gerstley borate	46.50
Magnesium carbonate	31.00
EPK	18.00
Zircopax	5.40
Comments:
From Tom Bartel. Translucent, globby crawling glaze.
Glaze name: Crawly Elsie's Matt 04
Cone: 04
Color: White
Testing: Untested
Surface: Matt
Firing: Oxidation
Glaze type: Crawl
Transparency: Opaque
Recipe:
Gerstley borate	28.00
G-200 spar	19.00
Lepidolite	9.00
EPK	38.00
Soda ash	6.00
Comments:
From Jane Dillon: a good gutsy crawl.

Glaze name: Cream Housepaint
Cone: 03
Color: Warm White
Testing: 
Surface: Waxy
Firing: Oxidation
Transparency: Semi-opaque
Recipe:
Frit 3195	85.00
EPK	15.00
Frit P-25	20.00
Titanium dioxide	15.00
Comments:
Toasty yellow adjacent to chrome - flashes. From Lisa Orr. Does not craze. Looks like
thick glue.
Variations --
Vanilla shake: instead of P25 add 20% 3110 - whiter and fumes pinker.
Powder pink: no titanium, + .5% Cerdec Intensive Red stain.
Tomato red: no titanium, + 6% Cerdec Intensive Red stain.
Glaze name: Cris Carver's Crackle
Cone: 04
Color: Transparent Clear
Testing: Untested
Surface: ?
Firing: Oxidation
Recipe:
Gerstley borate	174.80
F-4 spar	48.50
Dolomite	92.20
EPK	135.90
Magnesium carbonate	48.50
Bentonite	9.70
Comments:
From Jane Dillon. Good over shiny clear.


Glaze name: Crystal Jennifer
Cone: 04
Color: 
Testing: 
Surface: Satin matt
Firing: Oxidation
Glaze type: Crystalline
Transparency: Opaque
Visual texture: Mottled
Crystals: Small
Flow: Moderate
Recipe:
Frit 3289	20.00
Custer feldspar	14.60
Gerstley borate	12.60
Dolomite	1.00
Wollastonite	10.00
Rutile	1.00
Zircopax	10.70
Zinc oxide	11.10
Flint	14.70
Alumina hydrate	0.60
Salt	5.30
Comments:
Glaze name: Crystal Jennifer no GB
Cone: 04
Color: 
Testing: 
Surface: Satin matt
Firing: Oxidation
Glaze type: Crystalline
Transparency: Opaque
Visual texture: Mottled
Crystals: Small
Flow: Moderate
Recipe:
Frit 3134	39.50
Nepheline syenite	20.80
Dolomite	3.10
Whiting	1.20
Barium carbonate	7.80
Zinc oxide	12.30
Silica	15.30
Rutile	1.10
Zircopax	11.90
Bentonite	2.00
Comments:
Glaze name: Curdle
Cone: 04-03
Color: Tan
Testing: 
Surface: Waxy
Firing: Oxidation
Glaze type: Texture
Transparency: Opaque
Recipe:
Borax	70.00
Kona F-4 feldspar	20.00
Redart	10.00
Zinc oxide	9.00
Tin oxide	25.00
Comments:
Variations --
Lumpy, curdled look. Borax will form crystals over time - sieve them out, and
re-dissolve in hot water, or microwave them in a small amount of water. Use a mortar
and pestle or ball mill in you need to crush remaining crystals. Looks good thin -
like foam - over Amber Assault glaze. Thick and it makes craters. NOT for food.
Glaze name: Cushing Transparent Gloss
Cone: 04
Color: clear
Testing: 
Surface: 
Firing: 
Recipe:
Gerstley borate	5.00
Lithium carbonate	4.00
Zinc oxide	2.00
Ferro frit 3134	75.00
Nepheline syenite	8.00
EPK	6.00
Comments:
From Woody Hughes article CM J/J/A 93
Glaze name: Darby 1
Cone: 04
Color: 
Testing: Untested
Surface: shiny glossy
Firing: Ox. or Red.
Recipe:
Spodumene	40.00
Gerstley borate	30.00
Flint	20.00
Comments:
Pete Pinnell uses this as a semi-gloss black liner.  Pete say's try
this as a majolica base.Very durable. Rarely crazes due to
low-expansion Li in glaze. Variations -- mason stain  6600	    10 for
black

Glaze name: Darby 2 variation-untested
Cone: 04
Color: 
Testing: Untested
Surface: ?
Firing: Ox. or Red.
Recipe:
Spodumene	53.70
Frit 3134	34.90
Flint	11.40
Bentonite	2.00
Comments:
Walter Ostrom's majolica glaze.



Glaze name: Darby's Base
Cone: 04
Color: 
Testing: Untested
Surface: semi gloss
Firing: Ox. or Red.
Recipe:
Spodumene	40.00
Gerstley borate	30.00
Silica	30.00
Comments:
I use both of these with a 10% addition of Mason 6600 black. Rosie's
turns a satin grey, while Darby's is a satin black. Here are a couple
of simple glazes you might try. Both are semi-gloss until you add
stains, then they become more of a satin matt. The trick to getting a
good matt glaze at cone 04 is to soak the kiln at the end of the
firing, and then cool a bit slower than usual (fire down). A matt
glaze becomes that way because micro-crystals grow out of the glass.
It takes time for that to happen, and the typical electric kiln
simply cools too quickly. Both of these came out of student triaxial
blends at the Kansas City Art Institute. submitted by: Pete Pinnell
e-mail: ppinnell@unlinfo.unl.edu source for original recipe: Kansas
City Art Institute


Glaze name: Darby's Base no GB
Cone: 04
Color: Black
Testing: Tested
Surface: Gloss
Firing: Ox. or Red.
Transparency: Opaque
Crystals: None
Bubbles: None
Flow: Slight
Durability: Good
Recipe:
Spodumene	42.00
Silica	19.00
Frit 3134	39.00
Bentonite	2.00
Comments:
RE-calc of Pete Pinnell's Darby's Base w/o GB. Breaks up a bit visually with slight
grey mottliing on the surface. Glossy. Fired in a small kiln, so slower cooling might
make matt, but all of my small kilns cool quickly
Variations --
+ 6650 black Mason stain 10%
Glaze name: David Parson's Wierd
Cone: 04
Color: Blue
Testing: Untested
Surface: Texture
Firing: Oxidation
Glaze type: Texture
Transparency: Opaque
Recipe:
Lithium carbonate	12.50
Grolleg	12.50
Barium carbonate	37.50
Tin oxide	125.00
Manganese dioxide	37.50
Comments:
This recipe is in parts by volume.  Colorants are percentages. Gives
a strong medium, cerulean, and royal blue mixture.  A fusion button
test melts down to a shiney crusty looking collapsed mass with a
beady glassy looking surface.  A Manganese BLUE. Glaze Type: Li Ba
Textured. Opacity: . Firing type: Oxidation .
Glaze name: Denim Charlie Cummings (#06-110)
Cone: 1-3
Color: 
Testing: 
Surface: Gloss
Firing: Oxidation
Transparency: Opaque
Recipe:
Tile 6 clay	23.00
EPK	9.00
Dolomite	17.00
Flint	20.00
Gerstley borate	30.00
Titanium dioxide	3.00
Cobalt carbonate	1.00
Comments:
From Charlie Cummings Sometimes shiny, sometimes matte.  Put it over a cloth
texture, and you have invented ceramic denim.  It reacts to the slip color under
it.  It also breaks light brown over lines, brush strokes, or throwing rings.
This glaze uses dolomite.  All of the books say it isn't active at this range, but
my students didn't know that.  I would have told them it wouldn't work, but I like
to let them make their own mistakes...or show me I'm so so wrong.  Now I just need
to convince them to try other colorants.  This glaze likes a big kiln and a slow
firing.  The results from the small kiln were cool too, but incredibly different.
Glaze name: Don's Blue 08-06
Cone: 08 - 06
Color: Bright blue
Testing: Untested
Surface: mottled
Firing: Oxidation
Recipe:
G-200 feldspar	138.90
Gerstley borate	277.80
Ball clay	55.50
Barium carbonate	27.80
Rutile	5.60
Copper carbonate	11.10
Comments:
From a University of Georgia class handout on glaze & clay from Andy
Nasisse.
Glaze name: Dry Alligator Red Rust June's
Cone: 06
Color: Red
Testing: 
Surface: Lichen
Firing: Ox. or Red.
Glaze type: Texture
Transparency: Opaque
Recipe:
Gerstley borate         	57.10
Nepheline syenite       	14.30
Bone ash                	28.60
Copper carbonate        	14.30
Comments:
From June Raymond. With wax resist under the glaze, it will sit up at
right angles to the surface. Red in raku reduction. Crawl in
oxidation.
Glaze name: Earthmother
Cone: 06-04
Color: 
Testing: 
Surface: 
Firing: Oxidation
Glaze type: Texture
Transparency: Opaque
Recipe:
Lithium carbonate	30.00
Gerstley borate	30.00
Flint	20.00
Ball clay	10.00
Talc	10.00
Copper carbonate	3.00
Cobalt carbonate	1.00
Manganese dioxide	3.00
Comments:
Bob Shay sculpture glaze.
Glaze name: Egyptian Paste 04
Cone: 04
Color: White
Testing: 
Surface: Semi-gloss
Firing: Oxidation
Glaze type: Egyptian paste
Transparency: Opaque
Recipe:
Soda feldspar - theoretical	37.50
Kaolin	23.40
Flint	18.60
Soda ash	5.70
Sodium bicarbonate	5.60
Ball clay	4.60
Whiting	4.60
Comments:
From Leon Nigrosh's "Lowfire: Other Ways to Work in Clay".
Glaze name: Egyptian Paste Higby
Cone: 08
Color: 
Testing: 
Surface: 
Firing: Oxidation
Glaze type: Egyptian Paste
Recipe:
Feldspar	40.00
Flint	40.00
Soda ash	5.00
Sodium bicarbonate	5.00
Ball clay	10.00
sand	10.00
Comments:
Glaze name: Egyptian Paste Juanitas
Cone: 08
Color: 
Testing: 
Surface: Gloss
Firing: Oxidation
Glaze type: Egyptian Paste
Recipe:
Nepheline syenite	30.00
Flint	40.00
Soda ash	5.00
Sodium bicarbonate	5.00
Ball clay	10.00
Fire clay	10.00
sand	10.00
Bentonite	2.00
Comments:
Glaze name: Egyptian paste Noble's
Cone: 08
Color: 
Testing: 
Surface: Gloss
Firing: Oxidation
Glaze type: Egyptian paste
Transparency: Opaque
Recipe:
Soda feldspar	46.00
Flint	23.00
Soda ash	7.00
Sodium bicarbonate	7.00
Whiting	6.00
Bentonite	2.00
Comments:
+ fine white sand 9%. From Leon Nigrosh's book "Lowfire: Other Ways to Work in Clay".
Glaze name: Egyptian Paste Rhodes
Cone: 08
Color: 
Testing: 
Surface: Gloss
Firing: Oxidation
Glaze type: Egyptian Paste
Recipe:
Feldspar	40.00
Flint	20.00
Ball clay	5.00
Grolleg	15.00
Sodium bicarbonate	6.00
Soda ash	6.00
Whiting	5.00
sand	8.00
Comments:
Store dry and mix up amount to be used. Salts wick to the surface in
drying to form glaze.

Glaze name: Erickson's Peeling Paint c04
Cone: 04
Color: White ?
Testing: Untested
Surface: Peeling Surface Texture
Firing: Ox or Red
Glaze type: Texture
Transparency: Opaque
Recipe:
Gerstley borate	6400.00
Titanium dioxide	1600.00
Comments:
This glaze comes from Gary Erickson. Peeling surface. First Recipe
gives "Close Peel"(80-20); the second a "Separated Peel"(70-30) Glaze
Type: Ca B Ti Textured . Opacity: Opaque??. Firing type: Ox or Red .

Glaze name: Faux Lead
Cone: 04
Color: transparent?
Testing: 
Surface: glossy shiny
Firing: 
Recipe:
Ferro frit 3110	30.57
Gerstley borate	32.97
EPK	25.97
Flint	5.00
Wollastonite	3.00
Strontium carbonate	2.50
Bentonite	2.00
Comments:
Hello! Recently someone sent me the following beautiful glaze called
Faux Lead cone ^04 range. I need to, however, make it more matte
instead of the glossy it is. Is there someone out there who has glaze
software that can help, I couldn't download the shareware for some
reason (time to figure out how). donna hoff-grambau
<dhoffgr@sensible-net.com>

Glaze name: Faux Lead Strontium Base
Cone: 04
Color: Transparent Yellow brown
Testing: Tested
Surface: Shiny or Glossy
Firing: Oxidation
Recipe:
Frit 3110	30.60
Gerstley borate	33.00
EPK	26.00
Flint	5.00
Wollastonite	3.00
Strontium carbonate	2.50
Bentonite	2.00
Comments:
From Linda Arbuckle: slick & smooth. Orig. has 10 Barium instead of
Sr. Variations --
Variations --
Amber + 5-7% burnt umber grass green transp + 4%
copper carb
Glaze name: Faux Lead Strontium Base No GB
Cone: 04
Color: Amber
Testing: Tested
Surface: Gloss
Firing: Oxidation
Glaze type: Low fire (Fritted)
Transparency: Transparent
Flow: Slight
Recipe:
Frit 3134	45.10
Dolomite	5.20
Strontium carbonate	2.50
Kaolin - theoretical	15.20
Custer feldspar	22.00
Alumina hydrate	2.20
Bentonite	2.00
Comments:
From Linda Arbuckle: slick & smooth. Orig. has 10 Barium instead of
Sr. Variations -- Amber + 5-7% burnt umber grass green transp + 4%
copper carb

Glaze name: Faux Lead Strontium Base No GB test 2006
Cone: 04
Color: Amber
Testing: Untested
Surface: Gloss
Firing: Oxidation
Glaze type: Low fire (Fritted)
Transparency: Transparent
Flow: Slight
Recipe:
Frit 3134	42.50
Whiting	3.60
Strontium carbonate	4.20
Nepheline syenite	48.70
Silica	1.00
Bentonite	0.80
Comments:
From Linda Arbuckle: slick & smooth. Orig. has 10 Barium instead of
Sr. Variations -- Amber + 5-7% burnt umber grass green transp + 4%
copper carb
Glaze name: Faux Lead Strontium Base No GB w/sienna
Cone: 04
Color: Amber
Testing: Tested
Surface: Gloss
Firing: Oxidation
Glaze type: Low fire (Fritted)
Transparency: Transparent
Flow: Slight
Recipe:
Frit 3134	48.40
Dolomite	6.00
Strontium carbonate	2.70
Whiting	0.06
Kaolin - theoretical	17.00
Custer feldspar	23.60
Alumina hydrate	2.50
Bentonite	2.10
Burnt sienna	4.20
Manganese dioxide	0.50
Comments:
From Linda Arbuckle: slick & smooth. Orig. has 10 Barium instead of
Sr. Variations -- Amber + 5-7% burnt umber grass green transp + 4%
copper carb
Glaze name: Faux Lead Strontium Base no GB2
Cone: 04
Color: Transparent Yellow brown
Testing: Tested
Surface: Shiny or Glossy
Firing: Oxidation
Flaws: Crazes
Recipe:
Frit 3134	48.80
Whiting	2.90
Strontium carbonate	2.70
Kaolin - theoretical	18.70
Silica	0.80
Custer feldspar	26.10
Bentonite	2.00
Comments:
From Linda Arbuckle: slick & smooth. Orig. has 10 Barium instead of Sr.
Works OK but crazes a bit. Test w/more silica
Variations --
Amber + 5-7% burnt umber
grass green transp + 4% copper carb
Olive = 4 burnt umber + 2 copper carb
Glaze name: Faux Lead Strontium Base no GB2 test 3
Cone: 04
Color: Transparent Yellow brown
Testing: Untested
Surface: Shiny or Glossy
Firing: Oxidation
Flaws: Crazes
Recipe:
Frit 3134	142.00
Strontium carbonate	8.00
Kaolin - theoretical	54.00
Flint	21.00
Nepheline syenite	49.00
Bentonite	2.00
Comments:
From Linda Arbuckle: slick & smooth. Orig. has 10 Barium instead of Sr.
Works OK but crazes a bit. Test w/more silica
Variations --
Amber + 5-7% burnt umber
grass green transp + 4% copper carb
Olive = 4 burnt umber + 2 copper carb
Glaze name: Faux Lead Strontium Base no GB2 TEST2
Cone: 04
Color: Transparent Yellow brown
Testing: Tested
Surface: Shiny or Glossy
Firing: Oxidation
Flaws: Crazes
Recipe:
Frit 3195	49.63
Wollastonite	13.62
Strontium carbonate	2.66
Flint	20.49
Nepheline syenite	9.66
Bentonite	2.00
Comments:
From Linda Arbuckle: slick & smooth. Orig. has 10 Barium instead of Sr.
Works OK but crazes a bit. Test with less CaO KNaO and more Si to prevent crazing.
Variations --
Amber + 5-7% burnt umber
grass green transp + 4% copper carb
Olive = 4 burnt umber + 2 copper carb
Glaze name: Flamedrops
Cone: 06-04
Color: 
Testing: 
Surface: 
Firing: Oxidation
Glaze type: Texture
Transparency: Opaque
Recipe:
Magnesium carbonate     	30.80
Lithium carbonate       	15.40
Gerstley borate         	53.90
Copper carbonate         	4.60
Chromium oxide           	0.20
Comments:
Bob Shay glaze for sculpture.
Glaze name: Flesh Kelly's Lo-Fire Shino
Cone: 06-04
Color: pink
Testing: Untested
Surface: 
Firing: Oxidation
Glaze type: Texture
Transparency: Semi-opaque
Visual texture: Opalescent
Flow: Extreme
Recipe:
Lithium carbonate	29.00
Nepheline syenite	70.00
EPK	11.00
Rutile	6.00
Manganese carbonate	0.50
Comments:
VERY runny at 04. Fire above sand on the shelf. Beautiful pearly pink, apply
thick for efect.
Glaze name: Foam M.J.'s White
Cone: 06
Color: White
Testing: 
Surface: Crater
Firing: Oxidation
Glaze type: Texture
Transparency: Opaque
Recipe:
Frit Pb-83	50.00
Ball clay	5.00
Wollastonite	20.00
Zircopax	7.00
Comments:
Use fiberous wollastonite.

Glaze name: Foam MJ's
Cone: 04
Color: Opaque White
Testing: Untested
Surface: Texture
Firing: Oxidation
Recipe:
Frit 3110	63.60
Wollastonite	9.10
Bone ash	18.20
Frit 3124	4.60
EPK	4.60
Comments:
Apply thickly. From MJ Bole.

Glaze name: Forbes White Slip + 30% Grog
Cone: 06 - 03
Color: 
Testing: 
Surface: 
Firing: 
Recipe:
Kentucky OM #4	38.50
Talc	15.40
Nepheline syenite	15.40
Silica	7.70
grog (50 mesh)	23.10
Comments:
I did a lot of experimenting with thick slips last year. for
greenware. for a whiter white add 10% zircopax dark green (color will
run with a clear overglaze) 6% copper Note- if the slip dries too
quickly or is applied over long stretches of a rounded surface, it
may crack a little. Glaze will usually fill in the cracks. I use this
slip for decorating with a pastry bag. It is fun to make as it whips
up ( when mixing with a hand-held mixer) and starts to form peaks
like meringue. submitted by: Levine Meg Jessica e-mail:
levine@ucsu.Colorado.EDU


Glaze name: Frosty Matt
Cone: 04
Color: Opaque White
Testing: Untested
Surface: Matte
Firing: Oxidation
Recipe:
strontium	11.10
gerstley	11.40
G-200 feldspar	46.90
zinc	3.90
Comments:
From Jane Dillon: bubbly, opaque, thick. Orig. recipe has 13.5 barium
instead of Sr.



Glaze name: Fur Glaze
Cone: 04
Color: 
Testing: 
Surface: Texture
Firing: Oxidation
Glaze type: Texture
Transparency: Opaque
Recipe:
Wollastonite	50.00
Gerstley borate	50.00
Comments:
Recipe calls for fiberous wollastonite. From Karon Doherty.

Glaze name: Garret's Glaze
Cone: 
Color: 
Testing: 
Surface: 
Firing: 
Recipe:
Frit P-311	88.00
EPK	10.00
Bentonite	2.00
Comments:
Glaze name: Garret's Glaze w/Li
Cone: 
Color: 
Testing: 
Surface: 
Firing: 
Recipe:
Gerstley borate	61.50
EPK	24.60
Flint	12.30
Lithium carbonate	1.64
Comments:
Glaze name: Gill's Base
Cone: 04-03
Color: 
Testing: 
Surface: Gloss
Firing: Oxidation
Glaze type: Low fire
Transparency: Transparent
Recipe:
Frit 3110	77.00
Gerstley borate	5.80
EPK	7.20
Flint	10.10
Bentonite	2.00
Comments:
This glaze may scum after firing due to soluble salts. If so, replace
some of the 3110 frit with 3195. From Lynn Duryea Variations --
watery blue = 4% copper carb Green= 4-8% copper carb dk blue= 5%
copper carb + 3% cobalt carb purple= 4% manganese diox + .5 cobalt
carb burgundy= 4-5% manganese diox yellow= 6-8% vanadium stain
Amber=12% iron Yellow-Green= 3% copper carb + 3% Vanadium Stain

Glaze name: Glamorama no GB base
Cone: 04
Color: Clear
Testing: Tested
Surface: Semi-gloss
Firing: Oxidation
Transparency: Translucent
Recipe:
Silica	19.70
Kaolin - theoretical	19.00
Dolomite	7.10
Wollastonite	2.10
Frit 3134	42.50
Nepheline syenite	9.60
Cobalt oxide	1.00
Comments:
Glaze name: glaze problem 2007
Cone: 
Color: 
Testing: 
Surface: 
Firing: 
Recipe:
Comments:
Glaze name: gloss clear
Cone: 06
Color: 
Testing: 
Surface: Gloss
Firing: Oxidation
Glaze type: Alkaline
Transparency: Transparent
Recipe:
Frit P-25	95.00
Wollastonite	5.00
Bentonite	2.00
Comments:
From Harvey Brody's "The Book of Lowfire Ceramics"
Glaze name: gloss clear cone 014
Cone: 014
Color: Clear
Testing: 
Surface: Gloss
Firing: Oxidation
Glaze type: Alkaline
Transparency: Transparent
Recipe:
Frit 3269	44.00
Frit P-54	26.00
Lithium carbonate	10.00
Kaolin	6.00
Silica	14.00
Comments:
From Harvey Brody's "The Book of Lowfire Ceramics"
Glaze name: Gloss Cushing Transparent
Cone: 04
Color: clear
Testing: 
Surface: Gloss
Firing: Oxidation
Transparency: Transparent
Recipe:
Gerstley borate	5.00
Lithium carbonate	4.00
Zinc oxide	2.00
Ferro frit 3134	75.00
Nepheline syenite	8.00
EPK	6.00
Comments:
From Woody Hughes article CM J/J/A 93
Glaze name: Glossy Clear 2
Cone: 04
Color: Clear
Testing: Untested
Surface: Glossy
Firing: Oxidation
Glaze type: Ca Na B
Recipe:
Gerstley borate	2080.00
Nepheline Sye	1600.00
Frit 3124	2400.00
Lithium carbonate	320.00
EPK	800.00
Flint	800.00
Comments:
 Glaze Type: Ca Na B. Opacity: Transparent. Firing type: Oxidation .



Glaze name: Glossy Clear 3
Cone: 04
Color: Clear
Testing: Untested
Surface: Glossy
Firing: Oxidation
Glaze type: Ca Na B
Recipe:
Frit 3195	5883.00
EPK	470.00
Gerstley borate	392.00
Nepheline Sye	627.00
Lithium carbonate	314.00
Zinc oxide	157.00
Bentonite	157.00
Comments:
 Glaze Type: Ca Na B. Opacity: Transparent. Firing type: Oxidation .



Glaze name: Glossy Higgins
Cone: 04
Color: Clear
Testing: Untested
Surface: shiny
Firing: Ox or Red
Glaze type: Ca Na B
Transparency: Transparent
Recipe:
Frit 3124	80.00
EPK	7.00
Nepheline Sye	13.00
Comments:
Use the stain amounts individually or mixed.
Variations --
Vanadium Stain	      7
Delphinium Blue	      3
Crimson Stain	      7
Glaze name: Glossy Silica
Cone: 04
Color: White
Testing: Untested
Surface: Glossy
Firing: Oxidation
Glaze type: Ca Na B
Recipe:
Frit 3124	7059.00
Talc	470.00
EPK	470.00
Zircopax	1412.00
Comments:
 Glaze Type: Ca Na B. Opacity: . Firing type: Oxidation .



Glaze name: Glossy Transparent 1
Cone: 04
Color: Clear
Testing: Untested
Surface: Glossy
Firing: Oxidation
Glaze type: Ca Zn B
Transparency: Transparent
Recipe:
Kona F-4 feldspar	2640.00
Gerstley borate	1840.00
Zinc oxide	480.00
Barium carbonate	480.00
EPK	320.00
Flint	2160.00
Whiting	80.00
Comments:
Tends toward bluish color. Glaze Type: Ca Zn B. Opacity: Transparent.
Firing type: Oxidation .
Glaze name: Glossy Transparent 4
Cone: 04
Color: Clear
Testing: Untested
Surface: Glossy
Firing: Oxidation
Glaze type: Ca Na B
Transparency: Transparent
Recipe:
Nepheline Sye	2000.00
Gerstley borate	2000.00
Frit 3195	2400.00
EPK	800.00
Flint	800.00
Comments:
 Glaze Type: Ca Na B. Opacity: Transparent. Firing type: Oxidation .
Glaze name: Glossy transparent crackles
Cone: 08 - 06
Color: Clear
Testing: Untested
Surface: Gloss
Firing: Oxidation
Glaze type: Crackle
Transparency: Transparent
Flaws: Crazes
Recipe:
Frit 3110	65.00
Gerstley borate	5.00
Flint	10.00
Soda ash	10.00
Kaolin	10.00
Comments:
From a University of Georgia class handout on glaze & clay from Andy
Nasisse. Add 10% Superpax for opaque white.
Glaze name: Gold George's
Cone: 04
Color: Gold metallic
Testing: 
Surface: Gloss
Firing: Oxidation
Glaze type: Metallic
Transparency: Opaque
Recipe:
Frit 3195	90.00
Ball clay	10.00
bismuth nitrate	4.00
Silver nitrate	1.00
Comments:
Glaze name: Green
Cone: 04-03
Color: 
Testing: 
Surface: 
Firing: Oxidation
Recipe:
Kona F-4 feldspar	5.00
Talc	10.00
Nepheline syenite	55.00
Dolomite	15.00
Borax	15.00
Chromium oxide	1.00
Comments:
Glaze name: Green Chinese
Cone: 04-03
Color: Green
Testing: 
Surface: Gloss
Firing: Oxidation
Recipe:
Nepheline syenite	13.00
EPK	25.00
Gerstley borate	12.00
Flint	25.00
Lithium carbonate	5.00
Copper carbonate	3.00
Comments:
Goes black and green in gas firing.From Clay Times S/Oct '02. p23
Glaze name: Green Chinese no GB
Cone: 04
Color: Green
Testing: Untested
Surface: Satin matt
Firing: Oxidation
Glaze type: Low fire
Transparency: Opaque
Recipe:
Spodumene	28.10
Custer feldspar	18.30
EPK	12.30
Dolomite	2.40
Wollastonite	1.00
Flint	14.70
Frit 3195	23.20
Copper carbonate	3.00
Comments:
based ob glaze from From Clay Times S/Oct '02. p23
Glaze name: Green new
Cone: 04-03
Color: 
Testing: Untested
Surface: 
Firing: Oxidation
Recipe:
Nepheline syenite	15.00
Magnesium carbonate	6.00
Frit 3134	24.00
Kaolin - theoretical	5.00
Silica	5.00
Chromium oxide	1.00
Comments:
Glaze name: Green Ryan's
Cone: 06-04
Color: Green
Testing: 
Surface: Gloss
Firing: Oxidation
Glaze type: Alkaline
Transparency: Transparent
Recipe:
Frit 3110	70.10
Gerstley borate	7.60
Soda ash	7.50
EPK	6.00
Flint	8.80
Copper carbonate	5.00
Red iron oxide	5.50
Chromium oxide	0.13
Comments:
Glaze name: green Sprite bottle
Cone: 04-03
Color: Chartreuse
Testing: 
Surface: Gloss
Firing: Oxidation
Glaze type: Alkaline
Transparency: Transparent
Recipe:
Frit 3110	63.20
Soda ash	15.10
EPK	4.70
Silica	7.50
Gillespie borate	9.40
Bentonite	2.00
Red iron oxide	10.00
Copper carbonate	3.00
Chromium oxide	0.25
Comments:
From Lisa Orr, who works on lowfire whiteware w/red sig, bisqued to 01, glaze-fired
to 04. Crackles.
Variations --
try 1.5% copper carb in place of 3%.
Other chartreuse:in place of other colorants use 0.5% chrome oxide.
Glaze name: J's Dry Lithium Blue
Cone: 05
Color: Opaque Blue Green
Testing: Untested
Surface: Stone Matte
Firing: Oxidation
Glaze type: Li
Recipe:
Lithium carbonate	28.10
EPK	10.40
Calcined kaolin	20.80
Bentonite	5.20
Silica	35.40
Copper carbonate	6.20
Comments:
From Jeremy Jernigan



Glaze name: J's Graphite Metallic 05-04
Cone: 05/04
Color: Metallic Gray
Testing: Untested
Surface: Sculpture
Firing: Oxidation
Glaze type: Metallic
Transparency: Opaque
Recipe:
Frit 3124 (Ferro)	30.00
Whiting	15.00
Custer spar	45.00
Bentonite	10.00
Iron oxide	35.00
Copper oxide	20.00
Cobalt carbonate	12.00
Manganese dioxide	5.00
Cone: 06	4.00
Frit 3110	3496.00
Custer feldspar	1728.00
Barium carbonate	872.00
EPK	1112.00
Cornwall Stone	792.00
Comments:
apply thinly
From Jeremy Jernegan
Glaze name: J's Graphite Metallic 06
Cone: 05/04
Color: Metallic Gray
Testing: Untested
Surface: Sculpture
Firing: Oxidation
Glaze type: Metallic
Transparency: Opaque
Recipe:
Frit 3110	43.70
Custer feldspar	21.60
Barium carbonate	10.90
EPK	13.90
Cornwall Stone	9.90
Iron oxide	35.00
Copper oxide	20.00
Cobalt carbonate	12.00
Manganese dioxide	5.00
Comments:
apply thinly. From Jeremy Jernegan.
Glaze name: J's Variation blue
Cone: 05
Color: Opaque Blue Green
Testing: Untested
Surface: Stone Matte Slip or Engobe
Firing: Oxidation
Recipe:
Lithium carbonate	27.30
EPK	10.10
Mullite	20.20
Silica	42.40
Copper carbonate	150.00
Comments:
From Jeremy  Jernigan. More vitrified than J's Dry Lithium Blue.



Glaze name: Jackeeze Matt 04
Cone: 04
Color: 
Testing: 
Surface: Matt
Firing: Oxidation
Glaze type: Lithium matt
Recipe:
Gerstley borate	35.00
Nepheline syenite	5.00
EPK	5.00
Flint	42.00
Lithium carbonate	8.00
Tin oxide	5.00
CMC	1.00
Comments:
Variations --
green + 3 Copper Carb
blue + 2.5 copper carb + 1/4 Co Carb
Pink + 5 pink Stain
grey + 10 silver stain
Adding 5-10% whiting w/stains that need CA will enhance color (Cr-Sn pinks,
victoria Green, etc.)
Glaze name: Jacquie's Matt
Cone: 04
Color: Translucent White
Testing: Untested
Surface: Semi-Matte or Satin
Firing: Oxidation
Recipe:
Gerstley borate	38.00
Nepheline syenite	5.00
EPK	5.00
Flint	44.00
Lithium carbonate	8.00
Tin oxide	5.00
Comments:
add CMC gum 1
Mix CMC gum with water and add gum solution to glaze for brush application.
Variations --
flasho pink 3% rutile + 10% tin
Pink: 5 pink stain.
Green: 3 copper carb.
Blue: 2.5 copper carb + 0.25 cobalt carb.
Grey: 10 silver stain.
Glaze name: Jaquie Rice Lithium Base
Cone: 04
Color: varies - base glaze
Testing: Untested
Surface: Semi-Matte or Satin
Firing: Ox. or Red.
Recipe:
Gerstley borate	38.00
Lithium carbonate	10.00
Nepheline syenite	5.00
EPK	5.00
Silica	42.00
Comments:
(from Laura Zindell - a former student at RISDE) This is a nice
textural low-fire glaze - fire to 04 for semi-matt, 03 for
semi-gloss. For opacity add 8% zircopax. Colors: green - 2% chrome
oxide, 2% copper carbonate; turquoise - 4% copper carbonate, 3%
rutile; blue - 2% cobalt carbonate; black - 3% cobalt carbonate, 12%
RIO; yellow - 4% rutile; yellow brown (especially nice) - 16% RIO.
Note: all of these glazes contain large amounts of gerstley borate,
which is soluble with time. If you don't use the glaze up within six
months or so you may have to toss it and mix a new batch. An
alternative is to replace all of the gerstley borate with 3134 frit.
submitted by: Wenzel K Pitelka e-mail: WKP0067@tntech.edu

Glaze name: Johnson Semi Matt
Cone: 04
Color: 
Testing: Untested
Surface: 
Firing: Oxidation
Glaze type: Ca Na Mg B
Recipe:
Frit 3124	77.28
Clay	13.64
Talc	9.09
Comments:
 Glaze Type: Ca Na Mg B. Opacity: . Firing type: Oxidation .
Glaze name: Johnson Semi Matt Revised
Cone: 04
Color: 
Testing: Untested
Surface: Semi Matt
Firing: Oxidation
Glaze type: Ca Mg B
Recipe:
Frit 3124	72.70
Clay	13.60
Talc	13.60
Comments:
 Glaze Type: Ca Mg B. Opacity: . Firing type: Oxidation .
Glaze name: Johnson Semi-Opaque
Cone: 04
Color: 
Testing: Untested
Surface: 
Firing: Oxidation
Glaze type: Ca B
Recipe:
Frit 3124	30.00
Colemanite	25.00
Whiting	5.00
Flint	10.00
EPK	10.00
Nepheline Sye	15.00
Talc	5.00
Comments:
 Glaze Type: Ca B. Opacity: Semi-opaque. Firing type: Oxidation .
Glaze name: JOO 1
Cone: 04
Color: 
Testing: Untested
Surface: Satin
Firing: Oxidation
Glaze type: Pb FritLead
Recipe:
Frit 3304	7385.00
Georgia kaolin	615.00
Zircopax	1230.00
Comments:
 Glaze Type: Pb FritLead. Opacity: . Firing type: Oxidation .


Glaze name: June's Blue Suede c011
Cone: 011
Color: Opaque Blue
Testing: Untested
Surface: Stone Matte
Firing: Oxidation
Recipe:
Ferro frit 3110	37.10
Nepheline syenite	30.90
Barium carbonate	9.30
EPK	14.40
Cornwall Stone	8.20
Copper carbonate	8.20
Comments:
Dry suede sculpture finish. June Raymond.
Glaze name: June's Sperm Glaze
Cone: 06
Color: White
Testing: 
Surface: Satin matt
Firing: Oxidation
Transparency: Semi-opaque
Recipe:
Frit 3195	57.50
EPK	5.00
Silica	37.50
Comments:
From June Raymond. Thick, viscous white. May bead if used very thickly.
Glaze name: Lichen Charlie Cummings
Cone: 1-3
Color: 
Testing: 
Surface: Lichen
Firing: Oxidation
Glaze type: Lichen
Transparency: Semi-opaque
Recipe:
Bone ash	50.00
Frit 3134	50.00
Comments:
From Charlie Cummings Unlike magnesium based glazes, this glaze gives good color
response with cobalt, copper, iron and some commercial stains.  All of the cool
kids add dish liquid to the glaze, whip it to a froth, and dip pots in it.  The
bubbles dry out and leave their structure behind.  (Ok, so none of the cool kids
did it.  It was just me.)

Note: orig glaze calls for synthetic bone ash
Glaze name: Lichen Glaze Thomas'
Cone: 06
Color: White
Testing: 
Surface: Lichen
Firing: Oxidation
Glaze type: Lichen
Transparency: Opaque
Recipe:
Gerstley borate	49.02
Magnesium carbonate	29.41
EPK	9.80
Plastic vitrox	9.80
Zinc oxide	1.96
Comments:
My recipe for a low fire lichen glaze is as above. I usually apply it
by blotting it on with a brush. Long strokes tend to line up the
scales. It works well at 06, but if you find that it's too dry or
fugitive, increase the zinc. An addition of 5% copper carb yields a
green lizard skin. submitted by: Thomas E. Lee e-mail:
tlee@magnus.acs.ohio-state.edu
Glaze name: Lichen Thomas' Glaze
Cone: 06
Color: 
Testing: 
Surface: Lichen
Firing: Oxidation
Glaze type: Lichen
Transparency: Opaque
Recipe:
Gerstley borate	49.00
Magnesium carbonate	29.40
EPK	9.80
Plastic vitrox	9.80
Zinc oxide	2.00
Comments:
My recipe for a low fire lichen glaze is as above. I usually apply it
by blotting it on with a brush. Long strokes tend to line up the
scales. It works well at 06, but if you find that it's too dry or
fugitive, increase the zinc.  submitted by: Thomas E. Lee e-mail:
tlee@magnus.acs.ohio-state.edu
Variations --
An addition of 5% copper carb yields a
green lizard skin.
Glaze name: Lime Matt Zaeder
Cone: 04
Color: Chartreuse
Testing: Untested
Surface: Matt
Firing: Oxidation
Glaze type: Lithium Matt
Recipe:
Lithium carbonate	7.00
Wollastonite	25.00
Frit 3134	40.00
Ball clay	22.00
Flint	6.00
Comments:
From Joan Bruneau in CM Jan. 2002 p.70 Variations -- Add Mason nickel
stain 7%

Glaze name: Lime Matt Zaeder no Wollastonite
Cone: 04
Color: Chartreuse
Testing: Untested
Surface: Matt
Firing: Oxidation
Glaze type: Lithium Matt
Transparency: Opaque
Recipe:
Dolomite	0.40
Whiting	20.00
Frit 3134	38.00
Silica	7.00
Nepheline syenite	1.00
Spodumene - theoretical	33.00
Comments:
From Joan Bruneau in CM Jan. 2002 p.70
Variations --
Add Mason nickel stain 7%
Glaze name: Linda's new red 9-07
Cone: 
Color: 
Testing: 
Surface: 
Firing: 
Recipe:
Talc theoretical	5.00
Spodumene	2.00
Bentonite	2.00
Comments:
Glaze name: Lisa Orr Base Glaze
Cone: 04
Color: Clear
Testing: 
Surface: Gloss
Firing: Oxidation
Glaze type: Alkaline
Transparency: Translucent
Visual texture: None
Flow: Moderate
Durability: Medium
Recipe:
Frit 3110	67.00
Gerstley borate	10.00
Soda ash	16.00
EPK	5.00
Flint	8.00
Bentonite	2.00
Comments:
This glaze gives very nice bright colors. Try doing color blends and
I'm sure you will find some scrumptous colors. You may want to use a
white slip first, it brightens the colors. In the photo shown on
left, I have actually painted oxides on the dried glaze before it was
fired. Reminds me of the Tang Dynasty Horses. It will run, so be
careful.

Sculptural use only. Not for functional work!

Soda Ash: caustic-avoid contact with skin or eyes or inhalation of
mists. From John Britt's web site:
http://wwwipp.unicomp.net/claydude/low.html Variations -- Add: 0.25 %
Cobalt Carbonate - Lite Blue 5.0%  Copper Carbonate - Green 6.0%  Red
Iron Oxide      -  Reddish Brown

Glaze name: Lizard
Cone: 06 - 04
Color: 
Testing: Untested
Surface: Lichen
Firing: Ox. or Red.
Glaze type: Texture
Recipe:
Magnesium carbonate	25.00
Lithium carbonate	9.40
Borax	6.20
Gerstley borate	43.80
Silica	3.10
Nepheline syenite	12.50
Chrome oxide	0.20
Comments:
comments: this glaze can be fired from 06-04 successfully... texture
is  slightly varying. Also note that this recipe *isnt* a sample
batch that adds up to 100% ---i have yet to understand ceramics in
that regard (except for the fact that glazes arise out of
experimentation, and the potter gets something to work, and doesnt
try to change it after that), but i *do* know that the glaze works
...:) submitted by: Robert H Wilson e-mail:
rhwilso@HUBCAP.CLEMSON.EDU source for the original recipe: Megan Wolfe

Glaze name: Lizard Skin Denise's
Cone: 06-04
Color: grey-green
Testing: 
Surface: Lichen
Firing: Oxidation
Glaze type: Texture
Transparency: Opaque
Recipe:
Frit 3195	55.00
Talc	16.50
Dolomite	17.50
EPK	6.30
Flint	5.00
Silicon carbide	0.60
Vanadium oxide	6.00
Bentonite	2.00
Comments:
Silicon carbide must be very fine for this to work.
Glaze name: Luster  V.C. Low Fire 1
Cone: 010 - 04
Color: Luster
Testing: Untested
Surface: shiny
Firing: Luster
Glaze type: Ca Pb B RawLead Luster
Recipe:
Red lead	50.00
Gerstley borate	30.00
Flint	10.00
EPK	10.00
Silver nitrate	2.00
Comments:
 Glaze Type: Ca Pb B RawLead Luster. Opacity: . Firing type: Luster .
Glaze name: Luster  V.C. Low Fire 2
Cone: 010 - 04
Color: Gold Luster
Testing: Untested
Surface: shiny
Firing: Luster
Glaze type: Ca B Luster
Recipe:
Gerstley borate	81.60
Cornwall Stone	16.30
Bentonite	2.00
Tin oxide	1.00
Silver nitrate	2.00
Comments:
Hard gold luster in raku. Glaze Type: Ca B Luster. Opacity: . Firing
type: Luster .
Glaze name: Luster  V.C. Low Fire 3
Cone: 010 - 04
Color: Luster
Testing: Untested
Surface: 
Firing: Luster
Glaze type: Na Li Pb RawLead Luster
Recipe:
White lead	50.00
Nepheline Sye	30.00
Lithium carbonate	5.00
Cryolite	5.00
Flint	5.00
Clay	5.00
Silver nitrate	2.00
Bismuth subnitrate	1.00
Comments:
 Glaze Type: Na Li Pb RawLead Luster . Opacity: . Firing type: Luster
.
Glaze name: Luster  V.C. Low Fire 5
Cone: 010 - 04
Color: 
Testing: Untested
Surface: shiny
Firing: Luster
Glaze type: Na Ca Luster
Recipe:
Frit 3110	85.00
EPK	10.00
Whiting	5.00
Copper oxide	2.00
Silver Sulphide	2.00
Copper Sulphate	2.00
Silver carbonate	2.00
Comments:
Fire up to 1000 C., let cool to 800 C., then reduce 20 minutes with
10 inch flame at spy hole, Cool kiln in some reduction.  Use alkaline
Ferro frit. Glaze Type: Na Ca Luster. Opacity: . Firing type: Luster .
Glaze name: Luster Orange
Cone: 010 - 08
Color: Orange
Testing: Untested
Surface: Gloss
Firing: Oxidation
Glaze type: Metallic
Recipe:
White lead	79.20
Lithium carbonate	4.20
Flint	16.70
Praseodymium	7.30
Naples Stain	3.10
Uranium oxide	7.30
Comments:
 Glaze Type: Pb Li RawLead Luster. Opacity: . Firing type: Luster .
Glaze name: Luster Silver
Cone: 010 - 08
Color: Metallic silver
Testing: Untested
Surface: 
Firing: Luster
Glaze type: Luster
Recipe:
White lead	6269.00
Lithium carbonate	330.00
Flint	1319.00
Soda ash	82.00
Silver nitrate	165.00
Comments:
 Glaze Type: Pb Li RawLead Luster. Opacity: . Firing type: Luster .
Glaze name: Lustre Turquoise
Cone: 08
Color: turquoise
Testing: 
Surface: luster
Firing: 
Glaze type: Metallic
Recipe:
Copper carbonate	3.00
Bentonite	2.00
Tin oxide	3.00
Comments:
I fire this on dark stoneware (Death Valley) from lizzardol@aol.com
Glaze name: M.J. Base
Cone: 04
Color: Warm White
Testing: Untested
Surface: Glossy
Firing: Oxidation
Glaze type: Ca Na B Majolica
Recipe:
Frit 3124	45.50
Frit 3134	34.10
Kona F-4 feldspar	15.90
EPK	2.30
Bentonite	2.30
Tin oxide	9.10
Rutile	1.10
Comments:
 Glaze Type: Ca Na B Majolica. Opacity: Opaque. Firing type:
Oxidation .
Glaze name: Macrocrystalline jm2 (mkh 39)
Cone: 1
Color: 
Testing: 
Surface: 
Firing: Oxidation
Glaze type: Crystalline
Recipe:
Frit 3110	43.00
Zinc oxide	23.00
Silica	15.00
Lithium carbonate	9.00
Laguna borate	9.00
Comments:
From Charlie Cummings Yep, it grows crystals.  Nice ones if you give it time.  I
stopped playing with it because every time I put it in the kiln my CCCS color base
(from my last post) would have problems.  Specifically, the chrome and the iron
versions would blister.  I think it may have something to do with the large amount
of zinc in the glaze...or I may be superstitious.
Glaze name: Magda's Icing Glaze
Cone: 
Color: 
Testing: 
Surface: 
Firing: 
Recipe:
Gerstley borate	38.00
Lithium carbonate	10.00
Nepheline syenite	5.00
EPK	5.00
Flint	42.00
Comments:
Glaze name: Magda's Icing Glaze Revised
Cone: 
Color: 
Testing: 
Surface: 
Firing: 
Recipe:
Gerstley borate	38.00
Lithium carbonate	10.00
Nepheline syenite	5.00
EPK	5.00
Flint	42.00
Comments:
Glaze name: Maiolica
Cone: 04
Color: White
Testing: Untested
Surface: Glossy
Firing: Oxidation
Glaze type: Ca Na B Majolica
Recipe:
Frit 3124	71.50
EPK	12.10
Calcined kaolin	5.00
Barium carbonate	2.80
Tin oxide	4.30
Zircopax	4.30
Comments:
 Glaze Type: Ca Na B Majolica. Opacity: Opaque. Firing type:
Oxidation .

Glaze name: Maiolica Ostermann 02
Cone: 02-01
Color: White
Testing: 
Surface: Gloss
Firing: Oxidation
Glaze type: Majolica
Transparency: Opaque
Recipe:
Frit 3124	69.70
Ball clay	10.10
Kaolin	10.10
Flint	6.70
Whiting	3.40
Zircopax	12.40
Comments:
From Matthias Ostermann
Glaze name: Maiolica Ostermann 05
Cone: 05
Color: White
Testing: 
Surface: Gloss
Firing: Oxidation
Glaze type: Majolica
Transparency: Opaque
Recipe:
Frit 3124	67.40
Frit 3195	11.20
Ball clay	7.30
Kaolin	7.30
Flint	4.50
Whiting	2.20
Zircopax	12.40
Comments:
From Matthias Ostermann.
Glaze name: Maiolica WOM
Cone: 04
Color: White
Testing: Untested
Surface: Gloss
Firing: Oxidation
Glaze type: Majolica
Transparency: Opaque
Recipe:
Ferro frit 3124	77.00
Whiting	7.00
Kona F-4 feldspar	14.00
EPK	2.00
Zircopax	10.00
Tin oxide	5.00
Bentonite	1.00
Comments:
submitted by: Jan Beimborn
e-mail: Beimborn@alpha1.csd.uwm.edu source for original recipe:
Andrea Gill
Glaze name: Majolica
Cone: 05 - 04
Color: white
Testing: 
Surface: glossy
Firing: oxidation
Glaze type: Majolica
Recipe:
Feldspar	17.60
Ferro frit 3124	65.90
Nepheline syenite	6.60
Kaolin	9.90
Tin oxide	9.90
Yellow ochre	0.40
Bentonite	3.30
Comments:
or use zircopax 18 Beautiful opaque white, smooth, doesn't move. I don't know
who the original creators of these are. Hope you all enjoy them: sue
hintz <shintz@unca.edu>
Glaze name: Majolica 01
Cone: 01
Color: Opaque White
Testing: Untested
Surface: Gloss
Firing: Oxidation
Glaze type: Majolica
Recipe:
Ferro frit 3124	68.10
Calcined kaolin	5.10
EPK	14.50
Zircopax	12.30
Comments:
From S. Davis-Rosenbaum. Greg's revision from Zakin p.87. Semi-gloss
@ 01, matt @ 04. Stains: 3 frit 3124 + 2 stain. Uses Leslie Ceramics
stains: Z560 Black, D320 Pink, 100 Blue, 1166 Blue, 378 Yellow, AM223
Green. Could be tried for once-firing w/hi bisque. Add .5% golden
brown stain if too white.

Glaze name: Majolica Ann Currier's Waxy 04-03
Cone: 04-03
Color: White
Testing: 
Surface: Gloss
Firing: Oxidation
Glaze type: Majolica
Transparency: Opaque
Recipe:
Frit 3292	80.00
Flint	5.00
EPK	5.00
Whiting	10.00
Zircopax	10.00
Comments:
Variations -- Use 5 tin in place of 10 zircopax

Glaze name: Majolica Arbuckle
Cone: 04
Color: White
Testing: Tested
Surface: Gloss
Firing: Oxidation
Glaze type: Majolica
Transparency: Opaque
Visual texture: None
Crystals: None
Bubbles: None
Flow: None
Durability: Good
Source: Linda Arbuckle
Recipe:
Frit 3124	65.80
Kona F-4	17.30
EPK	10.80
Nepheline syenite	6.20
Tin oxide	5.00
Zircopax	10.00
Bentonite	2.00
Comments:
Very white opaque viscous glaze. Make sure all trimmed areas are ribbed smooth, or
pinholing may result. Glaze thickness is an issue. Too thick an application may
produce white dotting thru colored surface decoration, and/or pinholing.

Suggested colorants: Frit 3124 1 + 1/2 bentonite + copper, cobalt, or iron 1 by
