Repository: a0082273/glaze_color_prediction

Data of this repository are from Grazy(http://help.glazy.org/about/#about-the-software)

File: database/GlazChem/trash/glz_hg_highfire.txt (part 4 of 11)
Glaze name: Blue lithium
Comments:
From Ayumi Horie. Grade A soda glaze. Normally a boring transparent glaze, but
when hit w/soda turns matte, feather, and multicolored. Great in oxication &
reduction.
Variations --
1/16% cobalt = light blue/white in oxid., light blue/violet in reduc.
2% RIO green/brown/yellow
4% Mn purple/lavender/brown
3% Cu deep green/turq
3% rutile nice tan/white
Glaze name: Celadon pale
Cone: 9 - 10
Color: Green
Testing: Untested
Surface: Shiny or Glossy
Firing: Ox. or Red.
Glaze type: Celadon
Transparency: Transparent
Recipe:
Custer feldspar	27.00
OM-4 Ball clay	14.00
Whiting	20.50
Silica	31.50
Kaolin	7.00
Comments:
Light Green on porcelain ^9-10 submitted by: Lee in PigsEye e-mail:
leelove@MILL2.MILLCOMM.COM
Glaze name: Celadon Sanders
Cone: 10
Color: celadon green
Testing: 
Surface: glossy, shiny
Firing: Reduction
Glaze type: Celadon
Transparency: Transparent
Recipe:
Kona F-4 feldspar	41.90
Whiting	17.14
Kaolin	9.52
Silica	26.67
Barnard clay	4.76
Bentonite	1.90
Comments:
Here's the celadon recipe used successfully at the 92nd St Y in the
gas kiln, fired to ^10. submitted by: Jaine Jacobs e-mail:
PJakeJ@aol.com
Glaze name: Celadon Secrest
Cone: 9 - 10
Color: Blue-green celadon Clear
Testing: Untested
Surface: Glossy
Firing: Reduction
Glaze type: Ca K Celadon
Recipe:
Custer spar	53.00
EPK	6.00
Flint	24.00
Whiting	12.00
Barium carbonate	2.50
Zinc oxide	2.50
Red iron oxide	2.00
Comments:
Color is deeper and richer when applied thickly. Color is brighter
and more intense over white slip or clay. 8% Iron Oxide yields a
temmoku. Glaze Type: Ca K Celadon. Opacity: Transparent. Firing type:
Reduction From Val Cushing. VC ed
Glaze name: Celadon Tom Coleman's Iron Blue-Green
Cone: 9 - 11
Color: blue-green
Testing: 
Surface: shiny glossy
Firing: Reduction
Glaze type: Celadon
Transparency: Transparent
Recipe:
Custer feldspar	46.13
Silica (200m)	31.89
EPK	5.66
Barium carbonate	16.32
Yellow iron oxide	0.19
Comments:
Tom Coleman gave me this glaze recipe during a workshop at his studio
in Nevada. I haven't tried it but Tom and his wife Elaine are famous
for their Celadon glazed pottery. submitted by: Donna Potter e-mail:
dpotter@nsn.scs.unr.edu
Glaze name: Celadon V.C. Lung Chuan
Cone: 9 - 10
Color: Green
Testing: Untested
Surface: Semi-gloss
Firing: Reduction
Glaze type: Celadon
Transparency: Translucent
Recipe:
Custer spar	30.00
Whiting	19.00
Flint	30.00
EPK	8.00
Barnard clay	4.00
Wood ash	6.00
Ball clay	3.00
Red iron oxide	1.00
Comments:
Soft satin glow. Heavy green, like some jade. Glaze Type: Ca Celadon.
Opacity: Semi-opaque. Firing type: Reduction From Val Cushing. VC ed
Glaze name: Celadon Warren MacKenzie's Blue Black
Cone: 9 - 10
Color: blue black
Testing: 
Surface: glossy shiny
Firing: 
Glaze type: Celadon
Recipe:
Potash feldspar	25.00
EPK	25.00
Flint	25.00
Whiting	25.00
Red iron oxide	4.00
Cobalt carbonate	2.00
Bentonite	2.00
Comments:
I make no claims regarding these glazes' reliability or safety. I
don't know of their origin. These are in use at Hui No'Eau in
Makawao, Maui. sam tomich <aphesis@interpac.net>
Glaze name: celadon Wax blue-green
Cone: 10
Color: blue green
Testing: 
Surface: glossy
Firing: reduction
Glaze type: Celadon
Transparency: Transparent
Recipe:
Nepheline syenite	42.81
Silica	27.52
Whiting	19.37
EPK	10.30
Red iron oxide	1.94
Comments:
Add:CMC 1 tsp. Fire to cone 10 in moderate reduction. A light
blue-green transparent gloss Many Clayarters have e-mailed me for
this formula (blue-green celadon that crackles over some clays, but
not on others),so here it is This formula was found in The Potter's
Complete Book of Clay and Glazes by James Chappell. Watson-Guptill
Publications. New York Jan jan wax <waxbing@pacific.net>
Glaze name: Celedon Martell Clear
Cone: 10
Color: clear green
Testing: 
Surface: 
Firing: reduction
Glaze type: Celadon
Recipe:
G-200 feldspar	30.20
Dolomite	4.70
Whiting	15.90
EPK kaolin	18.90
Silica	30.30
Comments:
Cost/kg 0.24 Si:Al 7.71 SiB:Al 7.71 Expan 6.72 My celedon formula is
posted at the end of this message. It's a lime green celedon the way
I color it. I use 5% of a native Oregon clay that is very high in
Iron. You could maybe get the same color with 5% or so of Alberta
slip, or Albany. 1 to 2% additions of red or black iron will give
celedons. It is often said that black iron oxide gives bluer
celedons, so you might want to try that. It is important to keep a
glaze's content of titanium at a near zero level to develop blue
celedons as well. Titanium will encourage green. I ran your Neph Sy
celedon through Insight and you could reduce the crazing and maybe
eliminate it by the direct substitution of potash feldspar for the
Neph Sy. You might want to try both Custer and G-200. Custer is
higher in silica and would be the most effective one to lower the
glazes expansion. G-200 will give a bit better melt I
think..........Craig craig martell <ashglaze@teleport.com>
Glaze name: Charlie D Manganese
Cone: 10
Color: black
Testing: Untested
Surface: satin
Firing: reduction
Recipe:
Custer spar	20.00
Kona F-4 feldspar	20.00
Whiting	2.00
Dolomite	15.00
Talc	13.00
Ball clay	10.00
Flint	20.00
Bentonite	2.00
Manganese dioxide	4.00
Comments:
then add 2% Bentonite and 4% Manganese (In particular, lately I've
wanted to use a reliable cone 10 black satin/waxy glaze, in case you
know of one.) Eric, you might like to try Charlie D Manganese. I've
seen it used successfully at the 92nd Street Y in the gas kiln, cone
10, reduction for more years than it would be discreet to say: Hope
you enjoy it, Jaine in Cresskill

Glaze name: Chartreuse Andy Martin's Showsaver
Cone: 10
Color: Chartreuse
Testing: 
Surface: Gloss
Firing: Ox. or Red.
Glaze type: High-fire
Transparency: Transparent
Flow: Moderate
Recipe:
Barium carbonate	22.90
Gerstley borate	3.80
Strontium carbonate	13.00
Wollastonite	3.40
Nepheline syenite	26.90
Ball clay	9.50
Flint	20.50
chrome	0.50
Comments:
Glaze name: Chun
Cone: 9 - 10
Color: SemiOpaque Blue
Testing: Untested
Surface: Shiny or Glossy
Firing: reduction
Glaze type: Chun
Recipe:
Potash feldspar	86.00
Whiting	7.50
Softwood ash	4.30
Bone ash	2.20
Yellow ochre	1.10
Bentonite	1.10
Comments:
This is a recipe that I have had nothing but good luck with.
To get the best effect, I use it on grolleg porcelain: The phosphorus
in the wood ash is important for creating the minute bubbles in the
glaze which give this glaze its blue color. You might check out
Tichane's book on Celadon Blues, he explains this phenomenon.
submitted by: Lee Love e-mail: leelove@mi112.MillComm.COM
Glaze name: Chun - Brayford
Cone: 9 - 10
Color: chun blue
Testing: 
Surface: glossy shiny
Firing: Reduction
Glaze type: Chun
Transparency: Translucent
Recipe:
Potash feldspar	42.60
Flint	29.70
Whiting	19.80
Talc	5.00
Kaolin	2.00
Gerstley borate	1.00
Red iron oxide	1.00
Comments:
>Does anyone have a reliable recipe for a Chun Blue or other Blue that
does well in reduction over an iron rich claybody. ....... Anne Worner

Yes! I have been using this glaze for some years - it originated with
Derek Emms and was published in Ceramic Review. Needs reduction ^9 -
10 The firing temp affects it considerably. Works well over Tenmoku
type glazes or dark bodies. The colour is an optical effect and the
dark body helps the colour. pierre brayford
<pierre.brayford@virgin.net>
Glaze name: Chun - Pettyjohn
Cone: 9 - 10
Color: chun blue to white opaque
Testing: 
Surface: glossy shiny
Firing: Reduction
Glaze type: Chun
Transparency: Translucent
Recipe:
Cornwall Stone	43.00
Whiting	19.40
Kaolin	10.80
Silica	26.90
Titanium dioxide	7.50
Iron oxide	1.10
Comments:
Originally specified Raval Feldspar (see below). I have a Chun blue
that works well over dark slips and glazes (tenmoku), I'm not sure
though if our materials here in the Philippines will match yours, but
it might be worth a try. Raval Feldspar is almost identical to
Cornwall Stone. If too thin the glaze is mauve transparent, if too
thick opaque off-white. The trick is to get the thickness just right
to produce the opalescent blue. Jon Pettyjohn Manila jon@mozcom.com
Glaze name: Chun Blue
Cone: 9 - 10
Color: chun blue
Testing: 
Surface: glossy shiny
Firing: Reduction
Glaze type: Chun
Transparency: Translucent
Recipe:
Whiting	27.60
Custer feldspar	27.60
Kaolin	21.50
Flint	19.80
Magnesium carbonate	3.50
Ultrox	10.10
Rutile	5.10
Cobalt oxide	1.00
Red iron oxide	1.00
Comments:
Ultrox 10% Rutile 5% Cobalt OX 1% Red Iron Ox 1% (I guess you could
use Wollastonite instead of whiting as described in Tony Hansen's
Magic of Fire) (You can use 1% cobalt carbonate for a greyer tone of
blue) Does anyone have a reliable recipe for a Chun Blue or other
Blue that does well in reduction over an iron rich claybody. We
currently have a nice Chun that does well over white stoneware and
porcelain, but on iron rich clays it all but disappears. This is what
we are currently using. Anne Worner John L. Worner
<70400.663@compuserve.com>
Glaze name: Chun Blue Glaze
Cone: 9 - 10
Color: pale blue
Testing: Untested
Surface: Gloss
Firing: reduction
Glaze type: Chun
Recipe:
Potash feldspar	54.77
Whiting	13.69
Bone ash	1.42
Barium carbonate	2.74
Silica	27.38
Red iron oxide	1.10
Comments:
This glaze has to be fired as you would fire a copper red glaze
otherwise you will not get the beautiful colour and texture. If the
glaze is clear then you are not applying it thick enough. Also, I
guess I should mention that it should be fired to cone 9-10.
Hopefully it works for you as it has for me. Happy testing! submitted
by: Craig Pearce e-mail: i931009@redgum.ucnv.edu.au
Glaze name: Chun Deller
Cone: 9-10
Color: Blue
Testing: 
Surface: Waxy
Firing: Reduction
Glaze type: Chun
Transparency: Translucent
Recipe:
Custer spar	45.00
Grolleg	2.10
Flint	29.00
Gerstley borate	9.50
Dolomite	9.50
Zinc oxide	1.90
Strontium carbonate	3.10
Tin oxide	2.80
Red iron oxide	0.50
Comments:
Pete Pinnell: nicest blue celadon. Use over porcelain. Fire a bit cool: 9-10).
Bluest on grolleg rather than domestic porcelain.
Glaze name: Chun No Flint
Cone: 10
Color: Clear
Testing: 
Surface: Semi-gloss
Firing: Ox. or Red.
Glaze type: Chun
Transparency: Transparent
Recipe:
Kona F-4 feldspar	54.30
Whiting	20.00
Zinc oxide	17.10
Kentucky OM #4	8.60
Comments:
Glaze name: Clay  Casting Porcelain slip
Cone: 10
Color: White
Testing: 
Surface: unglazed
Firing: Ox. or Red.
Glaze type: Clay Casting slip
Transparency: Translucent
Recipe:
Kentucky OM #4	25.00
EPK	25.00
Custer feldspar	25.00
Flint	15.00
Nepheline syenite	10.00
Soda ash	0.10
Sodium silicate	0.57
Comments:
Add 35 water. Dissolve soda ash and add sodium silicate to water before adding clay.
Glaze name: clay  Stoneware White VC
Cone: 9-10
Color: White
Testing: 
Surface: unglazed
Firing: Ox. or Red.
Glaze type: Clay (Stoneware)
Transparency: Opaque
Recipe:
Tile 6 clay	20.00
EPK	20.00
GoldArt	15.00
Pine Lake	15.00
Custer feldspar	12.00
Flint	8.00
Molochite	2.00
Comments:
Glaze name: Clay Buff Snair's
Cone: 8-10
Color: Tan
Testing: 
Surface: unglazed
Firing: Ox. or Red.
Glaze type: Clay (Stoneware)
Transparency: Semi-opaque
Recipe:
GoldArt	65.00
A.P. Green	13.00
Ball clay	13.00
Custer feldspar	9.00
grog	6.00
Comments:
Glaze name: Clay Casting Anna's
Cone: 10
Color: White
Testing: 
Surface: Unglazed
Firing: Ox. or Red.
Glaze type: Clay casting
Transparency: Opaque
Recipe:
EPK	8.00
Velva Cast	7.00
Grolleg	35.00
Silica	20.00
Custer feldspar	30.00
Comments:
ADD: soda ash 0.10, water 40, Darvan #811 0.35. Use 325 mesh silica. From Richard
Burkett.
Casts quickly. Sets up firmly. Fires very white.
Glaze name: Clay Casting Porcelain Andrew Martin
Cone: 10
Color: White
Testing: 
Surface: 
Firing: Ox. or Red.
Glaze type: Clay Casting slip
Recipe:
Grolleg	30.00
EPK	6.00
Tennessee ball clay	7.00
Ball clay	7.00
Custer feldspar	25.00
Flint	25.00
Sodium silicate	0.25
Comments:
Calls for SGP ball clay.
Variations --
+ water 40%
Glaze name: Clay casting porcelain Reeves
Cone: 10
Color: White
Testing: 
Surface: 
Firing: 
Glaze type: Clay Casting slip
Transparency: Translucent
Recipe:
Feldspar	34.00
Kaolin	40.00
Flint	26.00
Darvan	0.01
Comments:
Add 35-40 water. Translucent, prone to slumping.
Glaze name: Clay Casting Porcelain Siffen
Cone: 10
Color: Clear
Testing: 
Surface: 
Firing: Ox. or Red.
Glaze type: Clay Casting slip
Recipe:
Grolleg	40.00
C & C	5.00
Custer feldspar	26.00
Flint	19.00
pyrotrol	10.00
Sodium silicate	0.25
Comments:
From Andrew Martin's plaster book, "Mold Making & Slip Casting". "Annette uses this slip to cast ver soft
gestured forms. I have used this slip for forms that put a lot of stres on the
slip as it dries. In these cases I had lots of cracking appear in the bisuqe. As a
body it tends toward non-plasticiy, so more elaborate forms woudl benefit from a
slip w/higher ball clay content. Low ball clay in this tends to be more
translucent."
Glaze name: Clay Casting Porcelain slip
Cone: 10
Color: White
Testing: 
Surface: unglazed
Firing: Ox. or Red.
Glaze type: Clay casting
Transparency: Translucent
Recipe:
Kentucky OM #4	25.00
EPK	25.00
Custer feldspar	25.00
Flint	15.00
Nepheline syenite	10.00
Soda ash	0.10
Sodium silicate	0.57
Comments:
Add 35 water. Dissolve soda ash and add sodium silicate to water before adding clay.
Glaze name: Clay Casting Porcelain Slip Michael Corney
Cone: 10
Color: White
Testing: 
Surface: 
Firing: 
Glaze type: Clay casting
Recipe:
Kentucky OM #4	2500.00
EPK	2500.00
Custer feldspar	2500.00
Flint	1500.00
Nepheline syenite	1000.00
Soda ash	10.00
Sodium silicate	57.00
Comments:
Variations --
Add water 3500 grams.

Add soda ash to warm water (part of 3500gms)
Glaze name: Clay Casting Porcelain Slip Michael Corney
Cone: 10
Color: White
Testing: 
Surface: 
Firing: 
Glaze type: Clay Casting slip
Recipe:
Kentucky OM #4	2500.00
EPK	2500.00
Custer feldspar	2500.00
Flint	1500.00
Nepheline syenite	1000.00
Soda ash	10.00
Sodium silicate	57.00
Comments:
Variations --
Add water 3500 grams.

Add soda ash to warm water (part of 3500gms)
Glaze name: Clay casting porcelain Spleth
Cone: 8-10
Color: White
Testing: 
Surface: Unglazed
Firing: Ox. or Red.
Glaze type: Clay Casting slip
Recipe:
Grolleg	30.00
kaolin Georgia	12.00
Ball clay	8.00
Flint	20.00
pyrotrol	12.00
Custer feldspar	18.00
Darvan	0.35
Comments:
Add 40 water. Easier casting body than Reeves porcelain - holds form better.
Glaze name: Clay Casting Spleth Slip
Cone: 10
Color: White
Testing: 
Surface: 
Firing: Ox. or Red.
Glaze type: Clay Casting slip
Recipe:
Grolleg	35.00
EPK	7.00
Ball clay	8.00
pyrotrol	7.00
Custer feldspar	18.00
Flint	25.00
Sodium silicate	0.25
Comments:
From Andrew Martin's plaster book. p. 135.
Variations --
+ water 40%  Calls for SGP Ball clay. Sodium silicate .25-.5
Glaze name: clay for wood Barbour
Cone: 10
Color: Orange
Testing: 
Surface: 
Firing: Wood
Glaze type: Clay (Stoneware)
Recipe:
A.P. Green	33.00
XX Sagger	26.00
Tile 6 clay	15.00
EPK	19.00
Custer feldspar	7.00
Grog	15.00
Kyanite	7.00
Comments:
From Nancy Barbour. Pale buff blushing orange.
Variations --
Use 48 mesh grog and 48 mesh kyanite.
Glaze name: clay grey stoneware
Cone: 10
Color: White
Testing: 
Surface: Lichen
Firing: Ox. or Red.
Glaze type: Clay (Stoneware)
Transparency: Opaque
Recipe:
Foundry Hill Creme	40.00
Tile 6 clay	20.00
Kentucky OM #4	20.00
Custer feldspar	15.00
Flint	5.00
Comments:
Glaze name: Clay Porcealin Frank Martin
Cone: 10
Color: White
Testing: 
Surface: 
Firing: Ox. or Red.
Glaze type: Clay (Porcelain)
Recipe:
Grolleg	12.50
EPK	20.00
Tile 6 clay	25.00
XX Sagger	12.50
G-200 feldspar	20.00
Pyrax	15.00
Bentonite	2.00
Comments:
Glaze name: Clay Porcelain  Otis
Cone: 9-10
Color: White
Testing: Tested
Surface: unglazed
Firing: Ox. or Red.
Glaze type: Clay (Porcelain)
Transparency: Opaque
Recipe:
Grolleg	45.00
Tennessee ball clay	15.00
Custer feldspar	20.00
Flint	20.00
Comments:
Good whiteness. Lighter than Nelson, Woodman, or VC Off-white stonewares.
Glaze name: Clay Porcelain Beasecker 9-10
Cone: 8-10
Color: White
Testing: 
Surface: 
Firing: Ox. or Red.
Glaze type: Clay (Porcelain)
Recipe:
#6 Tile clay	30.00
EPK	15.00
Tennessee #1	5.00
Custer feldspar	27.00
Flint	23.00
Bentonite	2.00
Epsom salts	0.25
Comments:
Peter Beasecker Porcelain Recipe.
Glaze name: Clay Porcelain Beasecker2
Cone: 8-10
Color: White
Testing: 
Surface: 
Firing: Reduction
Glaze type: Clay (Porcelain)
Recipe:
Grolleg	50.00
Custer feldspar	27.00
Flint	23.00
Bentonite	2.00
Epsom salts	0.25
Comments:
From Peter Beasecker
Glaze name: Clay Porcelain Bohls
Cone: 9
Color: White
Testing: 
Surface: 
Firing: Ox. or Red.
Glaze type: Clay (Porcelain)
Transparency: Semi-opaque
Recipe:
Grolleg	50.00
Tile 6 clay	50.00
Custer feldspar	39.50
Flint	26.30
pyrotrol	23.70
Bentonite	4.00
Comments:
In Soldner mixer ass 9 gallons of water (72 lbs.) and 1/2 - 1 gallon vinegar.
This yields very, very soft clay, which I pile into a 30-gallon bucket and allong
to age for at least 6 months.
From Margaret Bohls.
Glaze name: clay porcelain Matt Long's fabulous
Cone: 10-12
Color: White
Testing: 
Surface: unglazed
Firing: Ox. or Red.
Glaze type: Clay (Porcelain)
Transparency: Opaque
Recipe:
Grolleg	55.00
Silica	27.00
Custer feldspar	15.00
Alumina	3.00
Macaloid	2.00
Comments:
Use 200 mesh calcined alumina. Mix V-Gum-T and alumina in a 5-gal. bucket and let it
slake, then add to clay mixer.
Variations --
add V-Gum-T 2% in place of macaloid if you have that.
Glaze name: Clay Porcelain Matt's
Cone: 10
Color: White
Testing: 
Surface: 
Firing: Ox. or Red.
Glaze type: Clay (Porcelain)
Recipe:
Tile 6 clay	31.00
EPK	15.00
Custer feldspar	25.00
Silica	15.00
Ball clay	6.00
Pyrophyllite	8.00
Bentonite	2.00
Comments:
Glaze name: Clay Porcelain Tim Mather
Cone: 9-11
Color: White
Testing: 
Surface: 
Firing: Ox. or Red.
Glaze type: Clay (Porcelain)
Transparency: Opaque
Recipe:
Tile 6 clay	38.50
Kentucky OM #4	19.20
Flint	19.20
Custer feldspar	23.10
Comments:
Not the whitest, but good working qualities.
Glaze name: Clay Porcelain White PP Mod.
Cone: 9-10
Color: White
Testing: 
Surface: unglazed
Firing: Ox. or Red.
Glaze type: Clay (Porcelain)
Transparency: Opaque
Recipe:
Grolleg	45.00
Ball clay	11.00
Custer feldspar	20.00
Flint	24.00
Bentonite	10.00
Comments:
Good whiteness in oxidation. Whiter than Nelson, Woodman, or VC Off-White bodies.
Glaze name: Clay Porcelain Wiseman's
Cone: 10
Color: White
Testing: 
Surface: unglazed
Firing: Ox. or Red.
Glaze type: Clay (Porcelain)
Transparency: Opaque
Recipe:
Grolleg	45.00
EPK	30.00
Kona F-4 feldspar	15.00
Custer feldspar	15.00
Pyrax	15.00
Flint	15.00
Bentonite	30.00
Comments:
slightly off-white in oxidation. Whiter than Nelson, Woodman, or VC Off-White.
Glaze name: Clay Porecelain Bill's Grey
Cone: 10
Color: grey
Testing: 
Surface: Lichen
Firing: Ox. or Red.
Glaze type: Clay (Porcelain)
Transparency: Opaque
Recipe:
Tile 6 clay	25.00
XX Sagger	15.00
Ball clay	10.00
Feldspar	30.00
Flint	20.00
Bentonite	1.00
Comments:
Good for salt and wood. From Bill Brouillard.
Glaze name: Clay Stoneware Brown
Cone: 8-10
Color: Brown - Orange
Testing: 
Surface: 
Firing: Ox. or Red.
Glaze type: Clay (Stoneware)
Recipe:
A.P. Green	32.00
GoldArt	37.00
Ball clay	21.00
Custer feldspar	4.00
Redart	6.00
grog	5.00
Comments:
Glaze name: Clay Stoneware Buff Snair's
Cone: 8-10
Color: Tan
Testing: 
Surface: unglazed
Firing: Ox. or Red.
Glaze type: Clay (Stoneware)
Transparency: Semi-opaque
Recipe:
GoldArt	65.00
A.P. Green	13.00
Ball clay	13.00
Custer feldspar	9.00
grog	6.00
Comments:
Glaze name: clay stoneware Goldberg
Cone: 10
Color: Brown
Testing: 
Surface: unglazed
Firing: Reduction
Glaze type: Clay (Stoneware)
Recipe:
A.P. Green	47.00
GoldArt	23.00
Kentucky OM #4	20.00
Redart	5.00
Feldspar	4.00
grog	10.00
Comments:
From Scott Goldberg.
Glaze name: clay stoneware grey
Cone: 10
Color: White
Testing: 
Surface: unglazed
Firing: Ox. or Red.
Glaze type: Clay (Stoneware)
Transparency: Opaque
Recipe:
Foundry Hill Creme	40.00
Tile 6 clay	20.00
Kentucky OM #4	20.00
Custer feldspar	15.00
Flint	5.00
Comments:
Glaze name: Clay Stoneware Grey to White
Cone: 8-10
Color: White
Testing: 
Surface: 
Firing: Ox. or Red.
Glaze type: Clay (Stoneware)
Recipe:
Foundry Hill Creme	42.00
Tile 6 clay	21.00
Ball clay	16.00
Pyrophyllite	16.00
Custer feldspar	5.00
Comments:
Variations --
add extra fine grog 5
Glaze name: Clay Stoneware High-Iron Ted Adler's
Cone: 10
Color: Brown
Testing: 
Surface: Unglazed
Firing: Salt - Soda
Glaze type: Clay (Stoneware)
Transparency: Opaque
Recipe:
Kaolin	40.00
Fire clay	20.00
Lincoln	60.00
Kentucky OM #4	20.00
Newman Red	10.00
Custer feldspar	10.00
Mullite	10.00
Comments:
From Ted Adler. Wood-salt-soda body. Dense.
Glaze name: Clay Stoneware Rick St. John's
Cone: 8-10
Color: Brown
Testing: 
Surface: 
Firing: Ox. or Red.
Glaze type: Clay (Stoneware)
Recipe:
GoldArt	50.00
Tennessee ball clay	25.00
Custer feldspar	10.00
Redart	5.00
Comments:
Variations --
add sand or grog to taste
Glaze name: Clay Stoneware UF Shop
Cone: 8-10
Color: Brown
Testing: 
Surface: unglazed
Firing: Ox. or Red.
Glaze type: Clay (Stoneware)
Recipe:
GoldArt	65.00
Fire clay	13.00
Ball clay	13.00
Custer feldspar	9.00
Bentonite	1.50
Grog, fine	5.00
Comments:
Platic stoneware. Toasty orange-brown in reduction.
Glaze name: Clay Stoneware White Betty Woodman's
Cone: 9-10
Color: White
Testing: 
Surface: unglazed
Firing: Ox. or Red.
Glaze type: Clay (Stoneware)
Transparency: Opaque
Recipe:
XX Sagger	15.00
EPK	13.00
Tennessee ball clay	12.00
Tile 6 clay	25.00
Kaopaque	10.00
Custer feldspar	10.00
Flint	10.00
Molochite	8.00
Macaloid	1.00
Comments:
Creamy in oxidation - about the color of raw EPK.
Glaze name: Clay Stoneware White Judith's
Cone: 9-10
Color: White
Testing: 
Surface: 
Firing: Ox. or Red.
Glaze type: Clay (Stoneware)
Recipe:
A.P. Green	22.00
GoldArt	33.00
EPK	17.00
XX Sagger	17.00
Feldspar	11.00
Molochite	11.00
Bentonite	2.00
Comments:
yellowish in oxidation. Darker than Nelson, Woodman, or VC Off-white.
Glaze name: Clay Stoneware White Nelson
Cone: 9-10
Color: White
Testing: 
Surface: unglazed
Firing: Ox. or Red.
Glaze type: Clay (Stoneware)
Transparency: Opaque
Recipe:
Custer feldspar	10.00
Tile 6 clay	25.00
XX Sagger	30.00
Kentucky OM #4	20.00
Flint	15.00
Comments:
creamy in oxidation- about the color of raw EPK
Glaze name: clay Stoneware White VC
Cone: 9-10
Color: White
Testing: 
Surface: unglazed
Firing: Ox. or Red.
Glaze type: Clay (Stoneware)
Transparency: Opaque
Recipe:
Tile 6 clay	23.00
EPK	23.00
GoldArt	17.00
Pine Lake	17.00
Custer feldspar	14.00
Flint	5.00
Molochite	2.00
Comments:
Glaze name: Clay Stoneware White VC Off-White
Cone: 8-10
Color: White
Testing: Tested
Surface: unglazed
Firing: Ox. or Red.
Glaze type: Clay (Stoneware)
Transparency: Opaque
Recipe:
Tile 6 clay	20.00
EPK	20.00
XX Sagger	10.00
GoldArt	15.00
A.P. Green	15.00
Custer feldspar	12.00
Flint	80.00
Molochite	4.00
Comments:
Creamy in oxidation - about the color of raw EPK. Tested by Sandy Lance.
Glaze name: Clay Wood-fire Barbour
Cone: 10
Color: Tan
Testing: 
Surface: 
Firing: Wood
Glaze type: Clay (Stoneware)
Recipe:
A.P. Green	45.00
XX Sagger	35.00
Tile 6 clay	20.00
EPK	25.00
Custer feldspar	10.00
Kyanite	10.00
grog	20.00
Comments:
From UF alum Nancy Barbour. A pale buff clay that flashes a bit orange.
Glaze name: Clay ZAM Superbody
Cone: 6-10
Color: Brown
Testing: 
Surface: Unglazed
Firing: Ox. or Red.
Glaze type: Clay (Stoneware)
Transparency: Opaque
Recipe:
Hawthorne Bond	15.00
Fire clay	10.00
GoldArt	40.00
Ball clay	15.00
Flint	10.00
Custer feldspar	7.00
Redart	3.00
Grog	8.00
Comments:
From Ceramic Industry Oct. 2005. www.ceramicindustry.com Jeff Zamek. Second fire
clay addition is Lincoln fireclay. Medium brown in reduction, tan in oxidation.
Fired shrinkage 12% at cone 6, 12.5% at come 10. Absorption 2.6% cone 6/0.5% at
cone 9.
Glaze name: Clear
Cone: 10
Color: clear
Testing: Untested
Surface: shiny glossy
Firing: Ox. or Red.
Recipe:
Silica	32.00
Whiting	20.00
G-200 Feldspar	33.00
EPK	15.00
Comments:
Both of these glazes do very well with colorants and perform equally
well in oxidation or reduction. submitted by: Christine Winokur
e-mail: Kickwheel@aol.com

Glaze name: Clear -Coile Hooven
Cone: 10 - 11
Color: clear transparent
Testing: 
Surface: glossy shiny
Firing: 
Recipe:
Whiting	9.00
Zinc oxide	7.00
Cornwall Stone	79.00
EPK	5.00
Comments:
I've been using Coile Hooven's recipe for clear glaze for porcelain
with good results. It doesn't crackle/craze (eye of the beholder
thing) and can run the gamut from non-milky matte at lower temp to a
nice high gloss at c.10-11. (The recipe lists it as Cone 10 Clear)
(use a mortar & pestle to grind Cornwall stone before mixing) I use
this over a porcelain throwing body from Val Cushing's notebook
(published and distributed during Summer Class 1993): GROLLEG 55 (1
full bag) KONA 4 SPAR 20 FLINT 12 PYRAX 13 MACALOID 2 (or Bentonite:
let sit with water in mixer overnight. Add dry mix next day) As with
any porcelain, the longer it ages, the better. I make mine ideally 6
months in advance, wrapped a la the Alfred Roll in 35# batches. Hope
this helps. Tricia CHATARY@HOPE.CIT.HOPE.EDU


Glaze name: Clear Base
Cone: 10
Color: Clear
Testing: Untested
Surface: 
Firing: Ox. or Red.
Transparency: Transparent
Recipe:
Kona Feldspar	36.36
Whiting	20.45
EPK	11.36
Silica	31.82
Comments:
This glaze does very well with colorants and performs equally well in
oxidation or reduction. submitted by: Christine Winokur e-mail:
Kickwheel@aol.com
Glaze name: Clear bob's base
Cone: 7-8
Color: slightly grey
Testing: Tested
Surface: Gloss
Firing: Ox. or Red.
Glaze type: Mid-fire
Transparency: Transparent
Flow: None
Durability: Good
Recipe:
Flint	27.30
EPK	18.20
Nepheline syenite	18.20
Bone ash	9.10
Dolomite	9.10
Gerstley borate	9.10
Talc	9.10
Comments:
 By itself without colorants, this glaze is fairly clear, not
perfectly transparent at cone 6-7 but becoming glass like at 8-9.
 It is smooth to the touch, pleasing to feel.  Very tolerant and
forgiving.
 It is somewhat uninteresting by itself although it is as stable as
you can imagine.

 Add colorants for the real action!

*How long have you been using this glaze?
 8-10 years

*Where is it used?  Bob Kavanagh's studio.

*Where did this recipe come from?  I developed it over a few years.

*What do you like most about this glaze?  It is stable, adaptable, accepts diverse
colors well, applies easily, is virtually fault free - a good friend.

*Does this glaze tend to craze/crawl/pinhole/etc.?
 With the majolica, it may crawl if the glaze is applied VERY thickly.

*How do different firing temperatures/atmospheres affect the glaze?
 It may be used in reduction as well as in oxidation, although I now
use it only in oxidation.  I developed it while I was working in a
reducing atmosphere.  The differences between oxidation and reduction
lie in the clarity of the glaze (much clearer in oxidation) and of
course the impact of reduction on iron bearing oxides.

*How does the glaze behave on different clay bodies?
 Very adaptable to stoneware, porcelain, rough, smooth, etc.

*What consistency should the glaze be for pouring/dipping?
 Dip hand into bucket; can hardly see skin under glaze on hand: thick
cream.

*How thickly should the glaze be applied to the pot?
 Varies with oxide addition.  Likes to be moderately thick for
richest results.

*How does this glaze interact with other glazes?
 I had not been happy with combining it with others, so I stopped. It
can be layered with itself with different colorants in each layer.

*What is your kiln type and size?
 10 cubic foot, Tucker's Cone Art, electric

*How do you typically fire?
 0 to 212 in two hours: hold 10 minutes.
 212 to 1040 at about 300 degrees an hour.
 very slowly from 1040 to 1070.
 as quickly as possible from 1070 to 2100.
 about 150 degrees an hour until cone 7-8.

*Do you experience problems with the raw glaze?
 no problems

*GlazeBase recipe*
 Submitted by: bob kavanagh (bkav@vax2.concordia.ca)

  --------------------------------------------------------------------
----
Variations --
*Variations:
 berry rust:      10% red iron oxide
 deep river red:  20% RIO
 midnight blue:   5% cobalt carb., 2% RIO, 1% copper carb.
 silver yellow:   6% vanadium oxide, touch of rutile
 majolica:        7% tin oxide
Glaze name: Clear Buttery Matt #415
Cone: 10
Color: translucent clear
Testing: Untested
Surface: semi matte
Firing: Ox. or Red.
Recipe:
Cornwall Stone	85.00
Whiting	10.00
Magnesium carbonate	5.00
Comments:
cone 10 clear matt. This is a wonderful, buttery smooth clear glaze,
as matt as you can probably
get for a clear. I have a couple of others that I recently designed
but I don't have them in my database yet. Try this one. I think you'll
like it. Unless you put opacifiers in it it should stay transparent
with the additions of most colorants. Regards, June june perry
Glaze name: Clear Buttery Matt #415
Cone: 10
Color: translucent clear
Testing: Untested
Surface: semi matte
Firing: Ox. or Red.
Recipe:
Cornwall Stone	85.00
Whiting	10.00
Magnesium carbonate	5.00
Comments:
cone 10 clear matt. This is a wonderful, buttery smooth clear glaze,
as matt as you can probably
get for a clear. I have a couple of others that I recently designed
but I don't have them in my database yet. Try this one. I think you'll
like it. Unless you put opacifiers in it it should stay transparent
with the additions of most colorants. Regards, June june perry
Glaze name: Clear Choy
Cone: 9 - 10
Color: clear
Testing: Untested
Surface: Glossy
Firing: Ox. or Red.
Glaze type: Ca Ba K
Transparency: Transparent
Source: Val Cushing  VC ed.  via GlazeBase
Recipe:
Custer feldspar	50.00
Whiting	6.00
EPK	4.00
Barium carbonate	12.00
Flint	28.00
Comments:
Variations --
Turquoise celadon with 1 to 2% Red Iron Oxide.
Glaze name: Clear Crackle
Cone: 9 - 10
Color: 
Testing: Untested
Surface: 
Firing: Ox. or Red.
Recipe:
Cornwall Stone	85.00
Whiting	15.00
Comments:
A traditional crackle recipe for cone 9-10 Apply on the thickish
side. She can try this and also try another test substituting a soda
feldspar like Kona F4 or Nepheline Syenite, for the Cornwall stone
,if the glaze as given, is immature at cone 8. She can then do a wet
mix of equal parts of each test recipe. june perry

Glaze name: Clear Crackle rev.
Cone: 8 - 9 - 10
Color: 
Testing: Untested
Surface: 
Firing: Ox. or Red.
Recipe:
Cornwall Stone	42.79
Soda feldspar	42.79
Whiting	14.42
Comments:
She can try this and also try another test substituting a soda
feldspar like Kona F4 or Nepheline Syenite, for the Cornwall stone
,if the glaze as given, is immature at cone 8. She can then do a wet
mix of equal parts of each test recipe. Regards, June perry june

Glaze name: Clear Donna's
Cone: 10
Color: Clear
Testing: 
Surface: glossy shiny
Firing: Ox. or Red.
Glaze type: High-fire
Transparency: Transparent
Recipe:
Custer feldspar	34.41
Flint	26.88
Whiting	21.51
Kaolin	17.20
Bentonite	1.08
Comments:
I am having a problem with my clear liner. On all our cone 10+
firings, in ox or red., we have a great clear. In salt fire, however,
if the vapor hits the inside of, say a bowl, or if the clear is on
the outside of the pot, then it crazes horribly. If we prevent the
vapor from hitting the surface of the clear, it does well. (or if it
is very thin on the outside of the pot). This glaze does very well in
our wood fire kiln-no crazing at all. It will be matt if it doesn't
get a good cone 10 if that helps any. Pat Chesney
Pat-Chesney@easy.com Waco, Texas
Glaze name: Clear Eva's
Cone: 10
Color: clear
Testing: 
Surface: 
Firing: 
Recipe:
Kingman feldspar	27.50
Kentucky ball clay	20.10
Whiting	19.60
Silica	32.80
Comments:
This glaze is wonderful over porcelain. Clear with maybe a tint of green if your clay is
dark. Made up with OM 4 instead it is perfectly clear. Does not
crackle unless pretty thick. Can be used very thinly, covers well.
Real good with colorants, either under or over. Copper goes red.
Works also with Custer. submitted by: Eleanora Eden e-mail:
eden@SOVER.NET
Glaze name: Clear Georgia
Cone: 10
Color: Clear
Testing: Untested
Surface: 
Firing: Ox. or Red.
Transparency: Transparent
Recipe:
Potash feldspar	30.00
Ball clay	20.00
Whiting	20.00
Flint	30.00
Comments:
Variations --
try 5% Gerstley Borate or Frit 3124 if not clear enough
Glaze name: Clear Gill
Cone: 10
Color: Clear
Testing: Untested
Surface: 
Firing: Ox. or Red.
Transparency: Transparent
Recipe:
Soda feldspar	26.00
Whiting	20.00
Kaolin	20.00
Silica	32.00
Zinc oxide	2.00
Comments:
Glaze name: Clear Granatelli
Cone: 9
Color: Clear
Testing: 
Surface: Gloss
Firing: Ox. or Red.
Transparency: Transparent
Source: Susan Filley
Recipe:
Potash feldspar	40.00
Whiting	15.00
Dolomite	7.00
Gerstley borate	8.00
Zinc oxide	6.00
Ball clay	24.00
Flint	21.50
Comments:
+ 10% rutile = gaudy blue. From Sylvie Granatelli via Susan Filley.
Glaze name: Clear Haystack
Cone: 9-10
Color: Clear
Testing: Tested
Surface: Gloss
Firing: Reduction
Glaze type: High-fire
Transparency: Transparent
Flow: Slight
Durability: Good
Recipe:
Custer feldspar	20.00
Nepheline syenite	5.00
Whiting	25.00
EPK	20.00
Flint	30.00
Bentonite	2.00
Comments:
Dependable clear. UF shop glaze.
Glaze name: Clear Hensley's
Cone: 10
Color: Clear
Testing: 
Surface: Gloss
Firing: Reduction
Glaze type: High-fire
Transparency: Transparent
Recipe:
Kona F-4 feldspar	40.00
Gerstley borate	13.00
Barium carbonate	5.00
Whiting	8.50
Flint	29.00
Grolleg	10.00
Frit 3110	3.00
Tin oxide	1.00
Comments:
From Sam Chung.
Variations --
3% Barnard clay for blue celadon.
Glaze name: Clear matt Hewitt's
Cone: 8
Color: translucent white
Testing: 
Surface: matte
Firing: 
Transparency: Transparent
Recipe:
Cornwall Stone	45.05
China clay	19.82
Dolomite	20.72
Whiting	5.41
Talc	9.01
Comments:
If an area
is double dipped it comes out whiter so it is sensitive to thickness
and drips or runs want to be avoided unless the variation in
thickness and colour suits your pot. If I fire above cone 8 it
progresses to being shiny. I think it would be the same in reduction.

David Hewitt <david@dhpot.demon.co.uk> David Hewitt
<david@dhpot.demon.co.uk> David Hewitt Pottery Caerleon, Tel:- 01633
420647 7 Fairfield Road, Caerleon, Newport, South Wales, UK. URL
http://digitalfire.com/magic/hewitt.htm
Glaze name: Clear matt Hewitt's
Cone: 8
Color: White
Testing: 
Surface: matte
Firing: 
Transparency: Translucent
Recipe:
Cornwall Stone	45.05
China clay	19.82
Dolomite	20.72
Whiting	5.41
Talc	9.01
Comments:
Originally specified Cornish stone insteadh of Cornwall stone. I
routinely use a glaze which I fire to cone 8 oxidation which is matt
and which I apply over coloured slips. These colours show through the
glaze, if that meets your requirement of 'clear'. I use it over a
buff stoneware and describe the colour as light oatmeal. If an area
is double dipped it comes out whiter so it is sensitive to thickness
and drips or runs want to be avoided unless the variation in
thickness and colour suits your pot. If I fire above cone 8 it
progresses to being shiny. I think it would be the same in reduction.
--- 111 total UNITY FORMULA K2O .045 Al2O3 .346 SiO2 1.943 Na2O .071
MgO .442 CaO .442 COEFF of EXPANSION McLindon 5.87 x 10 -6 C Linear
or 2.93 x 10 -7 % English & Turner 4.63 x 10 -6 C Linear or 2.31 x 10
-7 % David Hewitt <david@dhpot.demon.co.uk> David Hewitt
<david@dhpot.demon.co.uk> David Hewitt Pottery Caerleon, Tel:- 01633
420647 7 Fairfield Road, Caerleon, Newport, South Wales, UK. URL
http://digitalfire.com/magic/hewitt.htm
Glaze name: Clear Meloy  revised
Cone: 8-10
Color: very clear
Testing: Tested
Surface: Gloss
Firing: Reduction
Glaze type: Stoneware
Transparency: Transparent
Visual texture: very clear
Crystals: None
Bubbles: Few
Flow: Slight
Durability: Good
Recipe:
Custer feldspar	39.92
Whiting	16.45
EPK Kaolin	11.80
Flint	31.84
Bentonite	1.00
Epsom salts	0.10
Comments:
 Revised by adding more flint to make a slightly lower thermal
expansion and stop crazing. This was the best clear I found in
testing about 9 or 10 clear recipes. Many were good clears but had a
slight celadon tinge. This one is stable, clear and light grey over
white stoneware with no appreciable greenish hue. No crazing over the
shop clay bodies  (commercially available west coast stoneware
clays). RB SDSU 1994

*How long have you been using this glaze?
 two years

*Where is it used?
 San Diego State University

*Where did this recipe come from?
 originally Meloy Clear (origin unknown, maybe Pete Meloy?) Looks to
be a variation on the classic 4-3-2-1 Leach clear.

*What do you like most about this glaze?
 very clear, applies well, few glaze faults, cheap to make, non-toxic.

*Is this glaze reliable?
 yes

*Does this glaze tend to craze/crawl/pinhole/etc.?
 no

*How do different firing temperatures/atmospheres affect the glaze?
 may work as low as cone 6 but with reduced clarity.

*How does the glaze behave on different clay bodies?
 no problems

*What consistency should the glaze be for pouring/dipping?
 average consistency.

*How thickly should the glaze be applied to the pot?
 thin to medium thickness for best clarity, thinner on porcelain.

*How does this glaze interact with other glazes?
 works well with most other stoneware glazes.

*What is your kiln type and size?
 Alpine 30 cu. ft. updraft gas kiln

*How do you typically fire?
 12-16 hour heating, reduction from cone 06 to cone 8, more neutral
atmosphere after that. no soak. 24-36 hour cooling.

*Do you experience problems with the raw glaze?
 no

*Any other comments?

 Unity Formula for MELOY CLEAR revised-
  0.188 K2O     0.485 Al2O3     4.725 SiO2
  0.083 Na2O    0.004 TiO2
  0.729 CaO     9.7:1 Si:Al Ratio

 Percentage Analysis-
    71.44 % SiO2
    12.43 % Al2O3
     4.46 % K2O
     1.28 % Na2O
    10.30 % CaO
     0.08 % TiO2

*GlazeBase recipe*
 Submitted by: Richard Burkett (richard.burkett@sdsu.edu)
 Ice Cream Flavor: Ben & Jerry's Cranberry Orange sorbet

  --------------------------------------------------------------------
----
Glaze name: Clear Milky
Cone: 11
Color: Clear
Testing: Untested
Surface: 
Firing: Ox. or Red.
Transparency: Translucent
Recipe:
EPK	15.38
Whiting	15.38
Custer feldspar	30.77
Silica	38.46
Comments:
Glaze name: Clear Pete's Blushing
Cone: 8-10
Color: Clear
Testing: 
Surface: Gloss
Firing: Ox. or Red.
Glaze type: High-fire
Transparency: Transparent
Recipe:
Custer spar	39.00
Whiting	17.50
Flint	30.00
Grolleg	8.50
Gerstley borate	5.00
Bone ash	1.50
Tin oxide	1.00
Comments:
Pete Pinnell. Best on porcelain. Trail Strontium Matt: Green over it for spectacular
green and flashing red, or apply a thin layer over Pete's Cranberry for a nice
broken purple.
Glaze name: Clear Pinnell
Cone: 10
Color: Clear
Testing: Untested
Surface: 
Firing: Ox. or Red.
Transparency: Transparent
Recipe:
Potash feldspar	25.00
Whiting	20.00
Grolleg	20.00
Silica	35.00
Comments:
Glaze name: Clear Pinnell Hi Fire
Cone: 8-10
Color: 
Testing: 
Surface: Gloss
Firing: Ox. or Red.
Glaze type: High-fire
Transparency: Transparent
Recipe:
Custer feldspar	28.00
Grolleg	20.00
Flint	26.00
Wollastonite	18.00
Strontium carbonate	8.00
Comments:
From Peter Beasecker.
Variations --
Sam's Celadon: + blackbird 3% + Tin ox. 2%
Glaze name: Clear Pinnell Hi Fire Recalc
Cone: 8-10
Color: 
Testing: 
Surface: Gloss
Firing: Ox. or Red.
Glaze type: High-fire
Transparency: Transparent
Recipe:
Custer feldspar	28.90
Kaolin - theoretical	16.40
Silica	32.70
Whiting	14.40
Strontium carbonate	7.50
Comments:
From Peter Beasecker.
Variations --
Sam's Celadon: + blackbird 3% + Tin ox. 2%
Glaze name: Clear Tin
Cone: 10
Color: Clear
Testing: Untested
Surface: 
Firing: Ox. or Red.
Transparency: Transparent
Recipe:
Potash feldspar	25.00
Whiting	25.00
Kaolin	18.00
Silica	32.00
tin	1.00
Comments:
Variations --
add 5% Gerstley Borate?
Glaze name: Clear/Transparent
Cone: 9-10
Color: Clear
Testing: Tested
Surface: Gloss
Firing: Ox. or Red.
Glaze type: High-fire
Transparency: Transparent
Crystals: None
Flow: None
Durability: Good
Recipe:
Potash feldspar	26.60
Whiting	20.60
EPK	19.50
Flint (silica)	32.20
Bentonite	1.00
Comments:
 This is an excellent transparent/clear glaze that is very hard and
