Repository: a0082273/glaze_color_prediction

Data of this repository are from Grazy(http://help.glazy.org/about/#about-the-software)

File: database/GlazChem/trash/glz_hg_lowfire.txt (part 4 of 5)
Glaze name: 06 Clear
volume. Refractory colorants 2-3 frit 3124 + 1/2 bentonite + 1 rutile, or chrome.
Most stains 2-3 frit + 1/2 bentonite + 1 stain. Do not use body stains like Mason
6020 pink, Ti yellow, or Lavender as they are too refractory and will pig-skin.
Glaze name: Majolica Arbuckle hi clay
Cone: 04
Color: White
Testing: Tested
Surface: Gloss
Firing: Oxidation
Glaze type: Majolica
Transparency: Opaque
Visual texture: None
Crystals: None
Bubbles: None
Flow: None
Durability: Good
Source: Linda Arbuckle
Recipe:
Frit 3134	37.80
Nepheline syenite	20.20
Kaolin - theoretical	29.30
Wollastonite	3.30
Silica	9.30
Bentonite	1.90
Zircopax	9.60
Tin oxide	4.80
Comments:
Very white opaque viscous glaze. Make sure all trimmed areas are ribbed
smooth, or pinholing may result. Glaze thickness is an issue. Too thick
an application may produce white dotting thru colored surface decoration,
and/or pinholing.

Suggested colorants: Gerstley borate 1 + copper, cobalt, or iron 1 by volume
Refractory colorants GB 4 + rutile, or chrome 4. Most stains 3 GB + 1
stain. Do not use body stains like Mason 6020 pink, Ti yellow, or Lavender
Glaze name: Majolica Arbuckle lower Si
Cone: 04
Color: White
Testing: Tested
Surface: Gloss
Firing: Oxidation
Glaze type: Majolica
Transparency: Opaque
Visual texture: None
Crystals: None
Bubbles: None
Flow: None
Durability: Good
Source: Linda Arbuckle
Recipe:
Frit 3134	41.20
Nepheline syenite	22.20
Kaolin - theoretical	30.00
Whiting	2.60
Silica	3.90
Bentonite	2.00
Zircopax	8.00
Tin oxide	4.50
Comments:
Very white opaque viscous glaze. Make sure all trimmed areas are ribbed
smooth, or pinholing may result. Glaze thickness is an issue. Too thick
an application may produce white dotting thru colored surface decoration,
and/or pinholing.

Suggested colorants: Gerstley borate 1 + copper, cobalt, or iron 1 by volume
Refractory colorants GB 4 + rutile, or chrome 4. Most stains 3 GB + 1
stain. Do not use body stains like Mason 6020 pink, Ti yellow, or Lavender
Glaze name: Majolica Arbuckle lower Si 2
Cone: 04
Color: White
Testing: Tested
Surface: Gloss
Firing: Oxidation
Glaze type: Majolica
Transparency: Opaque
Visual texture: None
Crystals: None
Bubbles: None
Flow: None
Durability: Good
Source: Linda Arbuckle
Recipe:
Frit 3134	37.80
Nepheline syenite	20.20
Kaolin - theoretical	29.30
Wollastonite	3.30
Silica	9.30
Bentonite	2.00
Zircopax	9.00
Tin oxide	4.80
Comments:
Very white opaque viscous glaze. Make sure all trimmed areas are ribbed
smooth, or pinholing may result. Glaze thickness is an issue. Too thick
an application may produce white dotting thru colored surface decoration,
and/or pinholing.

Suggested colorants: Gerstley borate 1 + copper, cobalt, or iron 1 by volume
Refractory colorants GB 4 + rutile, or chrome 4. Most stains 3 GB + 1
stain. Do not use body stains like Mason 6020 pink, Ti yellow, or Lavender
Glaze name: Majolica Arbuckle w/ash
Cone: 04
Color: White
Testing: Tested
Surface: Gloss
Firing: Oxidation
Glaze type: Majolica
Transparency: Opaque
Visual texture: None
Crystals: None
Bubbles: None
Flow: None
Durability: Good
Source: Linda Arbuckle
Recipe:
Kaolin - theoretical	38.40
Tin oxide	5.00
Zirconium oxide	6.70
Ash wood	33.30
Boric acid	16.10
Whiting	4.70
Flint	35.30
Bentonite	2.00
Comments:
Very white opaque viscous glaze. Make sure all trimmed areas are
ribbed smooth, or pinholing may result. Glaze thickness is an issue.
Too thick an application may produce white dotting thru colored
surface decoration, and/or pinholing.

Suggested colorants: Gerstley borate 1 + copper, cobalt, or iron 1 by
volume Refractory colorants GB 4 + rutile, or chrome 4. Most stains 3
GB + 1 stain. Do not use body stains like Mason 6020 pink, Ti yellow,
or Lavender
Glaze name: Majolica Batz
Cone: 04
Color: Opaque White
Testing: Untested
Surface: Gloss
Firing: Oxidation
Glaze type: Majolica
Recipe:
Frit 3124	84.30
Strontium carbonate	2.40
EPK	13.30
Zircopax	15.00
Comments:
Reported to be gas-fireable.
Glaze name: Majolica Batz Adjusted 05
Cone: 05
Color: White
Testing: 
Surface: Gloss
Firing: Oxidation
Glaze type: Majolica
Transparency: Opaque
Recipe:
Frit 3124	80.00
Whiting	6.00
EPK	14.00
Zircopax	15.00
Comments:
Walter Ostrom says add Zircopax or superpax 15 - 20%
Glaze name: Majolica Batz Basic
Cone: 04
Color: White
Testing: Untested
Surface: Glossy
Firing: Oxidation
Glaze type: Majolica
Recipe:
Frit 3124	6611.00
Barium carbonate	265.00
EPK	992.00
Bentonite	132.00
Zircopax	1586.00
Comments:
 Glaze Type: Ca Na B Majolica. Opacity: Opaque. Firing type:
Oxidation .

Glaze name: Majolica Bill's Basic
Cone: 04
Color: Warm White
Testing: Untested
Surface: Glossy
Firing: Oxidation
Glaze type: Majolica
Recipe:
Frit 3124	65.80
Kona F-4 spar	17.10
#6 Tile clay	10.80
Nepheline syenite	6.30
Zircopax	14.00
Rutile	0.50
Comments:
 Glaze Type: Ca Na B Majolica. Opacity: Opaque. Firing type:
Oxidation .
Glaze name: Majolica Black Siebert Howell Revision
Cone: 04-03
Color: Black
Testing: 
Surface: Gloss
Firing: Oxidation
Glaze type: Majolica
Transparency: Opaque
Recipe:
Frit 3124	72.00
Flint	15.00
EPK	13.00
Bentonite	1.00
CMC	0.40
Comments:
No opacifier needed. Fire to large 03 cone at 3 o'clock, soak for 20 min at temp.
Variations --
+7% 6650 Mason black stain
Glaze name: Majolica Black Siebert Howell Revision less Si
Cone: 04-03
Color: Black
Testing: 
Surface: Gloss
Firing: Oxidation
Glaze type: Majolica
Transparency: Opaque
Recipe:
Frit 3134	43.00
Silica	13.50
Kaolin - theoretical	33.60
Custer feldspar	6.70
Wollastonite	3.10
Bentonite	0.30
CMC	0.10
Comments:
No opacifier needed. Fire to large 03 cone at 3 o'clock, soak for 20 min at temp.
Variations --
+7% 6650 Mason black stain
Glaze name: Majolica Black Siebert Howell Revision less Si more KNaO
Cone: 04-03
Color: Black
Testing: 
Surface: Gloss
Firing: Oxidation
Glaze type: Majolica
Transparency: Opaque
Recipe:
Frit 3134	43.10
Silica	14.30
Kaolin - theoretical	30.30
Nepheline syenite	9.30
Wollastonite	3.00
Bentonite	0.08
CMC	0.03
Comments:
No opacifier needed. Fire to large 03 cone at 3 o'clock, soak for 20 min at temp.
Variations --
+7% 6650 Mason black stain
Glaze name: Majolica Charlie Cummings cone 1-3
Cone: 1-3
Color: White
Testing: 
Surface: Gloss
Firing: Oxidation
Glaze type: Majolica
Transparency: Opaque
Recipe:
Laguna borate	10.35
Nepheline syenite	8.15
Tile 6 clay	5.65
Whiting	9.75
Flint	24.10
Frit 3124	37.50
Tennessee #10	4.50
Superpax	15.00
Comments:
Charlie Cummings [Clay@claylink.com]
Colorants
Parts by volume
3 parts frit 263 + 1 part colorant + 1 part liquid laundry starch
Mason 6023 Mason 6001 Mason 6528 Mason 6108 Mason 6650 Mason 6024 Mason 6025 Mason
6433 Mason 6393 Mason 6374 Mason 6407 Mason 6006

4 parts frit 263 + 1 part colorant + 1 part liquid laundry starch Mason 6223 Mason
6204 Mason 6389 Mason 6026

3 parts frit 263 + 2 part colorant + 1 part liquid laundry starch
Mason 6387

This glaze is based on the fine research done by Linda Arbuckle and everyone who
contributed to her handout I picked up at a workshop in 1994 or 95 in KY.  My
studio members tested many variations and combinations before settling on this
glaze.  It is surprisingly well behaved.  The stains recipes are our concoctions.
Glaze name: Majolica Dark White 05-04
Cone: 04
Color: White
Testing: Untested
Surface: Gloss
Firing: Oxidation
Glaze type: Majolica
Transparency: Opaque
Recipe:
Frit 3124	56.00
Frit 3292	26.00
Whiting	7.00
EPK	11.00
Zircopax	14.90
Comments:
From Walter Ostrom. The glaze he uses. 05-04

Glaze name: Majolica Howell revision
Cone: 04
Color: White
Testing: Tested
Surface: Gloss
Firing: Oxidation
Glaze type: Majolica
Transparency: Opaque
Visual texture: None
Crystals: None
Bubbles: None
Flow: None
Durability: Good
Source: Linda Arbuckle
Recipe:
Frit 3124	32.90
Kona F-4	8.60
EPK	5.40
Nepheline syenite	3.10
Wollastonite	15.50
Frit 3134	18.80
Nepheline syenite	12.90
Ball clay	2.80
Bentonite	1.00
Zircopax	8.10
Bentonite	0.90
Comments:
Very white opaque viscous glaze. Make sure all trimmed areas are ribbed
smooth, or pinholing may result. Glaze thickness is an issue. Too thick
an application may produce white dotting thru colored surface decoration,
and/or pinholing.

Suggested colorants: Gerstley borate 1 + copper, cobalt, or iron 1 by volume
Refractory colorants GB 4 + rutile, or chrome 4. Most stains 3 GB + 1
stain. Do not use body stains like Mason 6020 pink, Ti yellow, or Lavender
Glaze name: Majolica Howell revision Recalc
Cone: 04
Color: White
Testing: Tested
Surface: Gloss
Firing: Oxidation
Glaze type: Majolica
Transparency: Opaque
Visual texture: None
Crystals: None
Bubbles: None
Flow: None
Durability: Good
Source: Linda Arbuckle
Recipe:
Frit 3134	36.50
Nepheline syenite	22.80
Kaolin - theoretical	14.40
Wollastonite	16.30
Dolomite	0.30
Silica	9.70
Zirconium oxide	5.20
Comments:
Very white opaque viscous glaze. Make sure all trimmed areas are ribbed
smooth, or pinholing may result. Glaze thickness is an issue. Too thick
an application may produce white dotting thru colored surface decoration,
and/or pinholing.

Glaze moves slightly at cone 03.
Glaze name: Majolica Leigh Cohen 04
Cone: 04
Color: White
Testing: 
Surface: Gloss
Firing: Oxidation
Glaze type: Majolica
Transparency: Opaque
Recipe:
Frit 3124	56.00
Frit 3110	10.00
EPK	10.00
Kona F-4 feldspar	18.00
Zircopax	12.00
Bentonite	3.00
Comments:
From Leigh Cohen. Cold white. Hard raw glaze surface - not very
powdery.

Glaze name: Majolica M.J. Base
Cone: 04
Color: Warm White
Testing: Untested
Surface: Glossy
Firing: Oxidation
Glaze type: Majolica
Transparency: Opaque
Recipe:
Frit 3124	3636.00
Frit 3134	2727.00
Kona F-4 feldspar	1273.00
EPK	182.00
Bentonite	182.00
Tin oxide	727.00
Rutile	91.00
Comments:
 Glaze Type: Ca Na B Majolica. Opacity: Opaque. Firing type:
Oxidation .
Glaze name: Majolica Matt White
Cone: 04-03
Color: White
Testing: Untested
Surface: Satin matt
Firing: Oxidation
Glaze type: Majolica
Transparency: Opaque
Recipe:
Flint	30.00
Wollastonite	26.00
Nepheline syenite	15.00
Lithium carbonate	15.00
EPK	7.00
Zinc oxide	7.00
Opax	10.00
Comments:
I have a nice semi-matt white that accepts stains well.

Works real well with oxides in the glkaze also. Hope this helps --
Frank Gaydos 510 Gerritt St. Philadelphia,Pa. 19147-5821 USA

Glaze name: Majolica MJ/Andrea
Cone: 04
Color: Opaque White
Testing: Untested
Surface: Gloss
Firing: Oxidation
Glaze type: Majolica
Recipe:
Frit 3124	6.60
Whiting	0.60
Kona F-4 spar	1.20
EPK	0.20
Superpax	1.50
Epson salts	0.2	99999.00
StayFlo liquid starch 1	0.10
Comments:
Overglazes: 50% stain + 50% frit 3124. .2 Epsom salts. 1 tsp. StaFlo
liquid starch.

Glaze name: Majolica NEWBATZ
Cone: 04
Color: white majolica
Testing: Untested
Surface: Gloss
Firing: Oxidation
Glaze type: Majolica
Recipe:
Ferro Frit 3124	90.00	16	3.00
EPK	10.00	1	13.00
Zircopax	20.00	3	10.00
Comments:
Batz Glaze w/o Barium Carbonate.

Glaze name: Majolica Ostrom Dark White
Cone: 04
Color: White
Testing: 
Surface: Gloss
Firing: Oxidation
Glaze type: Majolica
Transparency: Opaque
Recipe:
Frit 3124	48.00
Frit 3292	23.00
Whiting	6.00
EPK	10.00
Zircopax	13.00
Comments:
Glaze name: Majolica Patsy's
Cone: 04-03
Color: White
Testing: 
Surface: Gloss
Firing: Oxidation
Glaze type: Majolica
Transparency: Opaque
Recipe:
Frit 3124	30.00
Frit 3134	32.00
EPK	2.00
G-200 feldspar	5.00
Kona F-4	10.00
Magnesium carb	2.00
Zircopax	2.80
Tin oxide	10.00
Bentonite	5.00
Epsom salts	0.30
Comments:
From Walter Ostrom's handout on majolica

Glaze name: Majolica Posey's
Cone: 04-03
Color: White
Testing: 
Surface: Satin matt
Firing: Oxidation
Glaze type: Majolica
Transparency: Opaque
Recipe:
Frit 3124	65.00
EPK	20.00
Flint	5.00
Dolomite	10.00
Zircopax	10.00
Comments:
Glaze name: Majolica Quackenbush
Cone: 03
Color: White
Testing: 
Surface: Gloss
Firing: Oxidation
Glaze type: Majolica
Recipe:
Frit 3124	68.60
Ball clay	6.90
Frit 3110	9.80
Silica	14.70
Zircopax	10.00
Bentonite	0.50
Comments:
From Liz Quackenbush. May run a bit. Crazes? Can be brushed on.
Glaze name: Majolica Ric's New 04
Cone: 04
Color: White
Testing: Untested
Surface: Gloss
Firing: Oxidation
Glaze type: Majolica
Transparency: Opaque
Recipe:
Frit P-25	18.30
Gerstley borate	12.50
EPK	21.90
Barium carbonate	5.30
Zinc oxide	2.00
Zircopax	13.30
Silica	19.80
Whiting	7.20
Comments:
Reformulated from a Ric's Majolica which used frit P-311 or 3124.
This glaze is roughly half the cost of fully fritted glaze. Seemed to
work well in test, but it needs further testing on actual work. Use
these Duncan EZ-stroke transparent underglazes as overglaze wash for
color: 003, EZ004, EZ007, EZ012, EZ014, EZ019, EZ020, EZ021, EZ024,
EZ025, EZ027, EZ028, EZ030, EZ032, EZ053 (lip red), EZ161. Most
others will work.EZ017 is slightly dry, EZ006 is quite dry - not
recommended. Cover coat CC 154 works as well. Most other Cover Coat
colors will work when quite thin, but will be dry if thick. Try
adding a teaspoonful of frit or gerstley borate to a jar of CC
underglaze for glossier color. Other color possibilities include
washes of the common colorants (mix chrome and rutile 50/50 with
gerstley borate or frit).
Glaze name: Majolica Siebert
Cone: 04
Color: White
Testing: 
Surface: Gloss
Firing: Oxidation
Glaze type: Majolica
Transparency: Opaque
Visual texture: None
Crystals: None
Bubbles: None
Flow: None
Durability: Good
Source: Terry Siebert
Recipe:
Frit 3124	72.00
Flint	10.00
EPK	12.00
Zircopax	10.00
Bentonite	2.00
Comments:
For decorating mix 25% stain or oxide with 75% frit 3124 (adjust for
refractoryness of oxide or stain) and a tablespoon of liquid laundry
starch. Generally fired to 04. Optional pre-fire to 018 to harden
base glaze for easier decorating. For Black majolica, substitute 8%
Mason 6650 stain for the zircopax. Terry says she sometimes sprays a
very thin coat of clear over her majolica. She says it brightens the
colors, but makes a glossier surface. Terry says 06-03

Glaze name: Majolica Solly's
Cone: 03
Color: White
Testing: 
Surface: Gloss
Firing: Oxidation
Glaze type: Majolica
Transparency: Opaque
Recipe:
Frit 3124	54.00
EPK	15.00
Cornwall Stone	27.00
Whiting	4.00
Tin oxide	5.00
Zircopax Plus	8.00
Bentonite	2.00
Comments:
From Posey Bacopolous. Surface is slightly more uneven & less glossy.
Glaze name: Majolica Tile 1
Cone: 02
Color: base glaze
Testing: Untested
Surface: 
Firing: oxidation
Recipe:
Frit 3124	66.70
Tile 6 clay	12.50
Silica	12.50
Talc	4.20
Zinc oxide	4.20
Titanium dioxide	2.10
Comments:
I've been working with earthenware the last few months, after not
having done so for many years. Right now I am firing to cone 02 and
doing two types of decoration: one with metallic slips for a burnt
earth look and one with glazes. My interest here is only the glazed
ware. In the cases where I brush on the glaze, there is absolutely no
pin holing, whether I apply the glaze very thickly, thickly or
thinly. It's not so much the pin holing itself which interests me ( I
will work to eliminate that) but rather that it does not occur when I
brush on the glaze (whether I apply it thickly or thinly and even on
several occasions I have brushed in on raw, fired it and had no
pinholes). Any ideas why? bob kavanagh (60 km west of montreal)
bkav@vax2.concordia.ca>

Glaze name: Majolica UF Shop c05
Cone: 05
Color: Opaque White
Testing: Tested
Surface: Gloss
Firing: Oxidation
Glaze type: Majolica
Recipe:
Frit 3124	66.60
F-4 spar	23.00
EPK	2.30
neph sy	8.10
Bentonite	2.30
Tin oxide	5.70
Zircopax	11.50
Comments:
Version of Arbuckle majolica lowered to cone 05. Colorants over the
top mixed w/gerstley borate by volume. Copper/cobalt/iron 1:1 g.b.,
all other oxides and stains 1 colorant: 3 1/2 - 4  g.b.
Glaze name: Majolica V.C.
Cone: 04
Color: White
Testing: Untested
Surface: Gloss
Firing: Oxidation
Glaze type: Ca Na B Majolica
Recipe:
Frit 3124	3.10
Frit 3195	2.00
Frit 3134	2.00
Nepheline Sye	1.40
EPK	0.20
Zircopax	1.20
Bentonite	0.20
Comments:
Add CMC powder (about 1 ounce to 5000 grams glaze) to harden the dry
glaze for better overglaze painting. Glaze Type: Ca Na B Majolica.
Opacity: Opaque. Firing type: Oxidation .

Glaze name: Majolica V.C. Satin
Cone: 04
Color: White
Testing: Untested
Surface: Satin
Firing: Oxidation
Glaze type: Ca Mg Na B Majolica
Recipe:
Frit 3124	39.00
Frit 3195	39.00
Talc	10.00
EPK	8.00
Flint	4.00
Zircopax	11.00
Comments:
 Glaze Type: Ca Mg Na B Majolica. Opacity: Opaque. Firing type:
Oxidation . From the Earthenware issue of Studio Potter, v.11, no.2

Glaze name: Majolica Walter's
Cone: 04
Color: Opaque White
Testing: Untested
Surface: Gloss
Firing: Oxidation
Glaze type: Majolica
Recipe:
Frit 3124	34.90
Frit 3195	23.30
Frit 3134	23.30
neph sy	16.30
EPK	2.30
Bentonite	2.30
Zircopax	12.00
Comments:
Note: This seems a bit light on opacifier. Most zirconium-opacified
glazes use 8-15% frit 3124		30 frit 3195		20 frit 3134		20 neph sy
14 EPK			 2 zircopax		12 bentonite		 2
Glaze name: Matt Blue
Cone: 05-03
Color: Turquoise
Testing: Tested
Surface: Matt
Firing: Oxidation
Glaze type: Lithium Matte
Transparency: Translucent
Crystals: Small
Bubbles: None
Flow: Slight
Flaws: Shivers
Durability: Poor
Recipe:
Silica	53.00
Lithium carbonate	26.00
Kaolin	12.00
Soda ash	3.30
Copper carbonate	3.70
Bentonite	2.00
Comments:
Glaze name: Matt Elsie's Crawly c04
Cone: 04
Color: White
Testing: Untested
Surface: Crawl
Firing: Oxidation
Transparency: Opaque
Recipe:
Gerstley borate	28.00
G-200 spar	19.00
Lepidolite	9.50
EPK	38.50
Soda ash	5.70
Bentonite	2.00
Comments:
From Jane Dillon. A good gutsy crawl.
Glaze name: Matt Forbes
Cone: 04
Color: Transparent Clear
Testing: Untested
Surface: Semi-Matte or Satin
Firing: Oxidation
Recipe:
G-200 spar	38.80
Zinc oxide	6.10
Gerstley borate	14.60
Frit 3124	31.50
strontium	9.10
Bentonite	2.40
Comments:
From Jane Dillon. Slick and smooth. Barium converted to Sr.

Glaze name: Matt Frosty
Cone: 04
Color: SemiOpaque clear
Testing: Untested
Surface: Matte
Firing: Oxidation
Recipe:
Strontium carbonate	52.80
Gerstley borate	59.60
G-200 spar	245.30
Whiting	66.90
Zinc oxide	20.40
Flint	54.90
Bentonite	10.00
Comments:
From Jane Dillon. Ba converted to Sr. Bubbly/opaque/thick.


Glaze name: Matt Glaze
Cone: 04
Color: 
Testing: Untested
Surface: Matt
Firing: Oxidation
Glaze type: Zn Na
Recipe:
Frit 3110	63.00
Zinc oxide	30.00
EPK	7.00
Comments:
Glaze Type: Zn Na. Opacity: Opaque. Firing type: Oxidation .
Variations -- For Blue:  blue stain 7, red stain 3.

Glaze name: Matt Jackeeze 04
Cone: 04
Color: 
Testing: 
Surface: Matt
Firing: Oxidation
Glaze type: Lithium matt
Recipe:
Gerstley borate	35.00
Nepheline syenite	5.00
EPK	5.00
Flint	42.00
Lithium carbonate	8.00
Tin oxide	5.00
CMC	1.00
Comments:
Variations -- green + 3 Copper Carb blue + 2.5 copper carb + 1/4 Co
Carb Pink + 5 pink Stain grey + 10 silver stain Adding 5-10% whiting
w/stains that need CA will enhance color (Cr-Sn pinks, victoria
Green, etc.)
Glaze name: Matt Jacquie's
Cone: 04
Color: White
Testing: Untested
Surface: Satin matt
Firing: Oxidation
Glaze type: Lithium Matte
Transparency: Translucent
Recipe:
Gerstley borate	38.00
Nepheline syenite	5.00
EPK	5.00
Flint	44.00
Lithium carbonate	8.00
Tin oxide	5.00
Comments:
add CMC gum 1 Mix CMC gum with water and add gum solution to glaze
for brush application.
Variations --
Variations -- flasho pink 3% rutile + 10% tin
Pink: 5 pink stain. Green: 3 copper carb. Blue: 2.5 copper carb +
0.25 cobalt carb. Grey: 10 silver stain.
Glaze name: Matt Jaquie Rice Lithium Base
Cone: 04
Color: White
Testing: Untested
Surface: Semi-Matte or Satin
Firing: Ox. or Red.
Glaze type: Lithium Matte
Transparency: Translucent
Recipe:
Gerstley borate	38.00
Lithium carbonate	10.00
Nepheline syenite	5.00
EPK	5.00
Silica	42.00
Comments:
(from Laura Zindell - a former student at RISD) This is a nice
textural low-fire glaze - fire to 04 for semi-matt, 03 for
semi-gloss. Note: all of these glazes contain large amounts of gerstley borate,
which is soluble with time. If you don't use the glaze up within six
months or so you may have to toss it and mix a new batch. An
alternative is to replace all of the gerstley borate with 3134 frit.
submitted by: Wenzel K Pitelka e-mail: WKP0067@tntech.edu
Variations --
For opacity add 8% zircopax. Colors: green - 2% chrome
oxide, 2% copper carbonate; turquoise - 4% copper carbonate, 3%
rutile; blue - 2% cobalt carbonate; black - 3% cobalt carbonate, 12%
RIO; yellow - 4% rutile; yellow brown (especially nice) - 16% RIO.
Glaze name: Matt Johnson Semi
Cone: 04
Color: 
Testing: Untested
Surface: Satin matt
Firing: Oxidation
Glaze type: Ca Na Mg B
Recipe:
Frit 3124	77.30
Clay	13.60
Talc	9.10
Comments:
 Glaze Type: Ca Na Mg B. Opacity: . Firing type: Oxidation .
Glaze name: Matt Johnson Semi Revised
Cone: 04
Color: 
Testing: Untested
Surface: Satin matt
Firing: Oxidation
Glaze type: Ca Mg B
Recipe:
Frit 3124	72.70
Clay	13.60
Talc	13.60
Comments:
 Glaze Type: Ca Mg B. Opacity: . Firing type: Oxidation .
Glaze name: Matt Newcomb Leadless G3022
Cone: 04
Color: White
Testing: 
Surface: Matt
Firing: Oxidation
Glaze type: Low fire
Transparency: Opaque
Flow: None
Recipe:
Frit 2106 Hommel	48.00
Oxford feldspar	24.00
Kaolin	17.00
Whiting	6.00
Flint	5.00
Tin oxide	3.00
Comments:
From John Conrad's Coantemporary Ceramic Formulas.
Glaze name: Matt PSA
Cone: 04-03
Color: Clear
Testing: 
Surface: Matt
Firing: Oxidation
Glaze type: Low fire
Transparency: Semi-opaque
Recipe:
EPK	16.00
Frit 3124	32.00
Gerstley borate	32.00
Dolomite	20.00
Comments:
From Lynn Duryea Variations -- brown= 4-6% iron ox Green= 6% copper
carb Purple = .5% cobalt carb + 4% manganese carb Yellow = 4% Spanish
yellow iron ox

Glaze name: Matt PSA no GB
Cone: 04-03
Color: Clear
Testing: Untested
Surface: Matt
Firing: Oxidation
Glaze type: Low fire
Transparency: Semi-opaque
Recipe:
Kaolin - theoretical	8.00
Frit 3134	64.00
Dolomite	22.00
Alumina	7.00
Comments:
From Lynn Duryea
Variations --
brown= 4-6% iron ox
Green= 6% copper carb
Purple = .5% cobalt carb + 4% manganese carb
Yellow = 4% Spanish yellow iron ox
Glaze name: Matt Ron Roy Howell revision
Cone: 04-03
Color: Clear
Testing: 
Surface: Satin matt
Firing: Oxidation
Transparency: Semi-opaque
Recipe:
Wollastonite	31.00
Frit 3134	37.60
Nepheline syenite	25.80
Ball clay	5.60
Bentonite	1.70
Zircopax	11.20
Comments:
Steve Howell mixes this 50-50 w/Arbuckle majolica no tin for a smooth, buttery glaze.
Glaze name: Matt Soft
Cone: 04-03
Color: White
Testing: 
Surface: Satin matt
Firing: Oxidation
Glaze type: Low fire
Transparency: Semi-opaque
Recipe:
Frit 3124	48.00
Frit 3110	20.00
Zinc oxide	12.00
EPK	10.00
Whiting	10.00
Bentonite	2.00
Comments:
From Earthenware issue of Studio Potter, v.11 no. 2

Glaze name: Matt Stone
Cone: 04-03
Color: 
Testing: 
Surface: Matt
Firing: Oxidation
Glaze type: Low fire
Transparency: Opaque
Recipe:
Frit 3247	35.00
Kona F-4 feldspar	35.00
Gerstley borate	14.00
Whiting	12.00
Zinc oxide	4.00
Bentonite	2.00
Comments:
From Val Cushing in the Earthenware issue of Studio Potter, v.11, no.
2

Glaze name: Matt Stone  recalc
Cone: 04-03
Color: 
Testing: Untested
Surface: Matt
Firing: Oxidation
Glaze type: Low fire
Transparency: Opaque
Recipe:
Potash feldspar - theoretical	21.00
Whiting	12.00
Strontium carbonate	17.00
Zinc oxide	4.00
Frit 3134	17.00
Kaolin - theoretical	11.00
Silica	12.00
Bentonite	0.80
Comments:
From Val Cushing in the Earthenware issue of Studio Potter, v.11, no.
2.

Recalculated to use frit 3134 instead of 3247, and strontium in place
of barium carbonate.

Glaze name: matt stoneware glaze Charlie Cummings 06-144
Cone: 1-3
Color: 
Testing: 
Surface: Matt
Firing: Oxidation
Glaze type: Ash
Recipe:
Ash wood	5.00
Whiting	9.00
Gerstley borate	15.00
Redart	63.00
Zinc oxide	3.00
Comments:
From Charlie Cummings I swear this looks like an old matte stoneware glaze.  It
has a warm iron yellow background with lots of rust spots.  It goes mostly brown
where thin.  Thicker spots have more yellow.  I bet iron brushwork would look nice
over this glaze, but I haven't tried it.  Just a theory.
Glaze name: matt stoneware glaze Charlie Cummings 06-144 no gb
Cone: 1-3
Color: 
Testing: 
Surface: Matt
Firing: Oxidation
Glaze type: Ash
Recipe:
Dolomite	6.90
Wollastonite	5.30
Zinc oxide	3.50
Kaolin - theoretical	17.40
Frit 3134	29.20
Cornwall Stone	27.60
Bone ash	2.20
Silica	7.90
Titanium dioxide	0.80
Red iron oxide	5.60
Comments:
From Charlie Cummings I swear this looks like an old matte stoneware glaze.  It
has a warm iron yellow background with lots of rust spots.  It goes mostly brown
where thin.  Thicker spots have more yellow.  I bet iron brushwork would look nice
over this glaze, but I haven't tried it.  Just a theory.
Glaze name: Matt V.C. 5000 Stone
Cone: 04
Color: White
Testing: Untested
Surface: Smooth Stone Matt
Firing: Oxidation
Glaze type: Ca Na B
Recipe:
Frit 3124	77.00
Kona F-4 feldspar	14.00
Whiting	7.00
EPK	2.00
Comments:
"Nice stone matt.  Heavy but smooth.  Good." Glaze Type: Ca Na B.
Opacity: Opaque. Firing type: Oxidation .
Glaze name: Matte B
Cone: 6
Color: 
Testing: 
Surface: Satin matt
Firing: Oxidation
Glaze type: Lithium Matt
Recipe:
Nepheline syenite	57.50
Strontium carbonate	26.50
Kentucky OM #4	6.20
Flint	7.10
Lithium carbonate	2.70
Bentonite	3.00
Comments:
From Geoffrey Wheeler Geoffreywheeler@hotmail.com
Variations --
My most used colorants:
Zirconium yellow
Vanadium yellow
Victoria green
Shell Pink
Coral
Manganese carb
Cobart carb
Copper carb
Black nickel oxide
Glaze name: Matte Meredith's
Cone: 03
Color: Clear
Testing: 
Surface: Satin matt
Firing: Oxidation
Glaze type: Lithium Matt
Transparency: Translucent
Recipe:
Fusion frit F38	59.00
EPK	25.00
Lithium carbonate	1.00
Spodumene - Australian	15.00
Comments:
From Pete Pinnell, Clay Times July/Aug. 2005 p.19. Developed by Meredith Brickell.
Must be slow-cooled to develop good matt. Add Epsom Salts if dipping.
Glaze name: Metallic Bronze
Cone: 04-03
Color: bronze metallic
Testing: Untested
Surface: Matt
Firing: Oxidation
Glaze type: Metallic
Transparency: Opaque
Recipe:
Red clay	55.00
Flint	5.00
Ball clay	5.00
Manganese dioxide	45.00
Copper carbonate	5.00
Cobalt carbonate	5.00
Comments:
NOT for food.
Glaze name: Metallic Bronze cone 2-6
Cone: 2-6
Color: Metallic bronze
Testing: 
Surface: Waxy
Firing: Oxidation
Glaze type: Metallic
Transparency: Opaque
Recipe:
Manganese dioxide	60.00
Copper oxide	10.00
Redart	20.00
EPK	10.00
Comments:
NOT FOOD SAFE!!!
This was very bronze looking. I was amazed. But it is not for food
containers. I believe you mentioned that you wanted it for tiles?
>
>  Celia in NC
>  cwike@conninc.com
>Nottingham center for the Arts
Glaze name: Metallic Death Glaze Bill Shillalies'
Cone: 02-6
Color: Metallic bronze
Testing: 
Surface: Metallic
Firing: Oxidation
Glaze type: Metallic
Transparency: Opaque
Visual texture: metallic
Recipe:
Copper oxide	4.00
Cobalt oxide	2.00
Manganese dioxide	35.00
Ball clay	4.00
Redart	46.00
Flint	4.00
Red iron oxide	2.00
Rutile	3.00
Comments:
From Susan Peterson's Craft and Art of Clay. Fired to 02 w/thick application: bronze
colored, very matte; fired to 01, application thick, bronze semi-matte; fired to cone
6, application thick, semi-gloss, metallic-bronze and antique
Glaze name: Metallic Death Glaze Bill Shillalies'
Cone: 02-6
Color: Metallic bronze
Testing: 
Surface: Metallic
Firing: Oxidation
Glaze type: Metallic
Transparency: Opaque
Visual texture: metallic
Recipe:
Copper oxide	4.00
Cobalt oxide	2.00
Manganese dioxide	35.00
Ball clay	4.00
Redart	46.00
Flint	4.00
Red iron oxide	2.00
Rutile	3.00
Comments:
From Susan Peterson's Craft and Art of Clay. Fired to 02 w/thick application: bronze
colored, very matte; fired to 01, application thick, bronze semi-matte; fired to cone
6, application thick, semi-gloss, metallic-bronze and antique
Glaze name: Metallic J's Graphite 06
Cone: 05/04
Color: Metallic Gray
Testing: Untested
Surface: Sculpture
Firing: Oxidation
Glaze type: Metallic
Transparency: Opaque
Recipe:
Frit 3110	43.70
Custer feldspar	21.60
Barium carbonate	10.90
EPK	13.90
Cornwall Stone	9.90
Iron oxide	35.00
Copper oxide	20.00
Cobalt carbonate	12.00
Manganese dioxide	5.00
Comments:
apply thinly. From Jeremy Jernegan.
Glaze name: Metallic Platinum
Cone: 06-04
Color: silver metallic
Testing: 
Surface: Gloss
Firing: Oxidation
Glaze type: Metallic
Transparency: Opaque
Recipe:
Lithium carbonate	15.40
Gerstley borate	53.90
Manganese dioxide	30.80
Copper carbonate	4.62
Chromium oxide	0.23
Comments:
From Nan Smith's Ceramic Sculpture class. Student mixing Flamedrops used Mn
instead of Mg, and got a metallic dark silver glaze. NOT for food. Probably will
go bronze if more Copper is added.
Glaze name: Moon
Cone: 06-04
Color: Turquoise
Testing: 
Surface: Crater
Firing: Oxidation
Glaze type: Texture
Transparency: Opaque
Recipe:
Magnesium carbonate     	35.70
Kaolin                  	14.30
Lithium carbonate        	7.10
Borax                   	28.60
Gerstley borate         	14.30
Copper carbonate         	7.10
Comments:
Bob Shay sculpture glaze.

 
Glaze name: Mustard
Cone: 03
Color: Amber
Testing: Tested
Surface: Waxy
Firing: Oxidation
Transparency: Semi-opaque
Visual texture: Speckled
Crystals: None
Bubbles: None
Flow: None
Recipe:
Frit 3124	31.50
Gerstley borate	21.40
Dolomite	2.00
Kaolin	9.00
Custer feldspar	35.60
Burnt umber	5.00
Comments:
Waxy, mustard yellow thick, w/russet speckles, russet at edges.
Glaze name: Ocean Oil
Cone: 06-04
Color: Turquoise
Testing: 
Surface: 
Firing: Oxidation
Glaze type: Texture
Transparency: Opaque
Recipe:
Lithium carbonate       	21.40
Kaolin                   	7.10
Borax                   	14.30
Gerstley borate         	28.60
Whiting                 	28.60
Copper carbonate         	4.30
Comments:
Bob Shay sculpture glaze.
Glaze name: Opalescent Blue Glaze
Cone: 04
Color: Opalescent Blue
Testing: 
Surface: Gloss
Firing: 
Transparency: Semi-opaque
Visual texture: Mottled
Recipe:
Spodumene	20.00
Gerstley borate	60.00
Kentucky OM #4	12.00
Flint	8.00
Rutile	3.00
Comments:
I found an untested Opalescent that might work like the floating
blue. An opalescent glaze, clear where thin, blue-white opalecent
where thick. Variation: The addition of 0.75% Colbalt Carbonate gives
a rich mottled midnight blue glaze andrew s lubow <andylubow@juno.com>
Glaze name: Opalescent Blue Glaze no GB
Cone: 04
Color: Tan
Testing: Tested
Surface: Gloss
Firing: Oxidation
Glaze type: Low fire (Alkaline)
Transparency: Transparent
Bubbles: Some
Flow: Moderate
Recipe:
Spodumene	19.00
EPK	9.00
Frit 3134	72.00
Rutile	3.00
Bentonite	2.00
Comments:
Tested. Tan, not blue. Not opalescent.Moves where thick.  Bubbles cause very small
pinholes.

I found an untested Opalescent that might work like the floating
blue. An opalescent glaze, clear where thin, blue-white opalecent
where thick. Variation: The addition of 0.75% Colbalt Carbonate gives
a rich mottled midnight blue glaze andrew s lubow <andylubow@juno.com>
Glaze name: Opaque Smooth Mat
Cone: 04
Color: 
Testing: Untested
Surface: Smooth Mat
Firing: Oxidation
Glaze type: Ca B MidRoad
Recipe:
Frit 3124	70.00
Clay	15.00
Flint	5.00
Dolomite	5.00
Zinc oxide	5.00
Comments:
 Glaze Type: Ca B MidRoad. Opacity: . Firing type: Oxidation .

Glaze name: Otto's Texture LEAD
Cone: 04
Color: Orange to green
Testing: Untested
Surface: Texture
Firing: Oxidation
Glaze type: Texture
Transparency: Opaque
Recipe:
White lead	62.10
Custer spar	20.00
EPK	4.20
Barium carbonate	9.50
Cornwall Stone	4.20
Comments:
Infamous sculpture glaze. Scaley, dry. VERY toxic! Variations --
Colorants to try: rutile 6-10%. Copper 3-6%. Cobalt carb  1-5%. iron
3-5%. Chrome 6% = the infamous green-to-orange.

Glaze name: Pats Toadskin
Cone: 04
Color: 
Testing: 
Surface: Lichen
Firing: Oxidation
Glaze type: Lithium Matte
Transparency: Opaque
Flaws: Shivers
Recipe:
Lithium carbonate	55.00
Tin oxide	40.00
Kentucky OM #4	5.00
Cobalt carbonate	1.00
Copper carbonate	2.00
Comments:
Glaze name: Pink Bubblegum
Cone: 04
Color: pink
Testing: 
Surface: 
Firing: 
Recipe:
Feldspar	33.20
Gerstley borate	22.90
Zinc oxide	6.70
Barium carbonate	5.50
Kaolin	3.90
Flint	26.80
Whiting	1.00
Comments:
I think it originated with Carlton Ball. If it is to go over a red
clay body, opacify with tin, titanium ( warmer) or zircopax, but its
semi-opaque anyway, and has a nice texture and feel to it. george
mackie <mackie@uvic.ca> Variations -- Add 5% or more crimson stain to
get the required bubble gum pink this glaze is cheap to make and
works well on earthenware at cone 04.
Variations --
+5% crimson stain
Glaze name: Pink Bubblegum no GB
Cone: 04
Color: pink
Testing: Tested
Surface: Semi-gloss
Firing: Oxidation
Glaze type: Low fire
Transparency: Translucent
Flow: Slight
Recipe:
Feldspar	38.80
Wollastonite	17.50
Zinc oxide	7.80
Strontium carbonate	4.80
Kaolin - theoretical	4.40
Frit 3185	25.00
Comments:
Note: this re-calculated version seems to fit my terracotta body well. Slight mottled
quality to the glaze. High in Ca and Zn for a lowfire glaze. Would give browns
w/chrome colorants. Base is translucent. Slips show through. Darker pink w/5% crimson
stain than the original base.

Orig. notes: This glaze is cheap to make and works well on earthenware at cone 04.
I think it originated with Carlton Ball. If it is to go over a red clay
body, opacify with tin, titanium ( warmer) or zircopax, but its
semi-opaque anyway, and has a nice texture and feel to it. george
mackie <mackie@uvic.ca>
Variations --
Add 5% or more crimson stain = bubble gum pink
Glaze name: Pink Flash-o
Cone: 04
Color: grey-green w/pink flashing
Testing: Tested
Surface: Satin matt
Firing: 
Transparency: Opaque
Recipe:
Gerstley borate	38.00
Lithium carbonate	10.00
Nepheline syenite	5.00
EPK	5.00
Flint	42.00
Bentonite	1.00
Rutile	3.00
Tin oxide	10.00
Comments:
Color probably comes from traces of chrome in the dark rutile suggested which makes
for chrome-tin pinking. If your rutile does not flash, add a trace (.25%?) chrome.Not
balanced as a food-safe glaze. Breaks at edges. Good base for color tests for
sculpture use.
Glaze name: Pink Flash-o no GB
Cone: 04
Color: Pink
Testing: Untested
Surface: Waxy
Firing: Oxidation
Glaze type: Low fire
Transparency: Opaque
Recipe:
Lithium carbonate	10.00
Wollastonite	22.90
Feldspar	7.50
Kaolin - theoretical	4.90
Silica	19.30
Frit 3185	35.60
Tin oxide	5.00
Rutile	4.00
Comments:
I suspect the pink color depends to some extent
on chrome impurities in the rutile making chrome-tin pink, so results
may vary with the batch of rutile.
Glaze name: Plum John's Revised
Cone: 04
Color: Purple
Testing: Tested
Surface: Gloss
Firing: Oxidation
Glaze type: Low fire (Alkaline)
Recipe:
Gerstley borate	10.00
Frit 3110	63.00
Frit 3134	9.00
Kaolin	7.00
Flint	11.00
Cobalt oxide	0.30
Manganese carbonate	2.00
Comments:
From Joan Bruneau CM Jan. 2002 p.70 Variations -- also add: Mason
Blackberry wine stain	      5

Glaze name: Pumpkin
Cone: 04-03
Color: Orange
Testing: 
Surface: Gloss
Firing: Oxidation
Transparency: Transparent
Recipe:
Gillespie borate	53.00
Ball clay	25.00
Nepheline syenite	25.00
Comments:
Add 4% Cerdek orange stain. Glazchem will not accept stain colors as there are no
analysis for them. From Lisa Orr, who works on lowfire whiteware w/red sig, bisqued
to 01, glaze-fired to 04.
Glaze name: Pumpkin no GB
Cone: 04-03
Color: Orange
Testing: 
Surface: Gloss
Firing: Oxidation
Transparency: Transparent
Recipe:
Dolomite	9.90
Whiting	7.40
Strontium carbonate	0.30
Nepheline syenite	19.70
Frit 3195	54.50
Bentonite	2.00
Comments:
Add 4% Cerdek orange stain. Glazchem will not accept stain colors as there are no
analysis for them. From Lisa Orr, who works on lowfire whiteware w/red sig, bisqued
to 01, glaze-fired to 04.
Glaze name: Purple Aqua Lana Wilson
Cone: 06
Color: purple to aqua
Testing: 
Surface: Matt
Firing: Oxidation
Glaze type: Barium matt
Transparency: Opaque
Recipe:
Barium carbonate	45.00
Nepheline syenite	45.00
Frit 3289	4.00
Bentonite	2.00
Copper carbonate	4.00
Comments:
From Lana Wilson via Ceramics Monthly 07 Buyers' Guide Supplement. Not for food use, even on the outside. Spray thin for purple, thick for aqua.
Variations --
4-8% copper carb. For more aqua, use smaller amounts of copper carb.
Glaze name: Purple Glamorama
Cone: 04
Color: Purple
Testing: Tested
Surface: Semi-gloss
Firing: Oxidation
Transparency: Semi-opaque
Recipe:
Silica	15.00
EPK	5.00
Talc theoretical	5.00
Whiting	5.00
Gerstley borate	10.00
Frit 3124	45.00
Nepheline syenite	15.00
Cobalt oxide	1.00
Comments:
Glaze name: Purple Glamorama no GB
Cone: 04
Color: Purple
Testing: Tested
Surface: Semi-gloss
Firing: Oxidation
Transparency: Semi-opaque
Recipe:
Silica	19.70
Kaolin - theoretical	19.00
Dolomite	7.10
Wollastonite	2.10
Frit 3134	42.50
Nepheline syenite	9.60
Cobalt oxide	1.00
Comments:
Glaze name: Purple Pagan
Cone: 04-03
Color: Purple
Testing: 
Surface: Satin matt
Firing: Oxidation
Transparency: Opaque
Recipe:
Barium carbonate	30.20
Lithium carbonate	2.40
Zinc oxide	5.40
Whiting	9.50
Feldspar	36.20
Silica	16.30
Nickel oxide	3.00
Comments:
Variations --
for blueish add 1.5% cobalt
Glaze name: Razzle Dazzle Phil's
Cone: 08-06
Color: 
Testing: 
Surface: 
Firing: Raku
Glaze type: Raku (Copper luster)
Transparency: Opaque
Recipe:
Gerstley borate	46.50
Borax	46.50
Ball clay	7.00
Red iron oxide	9.20
Black copper oxide	4.80
Comments:
UF Shop glaze.
Glaze name: Red Orange Pb010
Cone: 010 - 08
Color: Laquer Red
Testing: Untested
Surface: 
Firing: Oxidation
Glaze type: Pb Li RawLead
Recipe:
White lead	76.00
Lithium carbonate	4.00
Flint	16.00
EPK	4.00
Chrome oxide	3.00
Tin oxide	6.00
Comments:
 Glaze Type: Pb Li RawLead. TOXIC!! Opacity: . Firing type: Oxidation
.

Glaze name: Root Beer Sparkle
Cone: 04
Color: Brown
Testing: 
Surface: Gloss
Firing: Oxidation
Glaze type: Aventurine
Transparency: Translucent
Visual texture: Speckled
Crystals: Small
Flow: Moderate
Flaws: Crazes
Durability: Medium
Recipe:
Frit 3819	90.00
Whiting	10.00
Red iron oxide	24.00
Bentonite	1.00
Comments:
Contains small metallic glitter crystals. Calls for Spanish Red Iron oxide. Apply thickly, or there may be patches of dull
brown or purple. This can be corrected by applying more glaze and re-firing. Clay
Times Mar/Apr 07 p 50
Glaze name: Rosie's Base
Cone: 04
Color: 
Testing: 
Surface: semi gloss
Firing: 
Recipe:
Plastic vitrox	40.00
Gerstley borate	50.00
Silica	10.00
Comments:
I use both of these with a 10% addition of Mason 6600 black. Rosie's
turns a satin grey, while Darby's is a satin black. Here are a couple
of simple glazes you might try. Both are semi-gloss until you add
stains, then they become more of a satin matt. The trick to getting a
good matt glaze at cone 04 is to soak the kiln at the end of the
firing, and then cool a bit slower than usual (fire down). A matt
glaze becomes that way because micro-crystals grow out of the glass.
It takes time for that to happen, and the typical electric kiln
simply cools too quickly. Both of these came out of student triaxial
blends at the Kansas City Art Institute. submitted by: Pete Pinnell
e-mail: ppinnell@unlinfo.unl.edu source for original recipe: Kansas
City Art Institute


Glaze name: Rosie's base 04
Cone: 04
Color: 
Testing: Untested
Surface: shiny glossy
Firing: Ox. or Red.
Recipe:
Plastic vitrox	40.00
Gerstley borate	50.00
Flint	10.00
Bentonite	2.00
Comments:
 Glaze Type: Ca Na B. Translucent satin glaze. From Pete Pinnell. For
colors add up to 10% Mason stain 6600 black makes a nice satin grey.

Glaze name: Rosie's Satin black 04
Cone: 04-03
Color: Black
Testing: 
Surface: Waxy
Firing: Oxidation
Transparency: Opaque
Recipe:
pv clay	40.00
Gerstley borate	50.00
Flint	10.00
Comments:
Cool slowly to get matt surface. Soak 30 min @ 1/2 power. From Rosie Wynkoop
via Pete Pinnell.
Variations --
Add Mason 6600 black	    10
Glaze name: Satin
Cone: 04
Color: 
Testing: 
Surface: Satin matt
Firing: Oxidation
Glaze type: Low fire
Recipe:
Frit 3124	39.00
Frit 3195	39.00
Talc	10.00
EPK	8.00
Flint	4.00
Comments:
From MJ Bole. Variations -- +10% zircopax for white majolica glaze.

Glaze name: Satin  1
Cone: 02
Color: 
Testing: Untested
Surface: Satin
Firing: Ox or Red
Glaze type: Ca B MidRoad
Recipe:
