Repository: a0082273/glaze_color_prediction

Data of this repository are from Grazy(http://help.glazy.org/about/#about-the-software)

File: database/GlazChem/trash/glz_hg_lowfire.txt (part 5 of 5)
Glaze name: 06 Clear
Barium carbonate	13.60
Gerstley borate	19.40
Custer spar	38.80
Whiting	11.70
Zinc oxide	3.90
Flint	9.70
Bentonite	2.90
Comments:
 Glaze Type: Ca B MidRoad. Opacity: Semi-Opaque. Firing type: Ox or
Red .

Glaze name: Satin 1 c04
Cone: 04-03
Color: 
Testing: Untested
Surface: Satin matt
Firing: Oxidation
Glaze type: Low fire
Recipe:
Frit 3124	45.00
Colemanite	10.00
Whiting	5.00
Flint	15.00
EPK	5.00
Nepheline syenite	15.00
Talc	5.00
Comments:
Glaze name: Satin Clear Heather's no GB
Cone: 04-03
Color: Clear
Testing: 
Surface: Satin matt
Firing: Oxidation
Glaze type: Low fire
Transparency: Transparent
Recipe:
Frit 3124	25.00
Laguna borate	25.00
EPK	20.00
Flint	10.00
Whiting	10.00
Talc	10.00
Comments:
From UF alum Heather Alexander. This summer I have had to face the
crusty bottom of the buckets of glaze.  I am still crusading for the
perfect satin matt that can fits into my "oh toss some of that in"
and slap it on with a brush repertoire of glazing. A new recipe using
laguna borate with great promise. halexander@worldnet.att.net
Glaze name: Satin Clear Heather's no GB recalc
Cone: 04-03
Color: Clear
Testing: Untested
Surface: Satin matt
Firing: Oxidation
Glaze type: Low fire
Transparency: Transparent
Recipe:
Frit 3195	44.80
Dolomite	16.40
Whiting	8.40
Kaolin - theoretical	15.00
Silica	12.70
Custer feldspar	3.30
Comments:
From UF alum Heather Alexander. This summer I have had to face the
crusty bottom of the buckets of glaze.  I am still crusading for the
perfect satin matt that can fits into my "oh toss some of that in"
and slap it on with a brush repertoire of glazing. A new recipe using
laguna borate with great promise. halexander@worldnet.att.net
Glaze name: Satin Clear Parson's
Cone: 04-03
Color: White
Testing: 
Surface: Satin matt
Firing: Oxidation
Glaze type: Low fire
Transparency: Translucent
Crystals: Small
Recipe:
Flint	42.00
Gerstley borate	48.00
Nepheline syenite	5.00
Lithium carbonate	10.00
EPK	5.00
Bentonite	2.00
Comments:
I have found this a very reliable satin glaze on terracotta (Sophie's
Orange from Axner), porcelain (P5 from Highwater) & a white stoneware
(Max's White with Kyanite from Axner). No crazing or pin-holing
problems on any of the clays. It takes stains & colorant chemicals
beautifully. nanci
Glaze name: Satin Clear Pinnell Best
Cone: 04-03
Color: Clear
Testing: 
Surface: Satin matt
Firing: Oxidation
Glaze type: Lithium Matt
Transparency: Transparent
Recipe:
Spodumene	50.00
Gerstley borate	30.00
Flint	20.00
Comments:
From Pete Pinnell:
Here's the best satin clear I have for cone 04.
It can tend to cause dunting on some red bodies that have a higher talc
content, but usually only if it's made into a majolica and applied
thick. We use this as a satin clear in our classes and it works just
fine. Use a medium to thick application, and it really should be fired
down a bit to develop a more satin surface (otherwise it is a semigloss).

flocculate

It needs no bentonite, since the gerstley fills that role. I don't know
how the gerstley substitutes work, since we still have a stash of the
old stuff.
Glaze name: Satin Clear Pinnell Best test question
Cone: 04-03
Color: Clear
Testing: 
Surface: Satin matt
Firing: Oxidation
Glaze type: Lithium Matt
Transparency: Transparent
Recipe:
Gerstley borate	27.00
Lithium carbonate	8.00
Silica	32.00
Kaolin - theoretical	33.00
Comments:
From Pete Pinnell:
Here's the best satin clear I have for cone 04.
It can tend to cause dunting on some red bodies that have a higher talc
content, but usually only if it's made into a majolica and applied
thick. We use this as a satin clear in our classes and it works just
fine. Use a medium to thick application, and it really should be fired
down a bit to develop a more satin surface (otherwise it is a semigloss).

flocculate

It needs no bentonite, since the gerstley fills that role. I don't know
how the gerstley substitutes work, since we still have a stash of the
old stuff.
Glaze name: Satin Cloudy
Cone: 04
Color: 
Testing: Untested
Surface: Satin
Firing: Oxidation
Glaze type: Na Ca B
Recipe:
Nepheline syenite	36.60
Frit 3134	54.50
Whiting	7.00
Bentonite	2.00
Comments:
Add 2% CMC to above glaze Glaze Type: Na Ca B. Opacity:
Semi-Transparent. Firing type: Oxidation .

Glaze name: Satin Heather's no GB
Cone: 03
Color: White
Testing: Tested
Surface: Waxy
Firing: Oxidation
Glaze type: Magnesium matt
Transparency: Translucent
Visual texture: Mottled
Flow: None
Recipe:
Frit 3195	44.80
Dolomite	16.40
Whiting	8.40
EPK	15.00
Silica	12.70
Custer feldspar	3.30
Bentonite	2.00
Comments:
Slips show. White with some mottling where thick.
Glaze name: Satin Matt
Cone: 06 - 04
Color: 
Testing: 
Surface: matt
Firing: 
Recipe:
Gerstley borate	11.20
Dolomite	11.20
Whiting	13.70
Zinc oxide	0.30
Nepheline syenite	41.40
EPK	6.00
Silica	16.30
Comments:
The following is one of my favorite Satin Matts. It fires at cone
06-04 and will accept most colorants. Not every glaze fits every clay
body, please test first. submitted by: Christine Winokur, Kickwheel
e-mail: Kickwheel@AOL.COM
Glaze name: Satin Matt
Cone: 04-03
Color: Clear
Testing: 
Surface: Satin matt
Firing: Oxidation
Glaze type: Low fire
Transparency: Translucent
Recipe:
Gerstley borate	38.00
Lithium carbonate	10.00
Nepheline syenite	5.00
EPK	5.00
Flint	42.00
Comments:
Lithium carb is the ingredient causes nice color variation. Use coarse
(40 mesh) and put contents left on screen back in bucket. From Lynn
Duryea
Variations --
White= 10% zircopax
Grey blue = 4% iron chromage + .5% cobalt carb
Peacock blue= 3% copper carb
Dk Green = 2% copper carb. + 1% chrome
Yellow = 2% vanadium stain + 2% yellow ochre
Flasho Pink = 3% dk rutile + 10% tin oxide
Crimson= 6% crimson
Glaze name: Satin Matt 1
Cone: 06 - 04
Color: 
Testing: Untested
Surface: matt
Firing: Ox. or Red.
Glaze type: Low fire
Recipe:
Gerstley borate	11.20
Dolomite	11.20
Whiting	13.70
Zinc oxide	0.30
Nepheline syenite	41.40
EPK	6.00
Silica	16.20
Comments:
> ClayArt Listserv recipe < If you find this glaze useful, please
consider submitting it to the GlazeBase project with full
documentation. Use one of the GlazeBase submission formats available
on the CeramicsWeb web page.

comments: The following is one of my favorite Satin Matts. It fires
at cone 06-04 and will accept most colorants. Not every glaze fits
every clay body, please test first. submitted by: Christine Winokur,
Kickwheel e-mail: Kickwheel@AOL.COM

Glaze name: Satin Matt Black Paul's Low Fire
Cone: 06 - 03
Color: black
Testing: Untested
Surface: matt
Firing: oxidation
Recipe:
Potash feldspar	15.80
Dolomite	10.50
Gerstley borate	26.30
Silica	10.50
Barnard clay	36.80
Cobalt oxide	2.10
Copper oxide	11.60
Comments:
Try this black matte. It fires in the temperature range you want. At
^06 it is duller, at ^04-^03 it is a little shinier, more metallic
looking. As far as crazing goes, that would be a function of the
qualities of the clay body the glaze is being applied to. Test first
to minimize unexpected results. submitted by: Paul Morris e-mail:
pmorris@holly.colostate.edu
Glaze name: Satin Matt Johnson
Cone: 04
Color: 
Testing: 
Surface: Satin matt
Firing: Oxidation
Glaze type: Low fire
Transparency: Semi-opaque
Recipe:
Frit 3124	45.00
Gerstley borate	10.00
Whiting	5.00
Flint	15.00
EPK	5.00
Nepheline syenite	15.00
Talc	5.00
Comments:
Glaze name: Satin Matt Johnson Revised
Cone: 04
Color: Clear
Testing: 
Surface: Satin matt
Firing: Oxidation
Glaze type: Low fire
Transparency: Translucent
Recipe:
Frit 3124	72.70
EPK	13.60
Talc	13.60
Comments:
From Val Cushing.

Glaze name: Satin Matt Leadless G3023
Cone: 04
Color: Gray
Testing: 
Surface: Satin matt
Firing: Oxidation
Glaze type: Zinc matt
Transparency: Opaque
Flow: None
Recipe:
Flint	42.00
Kaolin	22.00
Lithium carbonate	10.00
Zinc oxide	10.00
Whiting	10.00
Barium carbonate	6.00
Comments:
From John Conrad's Contemporary Ceramic Formulas.
Variations --
+ 3 manganese carb = brown
+ 3 copper carb = deep yellow-green
Glaze name: Satin Matt Lynn's
Cone: 04-03
Color: Clear
Testing: 
Surface: Satin matt
Firing: Oxidation
Glaze type: Low fire
Transparency: Translucent
Recipe:
Gerstley borate	38.00
Lithium carbonate	10.00
Nepheline syenite	5.00
EPK	5.00
Flint	42.00
Comments:
Lithium carb is the ingredient causes nice color variation. Use
coarse (40 mesh) and put contents left on screen back in bucket. From
Lynn Duryea Variations -- White= 10% zircopax Grey blue = 4% iron
chromage + .5% cobalt carb Peacock blue= 3% copper carb Dk Green = 2%
copper carb. + 1% chrome Yellow = 2% vanadium stain + 2% yellow ochre
Flasho Pink = 3% dk rutile + 10% tin oxide Crimson= 6% crimson

Glaze name: Satin Matt Lynn's Recalc
Cone: 04-03
Color: Clear
Testing: 
Surface: Satin matt
Firing: Oxidation
Glaze type: Low fire
Transparency: Translucent
Recipe:
Dolomite	4.50
Magnesium carbonate	0.80
Lithium carbonate	10.00
EPK	12.00
Silica	30.00
Frit 3134	35.00
Comments:
Lithium carb is the ingredient causes nice color variation. Use
coarse (40 mesh) and put contents left on screen back in bucket. From
Lynn Duryea
Variations --
Variations -- White= 10% zircopax Grey blue = 4% iron
chromage + .5% cobalt carb Peacock blue= 3% copper carb Dk Green = 2%
copper carb. + 1% chrome Yellow = 2% vanadium stain + 2% yellow ochre
Flasho Pink = 3% dk rutile + 10% tin oxide Crimson= 6% crimson
Glaze name: Satin Parson's Clear
Cone: 06
Color: Clear
Testing: 
Surface: Satin matt
Firing: Oxidation
Glaze type: Low fire
Transparency: Transparent
Recipe:
Flint	42.00
Gerstley borate	38.00
Nepheline syenite	5.00
Lithium carbonate	10.00
EPK	5.00
Comments:
From Nanci bishof <enjb@aol.com>. Found this to be a very reliable
satin glazeon terracotta (Sophie's Orange from Axner), porcelain ( P5
from Highwater) & a white stoneware (Max's White w/Kyanite from
Axner). No crazing or pinholing problems on any of the clays. Takes
stains and colorants beautifully.

Glaze name: Satin Parson's Clear Revised
Cone: 06
Color: Clear
Testing: 
Surface: Satin matt
Firing: Oxidation
Glaze type: Low fire
Transparency: Transparent
Recipe:
Silica	26.10
Gerstley borate	37.40
Lithium carbonate	3.60
Nepheline syenite	21.30
Spodumene - theoretical	11.70
Bentonite	0.80
Comments:
From Nanci bishof <enjb@aol.com>. Found this to be a very reliable
satin glazeon terracotta (Sophie's Orange from Axner), porcelain ( P5
from Highwater) & a white stoneware (Max's White w/Kyanite from
Axner). No crazing or pinholing problems on any of the clays. Takes
stains and colorants beautifully.
Glaze name: Satin Pete's Best
Cone: 04
Color: Clear
Testing: 
Surface: Satin matt
Firing: Oxidation
Glaze type: Lithium Matte
Transparency: Transparent
Recipe:
Gerstley borate	27.00
Lithium carbonate	8.00
Silica	32.00
Kaolin	33.00
Comments:
Glaze name: Satin Smooth
Cone: 04
Color: 
Testing: 
Surface: Satin matt
Firing: Oxidation
Glaze type: Low fire
Recipe:
Frit 3292	80.00
Whiting	10.00
Flint	5.00
EPK	5.00
Comments:
From MJ Bole. Variations -- 5% zircopax or tin for white opaque satin.

Glaze name: Satin Soft
Cone: 04
Color: 
Testing: 
Surface: Satin matt
Firing: Oxidation
Glaze type: Low fire
Recipe:
Frit 3124	48.00
Frit 3110	20.00
Zinc oxide	12.00
EPK	10.00
Whiting	10.00
Comments:
From MJ Bole.

Glaze name: Satin Stone V.C.
Cone: 04
Color: White
Testing: Untested
Surface: Satin  Matt
Firing: Oxidation
Glaze type: Ca Na B
Transparency: Translucent
Recipe:
Frit 3124	45.00
Gerstley borate	10.00
Nepheline syenite	15.00
Talc	5.00
Whiting	5.00
Flint	15.00
EPK	5.00
Comments:
 Glaze Type: Ca Na B. Opacity: Opaque. Firing type: Oxidation .

Glaze name: Satin Translucent Pb
Cone: 04
Color: 
Testing: Untested
Surface: Satin
Firing: Oxidation
Glaze type: Li FritLead
Recipe:
Lithium carbonate	19.80
Lead bisilicate	27.30
Bone ash	8.20
Kona F-4 spar	6.90
EPK	11.70
Flint	26.20
Ultrox	7.20
Bentonite	2.00
Comments:
 Glaze Type: Li FritLead . Opacity: Semi-Opaque. Firing type:
Oxidation .

Glaze name: Satin Transparent
Cone: 04
Color: 
Testing: Untested
Surface: Satin matt
Firing: Oxidation
Glaze type: Ca Na B
Transparency: Transparent
Recipe:
Frit 3124	52.50
Kona F-4 spar	14.90
Colemanite	16.80
Whiting	3.00
Kaolin	2.00
Flint	10.90
Comments:
 Glaze Type: Ca Na B. Opacity: . Firing type: Oxidation .
Glaze name: Satin Transparent recalc
Cone: 04
Color: 
Testing: Untested
Surface: Satin matt
Firing: Oxidation
Glaze type: Ca Na B
Transparency: Transparent
Recipe:
Frit 3134	68.30
Whiting	0.30
Kaolin - theoretical	23.40
Silica	8.10
Comments:
 Glaze Type: Ca Na B. Opacity: . Firing type: Oxidation .
Glaze name: semi matte Akaline
Cone: 06
Color: Clear
Testing: 
Surface: Satin matt
Firing: Oxidation
Transparency: Transparent
Recipe:
Colemanite	38.00
Lithium carbonate	10.00
Nepheline syenite	5.00
Kaolin	5.00
Silica	42.00
Comments:
From Harvey Brody's "The Book of Lowfire Ceramics"
Glaze name: Semi-Opaque Carlton Ball 04
Cone: 04-03
Color: White
Testing: untested
Surface: Semi-gloss
Firing: Oxidation
Glaze type: Low fire (Boron)
Transparency: Translucent
Recipe:
Feldspar	33.20
Gerstley borate	22.00
Zinc oxide	6.70
Barium carbonate	5.50
Kaolin	3.90
Flint	26.80
Whiting	1.00
Comments:
Opacity if used over a red clay body. semi-opaque, nice texture and
feel.

Glaze name: Skin Glaze Tom Bartel #5
Cone: 06-03
Color: 
Testing: 
Surface: 
Firing: Oxidation
Glaze type: Texture
Recipe:
Gerstley borate	37.50
Wollastonite	62.50
Comments:
When fired to 06, this is dry, off-white, and cracks.
Glaze name: Skin Glaze Tom Bartel #6
Cone: 06-03
Color: 
Testing: 
Surface: 
Firing: Oxidation
Glaze type: Texture
Transparency: Translucent
Recipe:
Gerstley borate	42.00
Wollastonite	53.00
Silica	5.00
Comments:
At cone 04 this has a nice, globby cracking texture.
Glaze name: Skin Glaze Tom Bartel #7
Cone: 06-03
Color: 
Testing: 
Surface: 
Firing: Oxidation
Glaze type: Texture
Transparency: Translucent
Recipe:
Gerstley borate	33.00
Wollastonite	56.00
Ball clay	11.00
Comments:
At cone 04 this is a nice, milky translucent glaze. At 06 it's too dry.
Glaze name: Skin Glaze Tom Bartel #8
Cone: 06-03
Color: 
Testing: 
Surface: 
Firing: Oxidation
Glaze type: Texture
Transparency: Translucent
Recipe:
Gerstley borate	38.00
Wollastonite	48.00
Ball clay	14.00
Comments:
At cone 04 this has a nice globby cracking texture, similar to #6 but with softer edges.
Glaze name: Slip Andrea Gill's
Cone: 04
Color: White
Testing: 
Surface: Unglazed
Firing: Ox. or Red.
Glaze type: Slip
Transparency: Opaque
Recipe:
Kaolin	29.00
Ball clay	29.00
Frit 3124	18.00
Talc	12.00
Flint	12.00
Zircopax Plus	6.00
Comments:
From Matthias Ostermann.
Glaze name: Slip Andrea's Bisque
Cone: 04
Color: Opaque White
Testing: Untested
Surface: Slip or Engobe
Firing: Ox. or Red.
Recipe:
Georgia kaolin	11.00
EPK	6.00
Calcined kaolin	17.00
Talc	11.00
Frit 3124	28.00
Flint	22.00
Soda ash	5.00
Zircopax	10.00
Bentonite	2.00
Comments:
From Jane Dillon. Sticks to anything.

Glaze name: Slip Base for Leatherhard Application
Cone: 06 - 03
Color: Opaque White
Testing: Untested
Surface: Slip or Engobe
Firing: Ox. or Red.
Recipe:
OM-4 Ball clay	40.00
EPK	20.00
Neph Sy	15.00
Talc theoretical	15.00
Frit 3124	10.00
Comments:
Linda Arbuckle
University of Florida
Variations --
The exact color is somewhat affected by the fluxes in the glaze over the top, as
usual.
white	5% zircopax
green	3% chrome + 3% copper  carb.
yellow	10% Mason 6485 titanium yellow
blue	1-2% cobalt carbonate or 6-10% blue stain
pink	12-15% pink body stain, e.g.  Mason 6020 pink. +2%rutile
black	12-15% black stain or black  oxide mix. Mix the base w/Redart
in place of ball clay. Drop frit to 8.
Taupe   iron chromate 5%
Glaze name: Slip basic
Cone: 04
Color: 
Testing: 
Surface: 
Firing: Oxidation
Glaze type: Slip
Recipe:
Kaolin	25.00
Ball clay	25.00
Frit 3195	15.00
Talc theoretical	5.00
Flint	20.00
Zircopax Plus	5.00
Comments:
Glaze name: Slip Betty's Bisque
Cone: 04-01
Color: White
Testing: 
Surface: Unglazed
Firing: Oxidation
Glaze type: Slip
Transparency: Opaque
Recipe:
Silica	40.00
Nepheline syenite	26.70
Ball clay	26.70
Frit 3195	6.70
Ultrox	7.00
Comments:
From Lisa Orr, who bisques to 01 on lowfire whiteware and glazes to 04. Can use like
underglaze on wet, bone-dry, or bisqued clay.
Variations --
3 parts dry base to 1 part stain. Or up to 25 % Mason stain.
Glaze name: Slip Bill Abright
Cone: 04-08
Color: 
Testing: 
Surface: 
Firing: Oxidation
Glaze type: Slip
Recipe:
Nepheline syenite	25.00
Flint	25.00
EPK	25.00
Kentucky OM #4	25.00
Comments:
Glaze name: Slip Bisque
Cone: 06-04
Color: 
Testing: 
Surface: Unglazed
Firing: Oxidation
Glaze type: Slip
Transparency: Opaque
Recipe:
Kaolin	32.90
Cornwall Stone	32.90
Ball clay	13.20
Flint	19.70
Soda ash	1.30
Comments:
Variations --
Variations -- White 10% zircopax Blue-Green 1% cobalt 1% chrome Pink
- 6006 Crimson Mason stain 20% Sapphire blue 6389 20% Ivy Green 6223
10% Blue-green 6246 10% Chartreuse 6236 20% Ambrosia 6129 20%
Glaze name: Slip Bisque Reformulated
Cone: 06-04
Color: 
Testing: 
Surface: Unglazed
Firing: Oxidation
Glaze type: Slip
Transparency: Opaque
Recipe:
Kaolin - theoretical	30.20
Ball clay	16.10
Nepheline syenite	21.80
Flint	30.70
Whiting	1.10
Comments:
Variations --
White 10% zircopax
Blue-Green 1% cobalt 1% chrome
Pink - 6006 Crimson Mason stain 20%
Sapphire blue 6389 20%
Ivy Green 6223 10%
Blue-green 6246 10%
Chartreuse 6236 20%
Ambrosia 6129 20%
Glaze name: Slip Black
Cone: 04-9
Color: Black
Testing: 
Surface: Unglazed
Firing: Ox. or Red.
Glaze type: Slip
Transparency: Opaque
Recipe:
Redart	100.00
Copper carbonate	6.25
Manganese dioxide	3.75
Cobalt carbonate	6.25
Comments:
from Ron Meyers
Glaze name: Slip Black Archie Bray
Cone: 04
Color: 
Testing: 
Surface: 
Firing: Oxidation
Glaze type: Slip
Recipe:
Redart	50.00
Ball clay	25.00
Manganese dioxide	15.00
Black iron oxide	5.00
Comments:
PLUS black stain 12%
Glaze name: Slip Bringle
Cone: 06-10
Color: 
Testing: 
Surface: Unglazed
Firing: Ox. or Red.
Glaze type: Slip
Transparency: Opaque
Recipe:
EPK	20.00
Kentucky OM #4	20.00
Nepheline syenite	25.00
Flint	30.00
Borax	5.00
Comments:
Slip works at any temperature on wet to leatherhard work. Try 10, 20,
or 305 for slip colors. From Lynn Duryea who recommends 20%.

Note: borax can cause hard borax crystals to form in the bucket.
These make glassy spots in the fired slip if not screened out.
Glaze name: Slip Crackle
Cone: 04
Color: White
Testing: 
Surface: Unglazed
Firing: Oxidation
Glaze type: Slip
Transparency: Opaque
Visual texture: Crackle
Recipe:
EPK	20.20
Ball clay	16.80
Frit 3124	29.40
Gerstley borate	12.60
Zinc oxide	4.20
Bentonite	16.80
Zircopax	2.50
Comments:
From Karon Doherty


Glaze name: Slip Earthenware
Cone: 04-03
Color: White
Testing: 
Surface: Unglazed
Firing: Ox. or Red.
Glaze type: Slip
Transparency: Opaque
Recipe:
EPK	55.00
Ball clay	15.00
Flint	10.00
Feldspar	10.00
Zircopax	10.00
Comments:
Note: with only spar as a flux, this is not likely to mature at lowfire temps. This
is a high-fire slip.
Glaze name: Slip J. Hagerty Crawling
Cone: 06 - 04
Color: 
Testing: 
Surface: Unglazed
Firing: 
Glaze type: Slip
Transparency: Opaque
Recipe:
Ferro frit 3269	25.00
Barium carbonate	10.00
Nepheline syenite	25.00
Magnesium carbonate	25.00
EPK	10.00
Zinc oxide	5.00
Comments:
This is an^06-04 crawling slip recipe formulated by Jim Hagerty at
CSU Long Beach in the spring of 1991. Application thickness counts.
This slip can be used over or under other glazes, though it will
disappear when used with Chappell's EG 137 glaze formula. submitted
by: Patrick Hilferty e-mail: PHilferty@aol.com
Glaze name: Slip J. Hagerty Crawling
Cone: 04 - 06
Color: 
Testing: Untested
Surface: slip or engobe texture
Firing: Ox. or Red.
Recipe:
Ferro frit 3269	25.00
Barium carbonate	10.00
Nepheline syenite	25.00
Magnesium carbonate	25.00
EPK	10.00
Zinc oxide	5.00
Comments:
This is an^06-04 crawling slip recipe formulated by Jim Hagerty at
CSU Long Beach in the spring of 1991. Application thickness counts.
This slip can be used over or under other glazes, though it will
disappear when used with Chappell's EG 137 glaze formula. submitted
by: Patrick Hilferty e-mail: PHilferty@aol.com

Glaze name: Slip John Frantz
Cone: 04
Color: White
Testing: 
Surface: Unglazed
Firing: Oxidation
Glaze type: Stain
Transparency: Opaque
Recipe:
Ball clay	35.00
Grolleg	15.00
Frit 3124	10.00
Flint	20.00
Gerstley borate	5.00
Talc	5.00
Tin oxide	5.00
Zircopax	10.00
Comments:
Glaze name: Slip M.J. Bole White
Cone: 04-11
Color: White
Testing: 
Surface: 
Firing: Oxidation
Glaze type: Slip
Transparency: Opaque
Recipe:
EPK	55.00
Nepheline syenite	20.00
Flint	20.00
Ball clay	5.00
Bentonite	2.00
Comments:
This is a really reliable slip. Can be used on wet-bisque. Use a bit
thinner on bisque.

Glaze name: Slip Mills Earthenware Bisque
Cone: 06 - 04
Color: white as base
Testing: 
Surface: slip or engobe
Firing: Ox. or Red.
Glaze type: Slip
Transparency: Opaque
Recipe:
Ball clay	14.00
China clay	14.00
Calcined kaolin	20.00
Ferro frit 3124	18.00
Talc	14.00
Flint	20.00
Zirconium silicate	4.80
Comments:
originally specified calcium borate frit - substituted frit 3124. I
know this one doesn't add up to 100 but what the heck, it works!
Steve Mills @Bath Potters Supplies, Dorset Close, Bath BA2 3RF, UK
Tel:(44) (0)1225 337046 Fax:(44) (0)1225 462712
stevemills@bathpotters.demon.co.uk

Glaze name: Slip Pete's White Lowfire
Cone: 04-03
Color: White
Testing: 
Surface: 
Firing: Ox. or Red.
Glaze type: Slip
Transparency: Opaque
Recipe:
Ball clay	40.00
Talc	40.00
Flint	10.00
Nepheline syenite	10.00
Comments:
Pete Pinnell: if you add stains, add an equal % frit 3124 to counter
refractory nature of most stains. Variations -- white: zircopax 10 +
3124 10

Glaze name: slip Quackenbush
Cone: 04-03
Color: White
Testing: Untested
Surface: unglazed
Firing: Oxidation
Glaze type: Slip
Transparency: Opaque
Recipe:
EPK	30.00
Kentucky OM #4	30.00
Frit 3124	20.00
Talc	5.00
Silica	10.00
Zircopax	10.00
Comments:
If this slip is applied to clay just beyond leather-hard, it develops a nice crackle
 pattern. From Pete Pinnell, Clay Times May/June 2002
Glaze name: Slip Red Pleather Engobe Tom Bartel
Cone: 02
Color: Red rust iron
Testing: 
Surface: Unglazed
Firing: Oxidation
Glaze type: Slip
Transparency: Opaque
Recipe:
Gerstley borate	20.00
Redart	80.00
Comments:
Glaze name: Slip RISD White Horie
Cone: 04
Color: White
Testing: 
Surface: unglazed
Firing: Oxidation
Glaze type: Slip
Transparency: Opaque
Recipe:
Kentucky OM #4	40.00
EPK	20.00
Nepheline syenite	15.00
Talc theoretical	15.00
Frit 3124	10.00
Comments:
From Ayumi Horie
Glaze name: Slip Robin Hopper's
Cone: 04 - 12
Color: off white
Testing: Untested
Surface: Slip or Engobe
Firing: Ox. or Red.
Glaze type: Slip
Recipe:
Ball clay	75.00
Kaolin	10.00
Flint	10.00
Feldspar	5.00
Comments:
Robin Hopper cites this decorating slip: He says it is useable from
C04 to C12, and if unaltered fires to a 'basic white.' (On a buff
stoneware fired C10R, it gives a grey-tone white).To this slip, to
get black, he would add 5% (+/-) of his black stain which has the
following ingredients: 20% chromium oxide 20% cobalt (oxide or
carbonate) 20% manganese (di)oxide 20% iron oxide red 8% feldspar
(any) 8% kaolin (any) 4 flint He states this mixture is best after
being ball-milled for a minimum of four hours to eliminate specking.
He says 5% is enough for a clear glaze, more may be needed for an
opaque glaze (or slip as above). If this approach isn't suitable to
your friend, perhaps it will provide a simple guide towards a black
slip. Salut! Tom.Buck submitted by: Tom Buck source for original
recipe: Robin Hopper e-mail: Tom.Buck@freenet.hamilton.on.ca
Glaze name: Slip Scott Hardwig
Cone: 04
Color: 
Testing: 
Surface: 
Firing: Oxidation
Glaze type: Slip
Recipe:
EPK	25.00
Kentucky OM #4	25.00
Flint	20.00
Talc theoretical	5.00
Zircopax Plus	5.00
Comments:
Variations --
Green 4% copper carb
tan 6% rutile
brown 3% rio
blue 1% cobalt carb
black 1% cobalt, 3% manganese, 3% Mason black stain
Glaze name: Slip ST26 Charlie Cummings 1-3
Cone: 1-3
Color: 
Testing: 
Surface: 
Firing: Oxidation
Glaze type: Slip
Recipe:
Tile 6 clay	26.02
Tennessee #10	26.02
Nepheline syenite	20.85
Flint	27.11
Comments:
Charlie Cummings [Clay@claylink.com] Very white.  Doesn’t like to be more than
1/8” thick on my clay bodies.  Can cause glaze problems if applied too thick.
Variations --
Add ¼ teaspoon darvan 7
Colors
Yellow- ferro yellow 15%
Black- ferro 3794 black 15%
Red/orange- intensive red 12%
Blue- gs-62   12%
Green- peacock green 5%
Bluegreen- cobalt 1.5% + copper carb 2%
Grey – 6650 5%
Glaze name: Slip White Base
Cone: 04 - 6
Color: base slip
Testing: Untested
Surface: slip or engobe
Firing: Ox. or Red.
Recipe:
Ball clay	40.00
EPK	20.00
neph sy	15.00
Talc	15.00
Flint	10.00
Comments:
for wetwork and leatherhard clay. I've brushed, toothbrush spattered
and sliptrailed this base without problem. I've taken it as high as
cone 6. It may go higher. from: andrew s lubow

Glaze name: Slip White Rascalware
Cone: 04
Color: White
Testing: 
Surface: Unglazed
Firing: Oxidation
Glaze type: Slip
Transparency: Opaque
Recipe:
EPK	25.00
Calcined kaolin	30.00
Frit 3110	20.00
Nepheline syenite	15.00
Whiting	5.00
Talc theoretical	5.00
Tin oxide	5.00
Comments:
From Don Pilcher
Glaze name: snow base
Cone: 05
Color: White
Testing: Tested
Surface: Waxy
Firing: Oxidation
Glaze type: Barium matt
Transparency: Opaque
Crystals: Small
Flow: None
Recipe:
Zinc oxide	13.30
Barium carbonate	36.80
Lithium carbonate	8.80
EPK	14.50
Flint	26.60
Comments:
Glaze name: snow base shaffer
Cone: 05
Color: White
Testing: Tested
Surface: Waxy
Firing: Oxidation
Glaze type: Barium matt
Transparency: Opaque
Crystals: Small
Flow: None
Recipe:
Zinc oxide	12.10
Barium carbonate	42.40
Lithium carbonate	8.00
EPK	13.10
Silica	24.40
Comments:
Glaze name: snow base shaffer Var 2
Cone: 05
Color: White
Testing: Tested
Surface: Waxy
Firing: Oxidation
Glaze type: Barium matt
Transparency: Opaque
Crystals: Small
Flow: None
Recipe:
Zinc oxide	11.80
Barium carbonate	41.40
Lithium carbonate	10.20
EPK	12.70
Silica	23.90
Comments:
Glaze name: snow base shaffer var1
Cone: 05
Color: White
Testing: Tested
Surface: Waxy
Firing: Oxidation
Glaze type: Barium matt
Transparency: Opaque
Crystals: Small
Flow: None
Recipe:
Zinc oxide	12.50
Barium carbonate	43.60
Lithium carbonate	5.40
EPK	13.30
Silica	25.20
Comments:
Glaze name: snow base shaffer var1
Cone: 05
Color: White
Testing: Tested
Surface: Waxy
Firing: Oxidation
Glaze type: Barium matt
Transparency: Opaque
Crystals: Small
Flow: None
Recipe:
Zinc oxide	12.50
Barium carbonate	43.60
Lithium carbonate	5.40
EPK	13.30
Silica	25.20
Comments:
Glaze name: Soft Matt V.C.
Cone: 04
Color: White
Testing: Untested
Surface: Matt
Firing: Oxidation
Glaze type: Ca Zn B
Recipe:
Frit 3124	48.00
Frit 3110	20.00
Zinc oxide	12.00
EPK	10.00
Whiting	10.00
Comments:
 Glaze Type: Ca Zn B. Opacity: Semi-Opaque. Firing type: Oxidation .
Glaze name: Stoneware Glaze
Cone: 04-03
Color: 
Testing: 
Surface: 
Firing: Oxidation
Glaze type: Low fire
Transparency: Opaque
Recipe:
Lithium carbonate	11.30
Whiting	10.90
Strontium carbonate	6.50
Zinc oxide	24.70
EPK	46.60
Comments:
Glaze name: Stony Arleo Revised - frosty and twinkly
Cone: 04-03
Color: 
Testing: 
Surface: Matt
Firing: Oxidation
Recipe:
Lithium carbonate	15.00
EPK	22.00
Silica	45.00
Frit 3110	12.00
Gillespie borate	18.00
Bentonite	3.00
Comments:
From Lisa Orr, who works on lowfire whiteware w/red sig, bisqued to 01, glaze-fired
to 04.
Glaze name: Stratton Grueby Pb 04
Cone: 04
Color: Various
Testing: Untested
Surface: Satin Matt
Firing: Oxidation
Glaze type: Lead matt
Recipe:
White lead	35.70
Whiting	21.40
Custer spar	17.90
Kaolin	8.90
Ball clay	8.90
Flint	7.10
Comments:
This is an historically accurate formula taken from the files of
Pewabic Pottery.  It was Stratton's attempt to recreate a green like
William Grueby's (of Boston), a surface and color that was very
popular in its time.
 [Diana Kulisek] Glaze Type: Ca RawLead AlMatt. Opacity: Opaque.
Firing type: Oxidation .

Glaze name: Suede June's Blue c011
Cone: 011
Color: Blue
Testing: Untested
Surface: Lichen
Firing: Oxidation
Transparency: Opaque
Recipe:
Ferro frit 3110	37.10
Nepheline syenite	30.90
Barium carbonate	9.30
EPK	14.40
Cornwall Stone	8.20
Copper carbonate	8.20
Comments:
Dry suede sculpture finish. June Raymond.
Glaze name: Superstition
Cone: 06-04
Color: 
Testing: 
Surface: 
Firing: Oxidation
Glaze type: Texture
Transparency: Opaque
Recipe:
Lithium carbonate       	27.30
Gerstley borate         	36.40
Talc                    	27.30
Nepheline syenite        	9.10
Copper carbonate         	2.70
Cobalt oxide             	0.50
Comments:
Bob Shay sculpture glaze.
Glaze name: Superstition less Li
Cone: 06-04
Color: Blue-green
Testing: 
Surface: Matt
Firing: Oxidation
Glaze type: Lithium Matte
Transparency: Opaque
Crystals: Small
Flaws: Shivers
Recipe:
Lithium carbonate	21.10
Gerstley borate	34.50
Dolomite	7.20
Magnesium carbonate	14.10
Nepheline syenite	9.30
Silica	13.90
Copper carbonate	2.60
Cobalt oxide	0.40
Comments:
Glaze name: Sylvia Hyman 012-010
Cone: 012 - 10
Color: 
Testing: Untested
Surface: Stoney
Firing: Oxidation
Glaze type: Na Li
Recipe:
Nepheline Sye	39.00
Soda ash	4.00
Lithium carbonate	4.00
Sodium bicarbonate	4.00
EPK	6.00
Ball clay	6.00
Flint	37.00
Copper carbonate	2.00
Bentonite	2.00
Comments:
 Glaze Type: Na Li . Opacity: . Firing type: Oxidation .

Glaze name: Symon Clear Glaze
Cone: 04 - 03
Color: clear
Testing: 
Surface: glossy
Firing: 
Recipe:
Lithium carbonate	3.90
Ferro frit 3124	77.00
Nepheline syenite	9.60
EPK	9.60
Bentonite	1.90
Comments:
----------------------------Original
message---------------------------- Selena, This is the ^04 clear
that I use. Apply thinly. Good for brushwork. From Woody Hughes
article CM J/J/A 93 I have been using this for about 6 months. I must
let the kiln cool naturally, no hurrying it along or the glaze crazes
on my claybody (Plainsman L213). My kids have been using a dish
setting they decorated for 3 months, no crazing, goes thru the
dishwasher almost daily. Michelle Campbell Lacka Creek Pottery
lackacreek@ccinet.ab.ca

Glaze name: test #1
Cone: 04
Color: 
Testing: Untested
Surface: shiny glossy
Firing: Ox. or Red.
Recipe:
Gerstley borate	38.40
Strontium carbonate	11.10
neph sy	39.40
Ball clay	7.10
Wollastonite	5.10
Comments:
 Glaze Type: Li. Opacity: Opaque. Firing type: Oxidation .


Glaze name: Tile 1
Cone: 02
Color: base glaze
Testing: 
Surface: 
Firing: 
Recipe:
Ferro frit 3124	66.70
#6 Tile clay	12.50
Silica	12.50
Talc	4.20
Zinc oxide	4.20
Titanium dioxide	2.10
Comments:
I've been working with earthenware the last few months, after not
having done so for many years. Right now I am firing to cone 02 and
doing two types of decoration: one with metallic slips for a burnt
earth look and one with glazes. My interest here is only the glazed
ware. I have dipped using tongs and large buckets (my normal
habit);poured, using a jug simply to pour the glazes over the pots
(also a normal habit); and applied the glaze on the wheel using a
syringe and broad flat brush. I bisque all ware to 04 in very slow,
well ventilated bisque fires. In both the dipping and pouring I am
getting a fair amount of pin holing, especially where the glaze is
thick and almost not at all where the glaze is thin. In the cases
where I brush on the glaze, there is absolutely no pin holing,
whether I apply the glaze very thickly, thickly or thinly. It's not
so much the pin holing itself which interests me ( I will work to
eliminate that) but rather that it does not occur when I brush on the
glaze (whether I apply it thickly or thinly and even on several
occasions I have brushed in on raw, fired it and had no pinholes).
Any ideas why? bob kavanagh (60 km west of montreal)
bkav@vax2.concordia.ca>


Glaze name: Tizzy
Cone: 08 - 10
Color: 
Testing: Untested
Surface: shiny
Firing: Oxidation
Glaze type: Ca  Pb Na B RawLead
Recipe:
Flint	1139.00
White lead	3690.00
Custer feldspar	736.00
China clay	1033.00
Frit 3134	1402.00
Comments:
Add from 4% to 9%  Tin Oxide to go from transparent to opaque.  Use
as liner for salt glaze.  Always works, always different, fantastic.
This is an old formula from Carlton Ball. Glaze Type: Ca  Pb Na B
RawLead. Opacity: . Firing type: Oxidation .


Glaze name: Toad Belly Tom Bartel
Cone: 04-02
Color: White
Testing: 
Surface: Matt
Firing: Oxidation
Glaze type: Texture
Transparency: Opaque
Recipe:
Borax	19.00
Gerstley borate	37.00
Magnesium carbonate	37.00
Silica	7.00
Zircopax Plus	15.00
Comments:
From Tom Bartel. Off-white, dry, and it cracks. More borax may be needed when fired
to Cone 04.
Glaze name: Toadskin Jeremy's
Cone: 04
Color: 
Testing: Untested
Surface: Lichen
Firing: Oxidation
Glaze type: Texture
Recipe:
Lithium carbonate	55.00
Tin oxide	40.00
Kentucky OM #4	5.00
Comments:
APPLY THICK!
Dry rusty texture.  Low coefficient of expansion causes prolonged shivering
Variations --
mustard/choco - iron oxide 4%/chrome ox. 1%
rose black/dark brown - cobalt carb 1%/manganese diox. 3%
lavendar/lime green/apricot orange - chrome ox. 1%
light blue/manganese green - cobalt carb 1%/ copper 2%
Pale blue/green red brown - iron ox 4%/ copper 2%
Glaze name: Toadskin Patricks
Cone: 04
Color: 
Testing: Tested
Surface: Lichen
Firing: Oxidation
Glaze type: Texture
Flaws: Shivers
Recipe:
Lithium carbonate	55.00
Tin oxide	40.00
Kentucky OM #4	5.00
Comments:
APPLY THICK!
Dry rusty texture.  High coefficient of expansion causes prolonged shivering
Variations --
mustard/choco - iron oxide 4%/chrome ox. 1%
rose black/dark brown - cobalt carb 1%/manganese diox. 3%
lavendar/lime green/apricot orange - chrome ox. 1%
light blue/manganese green - cobalt carb 1%/ copper 2%
Pale blue/green red brown - iron ox 4%/ copper 2%
Glaze name: Turquoise Chun
Cone: 04
Color: Turquoise
Testing: Untested
Surface: Gloss
Firing: Oxidation
Glaze type: Low fire (Alkaline)
Recipe:
Frit 3195	50.00
Frit 3124	40.00
EPK	10.00
Copper carbonate	0.50
Titanium dioxide	5.00
Comments:
Clay Times May/ June 2000
Glaze name: Turquoise Lustre
Cone: 08
Color: turquoise
Testing: 
Surface: luster
Firing: 
Recipe:
Copper carbonate	3.00
Bentonite	2.00
Tin oxide	3.00
Comments:
I fire this on dark stoneware (Death Valley) from lizzardol@aol.com


Glaze name: Underglaze Odyssey Formula
Cone: 04-10
Color: 
Testing: 
Surface: 
Firing: Oxidation
Glaze type: Slip
Recipe:
Frit 3110	30.00
Ball clay	30.00
Comments:
From Highwater Clays catalog
Variations --
+ any stain 30
Glaze name: V.C. 5000 Stone Matt
Cone: 04
Color: White
Testing: Untested
Surface: Smooth Stone Matt
Firing: Oxidation
Glaze type: Ca Na B
Recipe:
Frit 3124	77.00
Kona F-4 feldspar	14.00
Whiting	7.00
EPK	2.00
Comments:
"Nice stone matt.  Heavy but smooth.  Good." Glaze Type: Ca Na B.
Opacity: Opaque. Firing type: Oxidation .
Glaze name: V.C. Four
Cone: 04
Color: 
Testing: Untested
Surface: 
Firing: Oxidation
Glaze type: Ca Na B
Recipe:
Nepheline syenite	20.00
Gerstley borate	30.00
EPK	10.00
Frit 3124	40.00
Comments:
 Glaze Type: Ca Na B. Opacity: . Firing type: Oxidation .

Glaze name: V.C. Low Fire Luster  1
Cone: 010 - 04
Color: Luster
Testing: Untested
Surface: shiny
Firing: Luster
Glaze type: Ca Pb B RawLead Luster
Recipe:
Red lead	50.00
Gerstley borate	30.00
Flint	10.00
EPK	10.00
Silver nitrate	2.00
Comments:
 Glaze Type: Ca Pb B RawLead Luster. Opacity: . Firing type: Luster .
Glaze name: V.C. Low Fire Luster  2
Cone: 010 - 04
Color: Gold Luster
Testing: Untested
Surface: shiny
Firing: Luster
Glaze type: Ca B Luster
Recipe:
Gerstley borate	81.60
Cornwall Stone	16.30
Bentonite	2.00
Tin oxide	1.00
Silver nitrate	2.00
Comments:
Hard gold luster in raku. Glaze Type: Ca B Luster. Opacity: . Firing
type: Luster .
Glaze name: V.C. Low Fire Luster  3
Cone: 010 - 04
Color: Luster
Testing: Untested
Surface: 
Firing: Luster
Glaze type: Na Li Pb RawLead Luster
Recipe:
White lead	50.00
Nepheline Sye	30.00
Lithium carbonate	5.00
Cryolite	5.00
Flint	5.00
Clay	5.00
Silver nitrate	2.00
Bismuth subnitrate	1.00
Comments:
 Glaze Type: Na Li Pb RawLead Luster . Opacity: . Firing type: Luster
.
Glaze name: V.C. Low Fire Luster  5
Cone: 010 - 04
Color: 
Testing: Untested
Surface: shiny
Firing: Luster
Glaze type: Na Ca Luster
Recipe:
Frit 3110	85.00
EPK	10.00
Whiting	5.00
Copper oxide	2.00
Silver Sulphide	2.00
Copper Sulphate	2.00
Silver carbonate	2.00
Comments:
Fire up to 1000 C., let cool to 800 C., then reduce 20 minutes with
10 inch flame at spy hole, Cool kiln in some reduction.  Use alkaline
Ferro frit. Glaze Type: Na Ca Luster. Opacity: . Firing type: Luster .
Glaze name: V.C. Satin Stone Recalc
Cone: 04
Color: White
Testing: Untested
Surface: Satin  Matt
Firing: Oxidation
Glaze type: Ca Na B
Recipe:
Frit 3134	39.00
Dolomite	7.40
Whiting	2.10
Nepheline syenite	11.60
Flint	21.30
EPK	18.70
Comments:
 Glaze Type: Ca Na B. Opacity: Opaque. Firing type: Oxidation .
Recalc to replace gerstley borate.

Glaze name: V.C. Soda Blue 1962
Cone: 04
Color: Blue
Testing: Untested
Surface: Glossy
Firing: Oxidation
Glaze type: Na Ca B
Recipe:
Frit 3110	70.00
Colemanite	5.00
Flint	10.00
Soda ash	10.00
EPK	5.00
Copper carbonate	3.00
Comments:
This later became John Gill's Water Blue. This is originally a Raku
glaze. Glaze Type: Na Ca B. Opacity: Transparent. Firing type:
Oxidation .
Glaze name: V.C. Soft Matt
Cone: 04
Color: White
Testing: Untested
Surface: Matt
Firing: Oxidation
Glaze type: Ca Zn B
Recipe:
Frit 3124	48.00
Frit 3110	20.00
Zinc oxide	12.00
EPK	10.00
Whiting	10.00
Comments:
 Glaze Type: Ca Zn B. Opacity: Semi-Opaque. Firing type: Oxidation .
Glaze name: V.C. Soft Satin
Cone: 04
Color: White
Testing: Untested
Surface: Satin
Firing: Oxidation
Glaze type: Ca B MidRoad
Recipe:
Frit 3124	65.00
Dolomite	10.00
Zinc oxide	5.00
EPK	15.00
Flint	5.00
Comments:
 Glaze Type: Ca B MidRoad. Opacity: Semi-Opaque. Firing type:
Oxidation .

Glaze name: V.C. Three
Cone: 04
Color: 
Testing: Untested
Surface: 
Firing: Oxidation
Glaze type: Ca Na B
Recipe:
Nepheline syenite	18.00
Gerstley borate	16.00
EPK	4.00
Flint	8.00
Frit 3124	50.00
Lithium carbonate	4.00
Comments:
 Glaze Type: Ca Na B. Opacity: . Firing type: Oxidation .

Glaze name: V.C. Two
Cone: 04
Color: 
Testing: Untested
Surface: 
Firing: Oxidation
Glaze type: Ca Na B
Recipe:
Nepheline Sye	25.00
Gerstley borate	25.00
EPK	10.00
Flint	10.00
Frit 3195	30.00
Comments:
 Glaze Type: Ca Na B. Opacity: . Firing type: Oxidation .

Glaze name: V.C. Water Blue Revised
Cone: 04
Color: Blue
Testing: Untested
Surface: Glossy
Firing: Oxidation
Glaze type: Na Ca B
Recipe:
Frit 3110	77.00
Gerstley borate	5.80
EPK	7.20
Flint	10.10
Copper carbonate	6.10
Comments:
Revised by John Gill. Glaze Type: Na Ca B. Opacity: Transparent.
Firing type: Oxidation .

Glaze name: Varda's Blue Green
Cone: 04
Color: Blue Green
Testing: Untested
Surface: Dry
Firing: Oxidation
Glaze type: Ba Li AlMatt
Recipe:
Nepheline syenite	20.40
Strontium carbonate	32.20
Lithium carbonate	5.40
Flint	10.80
EPK	20.40
Copper carbonate	7.50
Comments:
 Glaze Type: Ba Li AlMatt. Opacity: Opaque. Firing type: Oxidation .
Variations -- Original version w/Barium 43

Glaze name: Varda's Blue Green Recalc
Cone: 04
Color: Blue Green
Testing: Untested
Surface: Dry
Firing: Oxidation
Glaze type: Texture
Recipe:
Custer feldspar	29.70
Strontium carbonate	32.20
Lithium carbonate	5.40
Flint	3.40
Kaolin - theoretical	18.60
Copper carbonate	7.50
Bentonite	2.00
Comments:
 Glaze Type: Ba Li AlMatt. Opacity: Opaque. Firing type: Oxidation .
Variations -- Original version w/Barium 43. Recalculated to use spar
instead of neph sy so that the glaze isn't deflocculated.
Glaze name: VC 5000
Cone: 04
Color: White
Testing: 
Surface: Matt
Firing: Oxidation
Transparency: Opaque
Recipe:
Frit 3124	77.00
Kona F-4 feldspar	14.00
Whiting	7.00
EPK	2.00
Comments:
Nice stone matt. Heavy but smooth. Good glaze. From Val Cushing.
Glaze name: Velvet Crust
Cone: 04-03
Color: White
Testing: 
Surface: Lichen
Firing: Oxidation
Glaze type: Texture
Transparency: Translucent
Recipe:
Gerstley borate	42.40
Nepheline syenite	14.20
Alumina hydrate	43.40
Comments:
Sculpture base. Very matt. Frosty translucent in base form. Good w/color additions.
UF Shop glaze.
Glaze name: Velvet Crust Al Oxide
Cone: 04-03
Color: White
Testing: 
Surface: Lichen
Firing: Oxidation
Glaze type: Texture
Transparency: Translucent
Recipe:
Gerstley borate	49.90
Nepheline syenite	16.70
Alumina	33.40
Comments:
Sculpture base. Very matt. Frosty translucent in base form. Good w/color additions.
UF Shop glaze.
Glaze name: Velvet Crust Base
Cone: 04
Color: White
Testing: Untested
Surface: matte
Firing: Ox. or Red.
Glaze type: Texture
Transparency: Translucent
Recipe:
Gerstley borate	42.40
Nepheline syenite	14.20
Alumina hydrate	43.40
Comments:
Guessing on surface/opacity. Rated 02/04.  From Woody Hughes. UF shop
glaze

Glaze name: Velvet Crust Base Recalc 1
Cone: 04
Color: White
Testing: Untested
Surface: matte
Firing: Ox. or Red.
Glaze type: Texture
Transparency: Translucent
Recipe:
Dolomite	6.80
Whiting	3.20
Nepheline syenite	8.00
Alumina hydrate	46.30
Frit 3134	27.60
Bentonite	2.00
Comments:
Guessing on surface/opacity. Rated 02/04.  From Woody Hughes. UF shop
glaze

Glaze name: Velvet Crust Base Recalc3
Cone: 04
Color: White
Testing: Untested
Surface: matte
Firing: Ox. or Red.
Glaze type: Texture
Transparency: Translucent
Recipe:
Whiting	6.90
Strontium carbonate	5.50
Nepheline syenite	6.00
Alumina hydrate	47.00
Frit 3134	27.70
Comments:
Guessing on surface/opacity. Rated 02/04.  From Woody Hughes. UF shop
glaze

Glaze name: Vert jade cendré
Cone: 04
Color: Jade green with a lot of texture
Testing: Tested
Surface: Semi-gloss
Firing: Oxidation
Glaze type: Ash
Transparency: Opaque
Visual texture: Mottled
Crystals: None
Bubbles: None
Flow: None
Durability: Good
Recipe:
ash Hardwood	36.00
Custer feldspar	14.50
Frit 3134	23.00
EPK	14.50
Lithium carbonate	12.00
Ultrox	15.50
Black copper oxide	3.50
Comments:
 The design was made by me and the testing was conducted by my friend
Bernard Brunet from Sorel. Hardwood ash was used,washed 5 times and
200 mesh-sieved. This glaze is matt when applied thin and gloss when
thick. It has a lot of texture on the surface.

*How long have you been using this glaze?
 1 year

*Where is it used?
 In Bernard Brunet's studio

*Where did this recipe come from?
 From our own knowledge and experimentation

*What do you like most about this glaze?
 The vivid color and the texture. It does not run.

*Is this glaze reliable?
 Yes

*Does this glaze tend to craze/crawl/pinhole/etc.?
 No

*How do different firing temperatures/atmospheres affect the glaze?
 Not tested

*How does the glaze behave on different clay bodies?
 Well so far

*What consistency should the glaze be for pouring/dipping?
 Medium

*How thickly should the glaze be applied to the pot?
 Medium

*How does this glaze interact with other glazes?
 Not tested

*What is your kiln type and size?
 24x27 octagonal electric kiln

*How do you typically fire?
 Oxidation in 8 hours,a small soaking period end the firing (30
minutes)

*Do you experience problems with the raw glaze?
 No

*What is your water pH?
 7.2

*GlazeBase recipe*
 Submitted by: Edouard Bastarache (edouardb@sorel-tracy.qc.ca)
 Ice Cream Flavor: Why change: vanilla

  --------------------------------------------------------------------
----

Glaze name: Violet matt translucent 02
Cone: 02-1
Color: Purple
Testing: 
Surface: Satin matt
Firing: Oxidation
Glaze type: Barium matt
Transparency: Translucent
Recipe:
Barium carbonate	30.20
Lithium carbonate	2.40
Zinc oxide	5.40
Whiting	9.50
Custer feldspar	36.20
Flint	16.30
Nickel carbonate	2.00
Bentonite	2.00
Comments:
Glaze name: Watershed Stone
Cone: 04-03
Color: White
Testing: 
Surface: Matt
Firing: Oxidation
Glaze type: Low fire
Transparency: Opaque
Recipe:
Ball clay	21.70
EPK	21.70
Gerstley borate	21.70
Flint	21.70
Lithium carbonate	13.00
Rutile	3.50
Granular ilmenite	4.30
Comments:
Dry matt glaze. Can be used successfully on bone dry clay and bisque.
From Lynn Duryea. Variations -- Use 13 neph sy + 12 gerstley in place
of 25 gerstley for a dryer matt.

Glaze name: White Base Glaze 04
Cone: 04
Color: White
Testing: Untested
Surface: Gloss
Firing: Oxidation
Glaze type: Low fire
Transparency: Opaque
Recipe:
Ferro frit 3124	40.00
Gerstley borate	30.00
Neph Sy	25.00
Flint	5.00
Zircopax	8.00
Comments:
 from
andrew s lubow
Variations --
Additions:
Yellow 3% Red Iron Oxide
Turquoise 2% Copper Carbonate
Sky Blue 1% Colbalt Carbonate
Purpleish Brown 2% Magnesium Dioxide
Green 2% Chrome Oxide
Salmon Pink 4% Mason 6006 Deep Crimson Stain
Glaze name: White Crackle Phil's
Cone: 06
Color: White
Testing: 
Surface: Gloss
Firing: Raku
Glaze type: Raku (Crackle)
Transparency: Semi-opaque
Recipe:
Frit 5301	9.60
Frit 3195	80.90
EPK	9.60
Ultrox	8.60
Comments:
Glaze name: White Crawl
Cone: 02
Color: White
Testing: 
Surface: Matt
Firing: Oxidation
Glaze type: Crawl
Transparency: Opaque
Flaws: Crawls
Recipe:
Magnesium carbonate	33.30
Frit 3110	66.70
Zircopax	11.00
Comments:
From Yoshiro Ikeda. Increasing Mg carb increases the dry crawl effect. Increasing
frit lessens the crawl and fluxes. Use Black Ikeda Glaze under.
Glaze name: White Fat
Cone: 04-03
Color: White
Testing: 
Surface: Gloss
Firing: Oxidation
Glaze type: Low fire
Transparency: Opaque
Recipe:
3191	68.40
Ball clay	21.10
Gerstley borate	10.50
Zircopax	21.10
Comments:
From Karon Doherty


Glaze name: White Pink Kansas City
Cone: 07-05
Color: 
Testing: 
Surface: Gloss
Firing: Oxidation
Glaze type: Low fire
Transparency: Opaque
Recipe:
Frit 3134	90.00
EPK	10.00
tin	10.00
Comments:
Pink color will develop if there is volatile chrome in the kiln. Or
add .25% Cr.

Glaze name: Woody's Base ARAC
Cone: 04
Color: 
Testing: 
Surface: 
Firing: Oxidation
Glaze type: Lithium Matt
Recipe:
Gerstley borate	26.00
Lithium carbonate	4.00
Nepheline syenite	20.00
Frit 3124	30.00
EPK	10.00
Silica	10.00
Comments:
Variations --
Colorants:
* Light Green
copper carbonate 2 80 160 200
* Dark Green
copper carbonate 6 240 480 600
* Dark blue
cobalt .5 20 40 50
*Yellow
red iron oxide 4 160 320 400
*Purple
Glaze name: Woody's Base B
Cone: 04
Color: Clear
Testing: 
Surface: Gloss
Firing: Oxidation
Glaze type: Low fire
Transparency: Transparent
Recipe:
Lithium carbonate	3.90
Nepheline syenite	9.60
EPK	9.60
Frit 3124	79.00
Bentonite	2.00
Comments:
From Woody Hughes

Glaze name: Woody's Blue 04
Cone: 04
Color: Transparent Blue Green
Testing: Untested
Surface: Glossy or shiny
Firing: Oxidation
Recipe:
Frit 3124	80.00
Talc	13.00
EPK	7.00
Copper carbonate	3.00
Comments:
From Woody Hughes. 04-02. Guessing on surface and color. Copper 3-6%.

Glaze name: Yellow Clear Glaze
Cone: 04
Color: Yellow
Testing: Untested
Surface: 
Firing: Oxidation
Glaze type: Ca B
Recipe:
Gerstley borate	55.00
EPK	30.00
Flint	15.00
Burnt umber	6.00
Comments:
James Sayre.  Mix thin.  Apply heavier to achieve a deeper yellow.
The glaze will not become milky if applied thickly. Glaze Type: Ca B.
Opacity: Transparent. Firing type: Oxidation .

Glaze name: Yellow Clear Kathy's
Cone: 08 - 06
Color: Yellow
Testing: Untested
Surface: Gloss
Firing: Oxidation
Transparency: Transparent
Recipe:
Gerstley borate	70.00
Frit 5301	10.00
Ball clay	10.00
Superpax	5.00
Red iron oxide	5.00
Comments:
From a University of Georgia class handout on glaze & clay from Andy
Nasisse. Clear, red orange "folksy" glaze - yellow over white slip.
Glaze name: Yellow Creepy
Cone: 04-03
Color: Yellow
Testing: 
Surface: 
Firing: Oxidation
Glaze type: Texture
Transparency: Opaque
Recipe:
Gerstley borate	80.00
Bone ash	20.00
Rutile	4.00
Nickel oxide	1.00
Comments:
From Karon Doherty. Did not specify NiCO3 or Ni oxide.

Glaze name: Yellow Frosty
Cone: 06-04
Color: Yellow
Testing: 
Surface: Matt
Firing: Oxidation
Glaze type: Barium matt
Recipe:
Barium carbonate	13.50
Gerstley borate	11.40
Custer feldspar	46.90
Whiting	12.80
Zinc oxide	3.90
Flint	10.50
Bentonite	2.00
Comments:
Bright lemon yellow. Tends to be dry unless fired to hot 04. NOT for food use.
Variations --
+ Harshaw yellow stain 8%
Glaze name: Yellow Radasch
Cone: 03?
Color: Yellow
Testing: 
Surface: Gloss
Firing: Oxidation
Transparency: Transparent
Recipe:
Frit P-626	12.50
Frit 3124	22.50
Gerstley borate	20.50
Spodumene	9.00
Wollastonite	3.50
EPK	15.00
Lithium carbonate	2.00
Nepheline syenite	10.00
Flint	5.00
Comments:
Add veegum 0.5%, CMC gum 0.3%, Naples Mason Stain 2%, Vanadium Mason Stain 4%
