Repository: a0082273/glaze_color_prediction

Data of this repository are from Grazy(http://help.glazy.org/about/#about-the-software)

File: database/GlazChem/trash/glz_hg_highfire.txt (part 6 of 11)
Glaze name: Blue lithium
*What do you like most about this glaze?
 It is the very special colors wich may vary depending on the color
of the underlying claybody and on the amount of reduction

*Is this glaze reliable?  100%

*Does this glaze tend to craze/crawl/pinhole/etc.?  No.It has no surface flaws.

*How does the glaze behave on different clay bodies?
Darker on darker bodies and lighter on light bodies.

*What consistency should the glaze be for pouring/dipping?  Thin to medium

*How thickly should the glaze be applied to the pot?  Thin to medium

*What is your kiln type and size?
 Downdraft,propane and atmospheric,60 cubic feet

*How do you typically fire?
 Oxidation until clay reduction at cone 08, then light reduction
increasing with time until the final and total reduction of 20
minutes, followed by a period of reoxidation of 20 minutes.

*GlazeBase recipe*
 Submitted by: Edouard Bastarache (edouardb@sorel-tracy.qc.ca)
Glaze name: Flasho Rama
Cone: 8-10
Color: White
Testing: 
Surface: Semi-gloss
Firing: Reduction
Transparency: Opaque
Recipe:
Nepheline syenite	80.00
Dolomite	12.00
Kona F-4 feldspar	4.00
Flint	4.00
Tin oxide	10.00
Comments:
Glaze that is prone to flashing from copper or chrome fuming in firing.
From Peter Beasecker
Glaze name: Freer Sample 11
Cone: 9 - 10
Color: 
Testing: 
Surface: 
Firing: 
Recipe:
Custer feldspar	62.63
EPK	18.39
Silica	14.31
Whiting	3.28
Dolomite	1.39
Comments:
submitted by: Albert Weinhardt e-mail: WeinhardtA@aol.com

Glaze name: George's Strawberry Crush
Cone: 9
Color: red/ blue/ purple/ white
Testing: 
Surface: glossy shiny
Firing: 
Recipe:
Potash feldspar	45.45
Flint	25.25
Whiting	14.14
Zinc oxide	4.04
Ferro frit 3134	7.07
Barium carbonate	2.02
Lithium carbonate	2.02
Bentonite	2.02
Tin oxide	1.01
Copper carbonate	0.61
Comments:
These are glazes I got on Maui. I make no claims regarding these
glazes' reliability or safety. I don't know of their origin. These
are in use at Hui No'Eau in Makawao, Maui. Sam Tomich
<aphesis@interpac.net>

Glaze name: GG Base
Cone: 9
Color: 
Testing: 
Surface: 
Firing: Oxidation
Glaze type: Magnesium matt
Transparency: Semi-opaque
Recipe:
Flint	33.50
Custer feldspar	23.00
Dolomite	14.50
Kaolin	12.50
Whiting	11.00
Barium carbonate	1.00
Gerstley borate	4.00
Tin oxide	0.50
Comments:
Shiny translucent to opaque. Nice variations. I use the yellow-green as a
complement to Green Sparkle VC Matt Revised.
From Margaret Bohls
Variations --
green: + copper 3%, + vanadium Mason stain 7%
yellow-green: + copper 1.5%, + vanadium Mason stain 9%
Glaze name: Gloss Dark Blue
Cone: 10
Color: dark blue
Testing: 
Surface: 
Firing: 
Recipe:
Kona F-4 feldspar	43.51
Silica	28.12
Whiting	18.24
Kaolin	10.13
Cobalt carbonate	1.00
Red iron oxide	1.00
Comments:
Here is a recipe for a reliable glossy dark blue. I have fired it in
gas and wood and it works well either way. submitted by: Debbie
Vacchi e-mail: DebbieArt@aol.com

Glaze name: Glossy Black #1223
Cone: 10
Color: black
Testing: 
Surface: glossy
Firing: 
Recipe:
Barium carbonate	2.50
Whiting	16.00
Custer feldspar	49.50
Kentucky OM #4	10.00
Silica	22.00
Chrome oxide	1.28
Cobalt oxide	4.93
Manganese dioxide	2.46
Red iron oxide	4.96
Comments:
submitted by: June M. Perry e-mail: GURUSHAKTI@aol.com

Glaze name: Glossy Deep Blue Green
Cone: 9 - 10
Color: deep teal blue
Testing: 
Surface: satin to glossy
Firing: reduction
Recipe:
Whiting	23.30
G-200 feldspar	27.18
EPK	19.22
Flint	27.28
Zinc oxide	3.01
Chrome oxide	0.29
Cobalt carbonate	1.36
Comments:
Deep teal over stoneware deep blue with slip. Satin to almost gloss
glaze Well I finally got around to typing this thing up...^9-10 Blues
Thank you one and all for all the donated recipes. I only tested 31
out of almost 100 I received. I'll continue testing and reporting as
the winter DRAGS on. All the glazes were tested on #900 Miller clay
which is a toasty ^10 stoneware. One side of the test tile was
brushed with a thick coating of Cynthia Bringle's wet/dry white slip.
Each glaze was dipped in three thicknesses on a heavily textured
tile. All tiles were fired to a (hard)^9 (10 tipping)reduction
firing. 1 hr. Body reduction at ^08 and 1 hr. glaze reduction at ^9
then a quick reox. before shutdown. Any time potash or Custer spar is
called for, I used G-200. All ball clay is OM-4 . Many glazes I
substituted 75% of the amount of Barium with Strontium. All kaolin is
EPK. Remember... glazes don't travel well. Your results will probably
be TOTALLY different. Please test before use. Tracy Wilson Saltbox
Pottery 4 Shaw Rd. Woolwich, ME 04579 phone: 207-443-5586 fax:
207-442-8922 email: saltbox@ime.net web: http://www.ime.net/~dwilson/

Glaze name: Gold Liner
Cone: 9 - 10
Color: 
Testing: 
Surface: 
Firing: reduction
Recipe:
Custer feldspar	34.91
Dolomite	19.72
Whiting	3.12
EPK kaolin	23.24
Flint	19.01
Zircopax	10.06
Bentonite	2.01
Red iron oxide	3.02
Comments:
Here is a GOLD LINER glaze that was used at the University of
Louisville. I am not sure that it is a Shaner glaze, but we used a
lot of his reds, yellows and oranges, so I'm guessing that it might
be. As I remember, this glaze gave a completely different surface on
porcelain than stoneware. Both were very nice though. doug Douglas E.
Gray, Assistant Professor of Art P.O. Box 100547 Department of Fine
Arts and Mass Communication Francis Marion Univeristy Florence, South
Carolina 29501-0547 dgray@fmarion.edu 803/661-1535

Glaze name: Gold Metallic Reynold's
Cone: 6-10
Color: Metallic Bronze
Testing: Tested
Surface: Satin matt
Firing: Ox. or Red.
Glaze type: Metallic
Transparency: Opaque
Visual texture: Mottled
Flow: Extreme
Recipe:
Redart	60.00
Ball clay	5.00
Flint	5.00
Manganese dioxide	45.00
Copper oxide	5.00
Cobalt oxide	5.00
Comments:
From Craig Reynolds. Runs a lot at cone 10, but lovely waxy to matt surface. NOT
for food. Calls for black copper oxide.
Glaze name: Gold Shaner
Cone: 10
Color: Gold to Red
Testing: Untested
Surface: Satin matt
Firing: Reduction
Glaze type: Calcium matt
Transparency: Opaque
Source: Val Cushing  VC ed.  via GlazeBase
Recipe:
Custer feldspar	52.00
EPK	7.00
Calcined kaolin	16.00
Whiting	21.00
Talc	4.00
Iron oxide	2.50
Rutile	2.50
Bone ash	3.00
Comments:
This is related to Shaner Red.
Variations --
Shaner Pumpkin is the above formula plus 4.5 Rutile and 4.5 Iron.
Glaze name: Goodrich Mediterranean Blue
Cone: 9 - 10
Color: teal blue to black
Testing: 
Surface: glossy
Firing: reduction
Recipe:
G-200 feldspar	33.30
Whiting	25.00
Kentucky OM #4	12.50
Flint	25.00
Zinc oxide	4.20
Cobalt carbonate	5.00
Chrome oxide	2.50
Comments:
from Don Satin smooth gloss. Deep teal (thick) to black(thin) Well I
finally got around to typing this thing up...^9-10 Blues Thank you
one and all for all the donated recipes. I only tested 31 out of
almost 100 I received. I'll continue testing and reporting as the
winter DRAGS on. All the glazes were tested on #900 Miller clay which
is a toasty ^10 stoneware. One side of the test tile was brushed with
a thick coating of Cynthia Bringle's wet/dry white slip. Each glaze
was dipped in three thicknesses on a heavily textured tile. All tiles
were fired to a (hard)^9 (10 tipping)reduction firing. 1 hr. Body
reduction at ^08 and 1 hr. glaze reduction at ^9 then a quick reox.
before shutdown. Any time potash or Custer spar is called for, I used
G-200. All ball clay is OM-4 . Many glazes I substituted 75% of the
amount of Barium with Strontium. All kaolin is EPK. Remember...
glazes don't travel well. Your results will probably be TOTALLY
different. Please test before use. Tracy Wilson Saltbox Pottery 4
Shaw Rd. Woolwich, ME 04579 phone: 207-443-5586 fax: 207-442-8922
email: saltbox@ime.net web: http://www.ime.net/~dwilson/

Glaze name: gray celadon
Cone: 11
Color: Gray
Testing: Untested
Surface: Semi-gloss
Firing: Reduction
Glaze type: Celadon
Transparency: Transparent
Recipe:
G-200 feldspar	45.00
Flint	22.00
EPK	8.00
Whiting	11.00
Gerstley borate	9.00
Dolomite	5.00
Comments:
Glaze name: gray celadon no gb
Cone: 11
Color: Gray
Testing: Untested
Surface: Semi-gloss
Firing: Reduction
Glaze type: Celadon
Transparency: Transparent
Recipe:
Custer feldspar	34.70
Silica	17.80
EPK	14.70
Whiting	8.80
Dolomite	6.30
Frit 3134	17.70
Comments:
Glaze name: Gray-White Translucent
Cone: 8
Color: Gray white
Testing: 
Surface: semimatt
Firing: 
Transparency: Translucent
Recipe:
Feldspar	40.00
Whiting	18.00
Cornwall Stone	18.00
Tennessee #1 ball clay	20.00
Magnesium carbonate	4.00
Bentonite	1.00
Comments:
Add C.M.C. 1 tsp I have had trouble with pinholing over underglaze
and slip,too. I fire to ^8 ox. on Sheffield's T3 body. When I use
Amaco underglaze or a slip made from the clay body, bisqued to ^06
and then put Translucent Gray-White semi-matte over it, pinholing
occurs only over the underglaze or slip. I suspect the problem lies
with the gases escaping from the slip and underglaze but I don't know
how to deal with this. I have a Paragon kiln with a computer control
hoobee but it doesn't have a soak option (if I had only known!).
submitted by: Leona Stonebridge Arthen e-mail:
leona@arthen.ultranet.com
Glaze name: Gray-White Translucent
Cone: 8
Color: Gray white
Testing: 
Surface: Satin matt
Firing: Oxidation
Transparency: Translucent
Recipe:
Feldspar	40.00
Whiting	18.00
Cornwall Stone	18.00
Tennessee #1 ball clay	20.00
Magnesium carbonate	4.00
Bentonite	1.00
Comments:
Add C.M.C. 1 tsp I have had trouble with pinholing over underglaze
and slip,too. I fire to ^8 ox. on Sheffield's T3 body. When I use
Amaco underglaze or a slip made from the clay body, bisqued to ^06
and then put Translucent Gray-White semi-matte over it, pinholing
occurs only over the underglaze or slip. I suspect the problem lies
with the gases escaping from the slip and underglaze but I don't know
how to deal with this.
submitted by: Leona Stonebridge Arthen e-mail:
leona@arthen.ultranet.com
Glaze name: Green  Veerkamp 1
Cone: 10
Color: green
Testing: 
Surface: Gloss
Firing: Reduction
Transparency: Translucent
Recipe:
Red clay	21.70
Custer feldspar	46.23
Whiting	18.87
Talc	3.77
Bone ash	4.72
Gerstley borate	4.72
Red iron oxide	2.83
Comments:
This is one of my favorite
green glazes that I used successfully for a number of years on c10
production ware. It's a medium to dark green gloss that breaks nicely
on dark clays; pools dark green to sometimes blue. Looks good on
porcelain also. ***Castle Rock red is (was) a clay mined in Castle
Rock, CO, and used to be available from Mile-Hi Ceramics in Denver.
It was a sorta dull mustard yellow in the unfired state and fired to
a toasty terra cotta red at c1-2. A friend of mine substituted Red
Art for the CRR and the results were much the same (though not
exactly). submitted by: Patrick Veerkamp e-mail:
veerkamp@southwestern.edu
Glaze name: Green black matt - Brandeis
Cone: 6, 7, 8, 9, 10
Color: green black
Testing: Untested
Surface: Waxy
Firing: Oxidation
Recipe:
Nepheline syenite	74.26
Zinc oxide	1.98
Dolomite	4.95
Whiting	2.97
EPK	6.93
Flint (325m)	8.91
Copper carbonate	3.96
Cobalt oxide	2.97
Rutile	9.90
Comments:
one Type: Orton Clay Color/Type: Brown stoneware Clarity: Opaque
Crystals: None Clustered, Dispersed Bubbles Within Glaze: No Glaze
Flow: Little flow Glaze Type: MEASURED Thermal Expansion: - What
Makes This Glaze Unique: It is an extremely intriguing glaze because
of the variety of color and surface quality that it yields depending
on the clay color, thickness of the glaze and whether or not it
overlaps another glaze. - Firing data: only tested at cone 6 and 7 -
Surface quality variations: Applied thickly, the color is almost a
gun metal black with a waxy to satin matt finish over buff, brown and
porcelain clays. Lighter coats, especially over buff clays yield
greens and blues and almost a glossy surface. - Kiln size,
manufacture and type: Skutt 1027 - Effects of firing to different
cones: - Coloring oxides, stains and opacifiers tested: - Known glaze
flaws: - Apparent viscosity for pouring and dipping: - Application
thickness: Depends on the desired effect. It can be dipped, but
brushing yields more interesting effects and greater color variety. -
Effects on different clay bodies: See above - Interactive effect with
other glazes: One of the most exciting effects develops when using
this over a white glaze covering porcelain clay. An extremely light
coat brushed on yields bright sea blues and greens with patches of
almost gold. Over the same white glaze on buff clay, the cobalt blue
dominates. (The white glaze I use tends to turn virtually clear over
buff or brown clay, leaving a glossy, faintly white blue finish.) -
Specific gravity of glaze for pouring and dipping: - Water
Glaze name: Green Dark Aquamarine Goldberg
Cone: 9
Color: Blue-green
Testing: 
Surface: 
Firing: Reduction
Glaze type: High-fire
Transparency: Opaque
Recipe:
Feldspar	56.00
Whiting	20.00
Ball clay	2.00
Spodumene	7.00
Bone ash	4.00
Gerstley borate	5.00
Calcined kaolin	6.00
Chromium oxide	0.50
Cobalt carbonate	0.50
Nickel carbonate	0.05
Comments:
From Scott Goldberg. Orig. calls for p spar.
Glaze name: Green Deep
Cone: 10
Color: Green
Testing: Untested
Surface: Gloss
Firing: Reduction
Transparency: Opaque
Recipe:
Bone ash	4.76
Gerstley borate	8.57
Whiting	4.76
Kona F-4 Soda Feldspar	63.81
Flint	13.33
Zinc oxide	4.76
Red iron oxide	1.90
Cobalt oxide	0.24
Chrome oxide	0.48
Comments:
This base glaze gives great color response. The colors you get will depend a lot
on your claybody and your firing schedule.  june perry
Variations --
For dark Speckled green on stoneware, hunter on
porcelain add: 2 % red iron oxide .25 Cobalt oxide .50 Chrome oxide
Another beautiful green would be to add: 1% red iron oxide .25 cobalt
oxide 1 chrome oxide 5% Tin oxide For a great warm, speckled, reddish
brown, add: 2% Red Iron Oxide and 2% Copper Oxide. This base recipe
makes a good blue celadon with the addtion of 2% Black Iron oxide. If
you want it bluer you can do a variation with 1-2% black iron oxide
and .25% cobalt carbonate. It is also a good rutile blue with
variations from 1-4% Rutile and !-2% Yellow ochre, or Red Iron.
oxide. This base is also reactive with copper so you can get nice
flashing with just a hint to copper brushwork on a pot on the celadon
colors. You may want to do some variations using another sodaspar as
well.
Glaze name: Green Glaze
Cone: 9 - 10
Color: light transparent green
Testing: 
Surface: glossy
Firing: reduction
Recipe:
G-200 feldspar	37.54
Flint	26.03
EPK	15.62
Talc	6.51
Whiting	14.31
Red iron oxide	2.00
Comments:
Gee, I got worried that Mel had been chased out of town. I get tired
of shadow boxing with myself and worried that a worthy sparing
partner had gone off to Nagano to play hockey. The definition of a
Canadian is a guy that is 50 years old and still thinks he is going
to make the NHL. To welcome him back with his thoughts on a web page
I am offering him some green Mel was waiting for Ron Roy to supply a
Celedon glaze. Rather than wait I'm going to give you ours except we
call it green. I could send you a nice temmoku glaze that we use and
guess what we call it. You guessed it , that's our black glaze. Mel
had mentioned some time ago that he was not getting the iron content
right. We found that with this glaze what makes it spectacular is the
seiving. We first seive thru 80 mesh and then twice thru 150 mesh. It
is dynamite on porcelain . Good with oxides or shows up details under
the surface. Also very good on stoneware. Nice hard, durable glaze
Cone 9-10. May your pots be green and your leaves celedon. Cheers,
tony clennell <clennell@bmts.com>

Glaze name: Green Hamada
Cone: 10
Color: Green
Testing: 
Surface: Gloss
Firing: soda
Glaze type: High-fire
Transparency: Opaque
Recipe:
Barium carbonate	24.20
Whiting	10.20
Custer feldspar	59.90
Kentucky OM #4	5.80
Zinc oxide	9.24
Copper carbonate	3.07
Red iron oxide	2.91
Rutile	2.30
Comments:
From Sam Chung. Good in soda.
Glaze name: Green Moss
Cone: 10
Color: Green
Testing: Untested
Surface: Gloss
Firing: Reduction
Transparency: Translucent
Flow: Moderate
Flaws: Crazes
Recipe:
Bone ash	1.10
Talc	7.80
Whiting	22.40
Custer feldspar	30.90
Kaolin	12.60
Flint	25.30
Copper carbonate	5.50
Comments:
Glaze name: Green Oribe
Cone: 10
Color: translucent green
Testing: 
Surface: glossy shiny
Firing: Ox. or Red.
Glaze type: High-fire
Recipe:
Potash feldspar	30.90
Flint	25.30
Whiting	22.40
Talc	7.80
EPK	12.60
Bone ash	1.10
Copper carbonate	6.50
Comments:
(from Peg Udall) (Peg says K-200 feldspar I use Custer) The following
is the best Oribe I've found. It's one of my class glazes here at
Cedar Valley. A beautiful translucent green. Works best on whire
stonewares or porcelains. Good luck! Rafael Molina-Rodriguez
rmr3431@dcccd.edu
Glaze name: Green Oribe 2
Cone: 10
Color: green
Testing: 
Surface: Gloss
Firing: Ox. or Red.
Glaze type: High-fire
Transparency: Translucent
Recipe:
Custer feldspar	80.00
Whiting	20.00
Copper carbonate	5.00
Comments:
It produces nice deep green with, sometimes, metalic shine. submitted
by: Kaname Takada e-mail: ktakada@freenet.columbus.oh.us
Glaze name: Green Oribe 3
Cone: 10
Color: green
Testing: 
Surface: gloss
Firing: Ox. or Red.
Glaze type: High-fire
Transparency: Translucent
Recipe:
Potash feldspar	31.80
Silica	25.70
Whiting	22.60
Talc	7.70
Kaolin	12.30
Copper carbonate	5.80
Comments:
submitted by: Richard Gralnik e-mail: rlg@patuxent.desktalk.com
source for original recipe: El Camino College
Glaze name: GREEN ORIBE 4
Cone: 10?
Color: green
Testing: Untested
Surface: shiny, glossy
Firing: Ox. or Red.
Glaze type: High-fire
Transparency: Semi-opaque
Recipe:
Flint	17.30
OM-4 ball clay	10.80
Whiting	9.70
Dolomite	6.50
Custer feldspar	22.70
F-4 feldspar	18.90
Barium carbonate	14.10
Zircopax	8.10
tin	4.30
Copper carbonate	6.50
Comments:
I have a recipe a friend, Janice Strawder, sent me called
Oribe Green.
Glaze name: Green Oribe 5
Cone: 
Color: Green
Testing: 
Surface: Gloss
Firing: Reduction
Transparency: Transparent
Recipe:
Custer feldspar	32.00
Whiting	24.00
Silica	24.00
EPK	12.00
Zinc oxide	8.00
Copper carbonate	8.00
Comments:
Clay Times May/June 2002.  Jade green, transparent, glossy glaze.  Crazes on some clays when fired at higher temps.  Great over white or blue slip.
Glaze name: Green Oribe Limestone
Cone: 9-10
Color: Green
Testing: 
Surface: Gloss
Firing: Ox. or Red.
Glaze type: High-fire
Transparency: Transparent
Recipe:
G-200 feldspar	49.00
Whiting	15.00
EPK	12.00
Flint	24.00
Copper carbonate	7.00
Comments:
From Katheryn Finnerty
Glaze name: Green Randy's
Cone: 10
Color: 
Testing: 
Surface: Gloss
Firing: Reduction
Glaze type: High-fire
Transparency: Translucent
Recipe:
Flint	19.20
Ball clay	12.00
Whiting	10.50
Dolomite	7.30
Barium carbonate	15.00
Custer feldspar	25.00
Kona F-4 Feldspar	21.00
Zircopax	9.00
Copper carbonate	6.00
Tin oxide	4.00
Comments:
Shiny, sometimes metallic in soda. From Ruthann Tudball's "Soda Glazing".
Glaze name: Green Reeves
Cone: 10
Color: green
Testing: 
Surface: glossy
Firing: reduction
Transparency: Opaque
Recipe:
Custer feldspar	75.00
Whiting	15.00
Flint	5.00
Kaolin	5.00
Chrome oxide	4.00
Comments:
 jeff walker frozen in missouri
http://www.iland.net/~jdpotter jdpotter@ozarks.net
Glaze name: Green Reitz Matt
Cone: 9 - 10
Color: green
Testing: Untested
Surface: Satin matt
Firing: Ox or Red
Glaze type: Na Ca Feldspathic
Transparency: Semi-opaque
Recipe:
Nepheline syenite	70.00
Whiting	5.00
Gerstley borate	2.00
Petalite	15.00
Clay	8.00
Cobalt carbonate	1.00
Rutile	2.00
Comments:
Thin = dark almost black; thick = smooth yellow green Amazing glaze!
Sometimes shivers. Glaze Type: Na Ca Feldspathic. Opacity: Semi-opaque. Firing
type: Ox or Red From Val Cushing. VC ed
Pete Pinnell: forest green that breaks with just a hint of blue at edges.
Variations --
1% Cobalt=soft medium blue; 3% Rutile=soft grey blue.
Glaze name: Green Rob's
Cone: 9 - 11
Color: green
Testing: Untested
Surface: gloss
Firing: reduction
Recipe:
Cornwall Stone	71.43
Whiting	17.14
Gerstley borate	4.76
Strontium carbonate	6.67
Copper carbonate	9.52
Bentonite	1.90
Comments:
In my kiln this is a glossy forest/hunter green in the ^9-11 range
submitted by: Dave Eitel e-mail: daveitel@execpc.com
Glaze name: Green Salt Shino
Cone: 9 - 10
Color: 
Testing: 
Surface: 
Firing: Salt
Recipe:
Nepheline syenite	45.00
Kona F-4 feldspar	10.80
Spodumene	15.20
EPK	10.00
Soda ash	4.00
Redart clay	15.00
Comments:
submitted by: Albert Weinhardt e-mail: WeinhardtA@aol.com
Glaze name: Green Sana's (original formula)
Cone: 6 - 10
Color: green
Testing: Untested
Surface: 
Firing: reduction
Recipe:
Potash feldspar	30.01
Whiting	9.99
Colemanite	12.00
Barium carbonate	8.00
Magnesium carbonate	3.00
EPK	5.00
Silica	32.00
Tin oxide	3.00
Copper carbonate	5.00
Rutile	5.00
Bentonite	2.06
Comments:
A few people asked me for the *original* Sana's Green recipe, so here
it is. Richard Gralnik
Glaze name: Green Sana's (revised for C10R)
Cone: 10
Color: green
Testing: 
Surface: Matt
Firing: Ox. or Red.
Transparency: Opaque
Recipe:
G-200 feldspar	26.80
Flint	25.20
Gerstley borate	18.20
Wollastonite	10.60
EPK	6.60
Strontium carbonate	5.60
Talc (NY)	2.50
Bentonite	1.00
Copper carbonate	4.60
Tin oxide	3.00
Rutile	4.60
Comments:
I have a revised glaze for you. But first let
me tell you a bit about your current recipe. As you gave it, this
glaze is a high alkaline earth glaze, a bit low in alumina, but
otherwise smack in the midfire range c4-c7. It's unusual in the fact
that it has 5.2% Titanium oxide and this will cause problems,
pinholing being one of them. The glaze is prone to pinholing because
there's too much carbonate in the raw materials. The COE at 7.2 is a
bit high but it could well fit a stoneware of 6.+ COE. Ok. Here's the
new version. This version closely matches the Unity Formula of your
original. I have switched to Wollastonite and Talc to reduce the
carbonate level. You could also use copper oxide black 40 units, or
copper oxide red, 35 units and reduce the carbonate a bit more but
the copper oxides are very hard to disperse and you may get speckling
if you do not thoroughly screen the mix. The gerstley borate is
higher than I'd wish but if I use Ferro frit 3134 (or 3195) in its
place the alumina goes up almost 50% and the KNaO content goes up
too, increasing the COE to 7.7 or higher; the glaze could craze
markedly. The best course would be to try this mix first and see if
it gives you the blue-green you want without pinholes. If out-gassing
is still a problem, then perhaps one could use half Gerstley B and
half 3195. I suggest, if this sits ok with you, that you go this
route and see what happens and only make a further revision if
needed. Tom Buck <aa563@main.freenet.hamilton.on.ca> Sana's Green is
actually a C10R recipe that I posted here a while back because I was
having pinhole problems with it. Here's the
C10R version that Tom put together for me.  Richard Los Angeles from richard gralnik
<rlg@patuxent.desktalk.com>
Glaze name: Green Sombright
Cone: 9-10
Color: Green
Testing: 
Surface: Waxy
Firing: Reduction
Glaze type: High-fire
Transparency: Opaque
Visual texture: Mottled
Recipe:
Custer feldspar	45.00
Whiting	7.00
Zinc oxide	10.00
Strontium carbonate	25.00
Ball clay	13.00
Copper carbonate	5.00
Rutile	1.00
Red iron oxide	1.25
Comments:
From Jeff Oestreich
Glaze name: Green Sparkle VC Matte Revised
Cone: 9
Color: 
Testing: 
Surface: Matt
Firing: Oxidation
Glaze type: Lithium Matte
Transparency: Opaque
Recipe:
Kona F-4 feldspar	40.00
Flint	10.00
Gerstley borate	5.00
Lithium carbonate	8.00
Whiting	8.00
Titanium oxide	10.00
Copper carbonate	1.50
Comments:
Matt opaque surface. Pale shimmery green w/variations.
Variations --
plus D-300 Bright Yellow Mason Stain
Glaze name: Green Veerkamp 2
Cone: 10
Color: green
Testing: 
Surface: Gloss
Firing: Reduction
Transparency: Translucent
Recipe:
Cornwall Stone	36.84
Barium carbonate	7.37
Whiting	14.74
Silica	14.74
Ball clay	26.32
Red iron oxide	22.11
Comments:
Another good green for c10 tableware. (I would recommend substituting
strontium carb 5.25; I've never tried it this way but I'm sure it
would produce the same results) High gloss transparent medium green.
Not as much character as the first glaze but hard as a rock and works
well with slips under. Both glazes are fired in reduction atmosphere.
submitted by: Patrick Veerkamp e-mail: veerkamp@southwestern.edu
Richard, I am not sure about the 21% Red Iron Oxide in the second
glaze, maybe we will hear from Patrick on it. Rose
Glaze name: Green Willie Hillix
Cone: 10
Color: green to red
Testing: 
Surface: 
Firing: 
Recipe:
Nepheline syenite	42.86
Flint	23.47
Whiting	21.43
EPK	12.24
Bentonite	2.04
Copper carbonate	6.12
Comments:
It ranges from a deep steely green to blushes of red. This is the
formula I have, which came from Val Cushing. gary w. wagoner
<wagongw@mail.auburn.edu>
Glaze name: Grey Blue Celadon
Cone: 8 - 10
Color: grey blue
Testing: 
Surface: glossy
Firing: reduction
Recipe:
Potash feldspar	79.63
Flint	14.30
Whiting	6.07
Iron oxide	2.26
Tin oxide	0.62
Comments:
I like this glaze. Don't know where it came from. My appologies to
the originator. Give it a try... dan Wilson dwilson@nas.com
Glaze name: grey celadon
Cone: 8 - 10
Color: 
Testing: 
Surface: 
Firing: 
Recipe:
Barium carbonate	2.04
Custer spar	61.23
Whiting	7.14
EPK	5.10
Silica	24.49
Black iron oxide	1.53
Bentonite	1.02
Comments:
from Hal Harold J. McWHINNIE Email:Harold_J_McWHINNIE@umail.umd.edu
(hm9) Phone:53125

Glaze name: Grey Glaze
Cone: 10
Color: grey
Testing: 
Surface: satin
Firing: reduction
Recipe:
Kaolin	20.00
Custer feldspar	50.00
Dolomite	10.00
Whiting	10.00
Flint	10.00
Comments:
I was testing many different combinations of materials in a glaze and
ran across this very nice grey glaze It's a very simple glaze, but I
got a real nice satiny grey that fit perfectly and did not run even
where thick. In my tests I always referred to it as E#3. I was using
a white stoneware throwing body and fired it in an updraft cone 10
reduction, with a strong body reduction at 06 and a light/moderate
reduction from 06 to 10. Hope this helps. E-mail me privately at
DSWN57C@PRODIGY.COM and tell me what you get. - Brian Harper
dswn57e@prodigy.com

Glaze name: Hawaiian Tan
Cone: 10
Color: tan
Testing: 
Surface: semi-matte
Firing: 
Recipe:
Dolomite	33.33
Custer spar	30.00
Kentucky OM #4	33.33
Comments:
Simple, easy tan. Semi-matt. I use Dave's porcelain from Laguna. Dean
McRaine <beezer@aloha.net> on the north shore of Kauai

Glaze name: Hendley's Albany Slip substitute:
Cone: 7 - 10
Color: brown black
Testing: 
Surface: glossy
Firing: ox. or red.
Recipe:
Redart	72.00
Whiting	10.00
Soda feldspar	8.00
Talc	5.00
EPK kaolin	5.00
Comments:
I can tell no difference in Rhodes Black made with this substitute
and real Albany Slip. David Hendley Maydelle, Texas See David
Hendley's Pottery Page at http://ww.sosis.com/hendley/david
Glaze name: Honey Doug's
Cone: 10
Color: yellow
Testing: 
Surface: Semi-gloss
Firing: Reduction
Glaze type: Ash
Transparency: Translucent
Visual texture: Rivulet
Recipe:
Custer feldspar	35.00
Wood ash	35.00
EPK	15.00
Dolomite	15.00
Zircopax	5.00
Comments:
originally specified Charcoal Briquette Ash is that is unwashed.
submitted by: June Perry e-mail: GURUSHAKTI@aol.com
Glaze name: Honey Gold
Cone: 8 - 10
Color: Amber
Testing: 
Surface: Gloss
Firing: 
Flow: Moderate
Recipe:
Potash feldspar	37.50
Flint	26.80
Whiting	15.70
Ball clay	10.70
Barium carbonate	5.50
Gerstley borate	3.80
Red iron oxide	9.80
Manganese dioxide	3.60
Bentonite	2.00
Comments:
Dark brown, glaze. Runs above cone 9 and if thick.  It is a beautiful glaze which is translucent with incredible depth,
appearing like honey. Sam aphesis@interpac.net
Glaze name: Honey Weiser's
Cone: 9
Color: amber yellow
Testing: 
Surface: Gloss
Firing: Reduction
Transparency: Transparent
Recipe:
Potash feldspar	36.70
Flint	25.50
Whiting	18.90
Ball clay	9.20
Soda feldspar	5.10
Kaolin	2.60
Dolomite	2.00
Red iron oxide	8.00
Comments:
This is a dark glaze the can obscure slip and carving if thick. Good glaze surface.

I've tried both of these glazes with mixed results.
The amber celadon is almost identical to Cushing Amber Celadon. This
is a better transparent amber honey glaze. RafaelMolina-Rodriguez rmr3431@dcccd.edu
Variations --
+6% RIO= greener brown color
4% RIO = grey-green color like a celadon.
Glaze name: Hunter Green 2
Cone: 10
Color: dark green
Testing: 
Surface: 
Firing: 
Recipe:
Soda feldspar	54.55
Whiting	9.09
EPK	18.18
Dolomite	9.09
Flint	9.09
Cobalt carbonate	0.91
Chrome oxide	1.82
Comments:
Good luck. Barbara Murphy, dave murphy <murphy@sentex.net> Waterloo,
Ontario I use this green in ^10 reduction but it translates very well
to ox. It is not reduction sensitive and is very reliable.

Glaze name: Hunter/Forest Green
Cone: 10
Color: varies
Testing: Untested
Surface: gloss
Firing: Ox. or Red.
Recipe:
Alberta Slip	45.00
Whiting	25.00
Silica	20.00
Custer feldspar	10.00
Bentonite	23.00
Comments:
Recently, I was lucky enough to be given a great recipe for a cone 10
Albany-type clear with a nice glassy transparent surface. I believe
it was one of Val Cushing's old glazes (what great glaze doesn't seem
to have come from Val's extensive glaze coffers?!). Anyhow, having
replaced the Albany with Alberta, I have been running color tests on
this glaze for the past 6 months. Will it ever stop- I doubt it. One
of the most interesting surfaces, both in color and in texture, was
done with 5% Laguna Forest Green stain. I have no idea where this
stain came from- unfortunately the bag looked rather old. Keep it
pretty ding-dang thin, else you're likely to be chipping shelves.
submitted by: Jeremy Nudell Kalin, e-mail: kali0015@gold.tc.umn.edu

Glaze name: Ian Currie T.S.1
Cone: 10
Color: iron red brown
Testing: 
Surface: 
Firing: 
Recipe:
Potash feldspar	39.48
Talc	6.15
Whiting	11.79
Kaolin	9.20
Silica	33.38
Red iron oxide	11.99
Comments:
Frank Martin Art Deparment/Ceranics 92nd street YM-YWHA 1395
Lexington Ave NY, NY. 10128 p0tters2@aol.com

Glaze name: Iron - Blue water
Cone: 9 - 10
Color: blue
Testing: 
Surface: 
Firing: 
Recipe:
Custer spar	38.89
Ball clay	18.89
Whiting	13.33
Flint	21.11
Dolomite	7.78
Iron chromate	2.22
Cobalt carbonate	0.56
Comments:
This is a nice dark blue glaze that dosen't run it is some what
shinney. I hope that all these help you and whom ever else might need
them. Jennifer Alpine, TX jennifer rhinesmith <jr@wolf.sulross.edu>

Glaze name: Iron Rust
Cone: 9 - 10
Color: brown to black
Testing: Untested
Surface: shiny glossy
Firing: reduction
Recipe:
Potash feldspar	45.92
Whiting	17.35
Kaolin	13.27
Silica	23.47
Red iron oxide	13.27
Comments:
This glaze is more typical of what is known as 'Iron Rust', breaking
from black to brown more consistently. Consequently it is good for
highlighting texture, incising, throw rings etc.. The following ar
two Tenmoku's that I have used with continued success. David
Stuchbery School of Art & Design Ph (054) 447-279 La Trobe
University, Bendigo d.stuchbery@bendigo.latrobe.edu.au

Glaze name: Israeli Blue #1
Cone: 9 - 10
Color: deep blue
Testing: 
Surface: satin matte
Firing: reduction
Recipe:
Soda feldspar	50.00
EPK	20.00
Magnesium carbonate	10.00
Whiting	10.00
Flint	10.00
Cobalt carbonate	2.00
Manganese dioxide	1.00
Comments:
from Naama Satin deep blue going to tan where thick. Feels wonderful
and buttery Well I finally got around to typing this thing up...^9-10
Blues Thank you one and all for all the donated recipes. I only
tested 31 out of almost 100 I received. I'll continue testing and
reporting as the winter DRAGS on. All the glazes were tested on #900
Miller clay which is a toasty ^10 stoneware. One side of the test
tile was brushed with a thick coating of Cynthia Bringle's wet/dry
white slip. Each glaze was dipped in three thicknesses on a heavily
textured tile. All tiles were fired to a (hard)^9 (10
tipping)reduction firing. 1 hr. Body reduction at ^08 and 1 hr. glaze
reduction at ^9 then a quick reox. before shutdown. Any time potash
or Custer spar is called for, I used G-200. All ball clay is OM-4 .
Many glazes I substituted 75% of the amount of Barium with Strontium.
All kaolin is EPK. Remember... glazes don't travel well. Your results
will probably be TOTALLY different. Please test before use. Tracy
Wilson Saltbox Pottery 4 Shaw Rd. Woolwich, ME 04579 phone:
207-443-5586 fax: 207-442-8922 email: saltbox@ime.net web:
http://www.ime.net/~dwilson/

Glaze name: Jess' Rutile/Black
Cone: 10
Color: 
Testing: Untested
Surface: 
Firing: reduction o
Recipe:
Kaolin	22.00
Potash feldspar	36.00
Dolomite	18.00
Whiting	4.00
Colemanite	4.00
Silica	16.00
Rutile	5.00
Comments:
Firing: firing type: reduction or oxidation This is a great glaze on
stoneware it is a shiny black which breaks to gold on texture or
rims. On red body it is especially beautiful. On porcelin it becomes
runny if too thick but is a beautiful soft grey breaking to black on
texture or on rims etc. This glaze has never failed to surprise me in
every firing of it. submitted by: PEGGY HEER email:
p4337@freenet.edmonton.ab.ca

Glaze name: Johnston Nuka
Cone: 10
Color: White
Testing: Untested
Surface: Gloss
Firing: Reduction
Glaze type: High-fire
Recipe:
Potash feldspar	72.10
EPK	4.80
Wood ash	5.80
Rice hull ash	4.80
Silica	1.00
Nepheline syenite	7.70
Tin oxide	1.90
Ky white glaze clay	1.00
Lithium carbonate	1.00
Comments:
Clat Times May/June 2002. Produces shiny, white, fat glaze with character.
Glaze name: K9
Cone: 10
Color: blue/purple
Testing: Untested
Surface: shiny glossy
Firing: reduction
Recipe:
Custer feldspar	60.68
Kaolin	5.33
Dolomite	9.94
Ball clay	9.10
Barium carbonate	5.33
Whiting	4.81
Silica	4.81
Red iron oxide	2.09
Rutile	4.50
Comments:
NOTE: use powdered rutile, not granular Here is a C10 reduction
recipe for a blue/purples you may like: submitted by: Richard Gralnik
e-mail: rlg@desktalk.com

Glaze name: Kaki
Cone: 10
Color: 
Testing: Untested
Surface: ?
Firing: Ox. or Red.
Recipe:
Red Art clay calcined	61.95
Custer feldspar	17.70
Silica	8.85
Kaolin	2.65
Dolomite	5.31
Bone ash	3.54
Red iron oxide	2.65
Comments:
Here is another Kaki I use over clear and wax resist. This is
sometimes more metallic red than Reeve Mashiko, but covers (stays
opaque over) the clear better. submitted by: Lee in PigsEye e-mail:
leelove@MILL2.MILLCOMM.COM source for original recipe: Jim Gritner

Glaze name: KAREN'S TOUCH GLAZE
Cone: 10
Color: on porcelain in OX THIN = warm
Testing: 
Surface: Satin Matt
Firing: 
Transparency: Opaque
Recipe:
Kona F-4 feldspar	45.00
Dolomite	18.00
Whiting	4.00
EPK	9.00
Calcined kaolin	10.00
Flint	10.00
Bone ash	4.00
Tin oxide	4.00
Red iron oxide	1.00
Comments:
Should read 7 ingredients totalling 100% plus two additives.Color: on
porcelain in OX THIN = warm rusty beige breaking to copper rust on
rim & ridges THICK = warm beige w/ copper rusty rim Both thin & thick
show very fine rusty flecks On porcelain in REDTN THICK = almost sea
foam greenish w/ orangey copper rust w/ flecks where thin I consider
this to be a glaze which in OX looks like REDTN - for those of you
who pine for that. As I previously mentioned, in OX put it over
PORCELAIN SHINO & you get a funky rough surface in solid copper w/
fine rusty flecks - this is thin. Thick edges are unattractive (?)
white. If firing in REDTN, slow cool for max. orange. This is a
variant of the famous Mamo glaze. If you want to try other colorants,
drop out the tin (it's incl. to promote ornage) from the base as well
as dropping the RIO & bone ash. But BE CAREFUL - this glaze pulls
apart if too thick in big fatal crawls. I abandoned it as a white for
this reason & I swear it once pulled so badly it broke (?) the pot it
was on. This was not the above version however. Good luck & enjoy.
Karen Gringhuis kgpottery@bigvax.alfred.edu
Glaze name: KCAI BOUBARIC TESSHA SATURATE IRON
Cone: 10
Color: iron red brown
Testing: 
Surface: 
Firing: 
Recipe:
Kona F-4 feldspar	22.73
Whiting	18.18
Ball clay	29.55
Quartz	29.55
Red iron oxide	13.64
Bentonite	2.27
Comments:
Frank Martin Art Deparment/Ceranics 92nd street YM-YWHA 1395
Lexington Ave NY, NY. 10128 p0tters2@aol.com

Glaze name: Ken's Great Glaze
Cone: 9-10
Color: Black, golden crystals, breaks tomato red
Testing: tested
Surface: Gloss
Firing: Reduction
Glaze type: Stoneware
Transparency: Opaque
Visual texture: Mottled
Crystals: Small
Flow: Slight
Recipe:
Potash feldspar	65.00
Ball clay	13.00
Whiting	11.00
Zinc oxide	10.00
Barium carbonate	1.00
Red iron oxide	3.00
Rutile	2.50
Copper carbonate	0.40
Bentonite	2.00
Comments:
Glaze name: Korman Yellow
Cone: 9 - 10
Color: Yellow Opaque
Testing: Untested
Surface: Matt
Firing: Reduction
Glaze type: Ba Ca
Recipe:
Kona F-4 Spar	40.00
Barium carbonate	30.00
EPK	8.00
Flint	10.00
Dolomite	12.00
Red iron oxide	6.00
Comments:
Thin-dry rusty type. Medium-yellowish colors. Thick-smooth warm brown
to yellow brown. Greenish overtones. Glaze Type: Ba Ca. Opacity:
Opaque. Firing type: Reduction From Val Cushing. VC ed

Glaze name: L. G. Porcelain and Clear
Cone: 9 - 10
Color: Clear Light Green
Testing: Untested
Surface: Shiny or Glossy
Firing: Ox. or Red.
Recipe:
Custer feldspar	27.00
OM-4 Ball clay	14.00
Whiting	20.50
Silica	31.50
Kaolin	7.00
Comments:
Light Green on porcelain ^9-10 submitted by: Lee in PigsEye e-mail:
leelove@MILL2.MILLCOMM.COM

Glaze name: Lab Fee Intense Red
Cone: 8-10
Color: Red
Testing: 
Surface: Gloss
Firing: Ox. or Red.
Glaze type: High-fire
Transparency: Semi-opaque
Recipe:
Custer feldspar	20.00
Kona F-4 feldspar	22.00
Dolomite	10.00
Grolleg	20.00
Flint	12.00
Talc	8.00
Whiting	8.00
Cerdec Intensive Red stain	12.00
Comments:
From Peter Beasecker
Glaze name: Lavender Splotchy Glaze
Cone: 10
Color: lavender
Testing: Untested
Surface: Shiny or Glossy
Firing: reduction
Transparency: Opaque
Recipe:
Barium carbonate	2.02
Calcined Zinc Oxide	4.04
Lithium carbonate	2.02
Whiting	14.14
Custer feldspar	50.51
Ferro frit 3134	7.07
Silica, (325 mesh)	20.20
Copper carbonate	0.61
Tin oxide	1.01
Bentonite	1.01
Comments:
GREAT BLUE/RED /DARK BLUE! My experience with copper red is that what
matters most is to begin reduction at cone 012 fairly heavy and then
go into moderate reduction after cone 05 drops. Continue moderate to
light reduction until cone 10 then a brief oxidation peroid of about
10 minutes. If you over reduce it will be liver brown and under
reduced will be celadon.  submitted
by: John Britt e-mail: claydude@erinet.com
Glaze name: Leach 1234 Celadon
Cone: 10
Color: light green transparent
Testing: 
Surface: glossy shiny
Firing: 
Recipe:
China clay	10.00
Whiting	20.00
Silica	30.00
Feldspar	40.00
Red iron oxide	4.00
Comments:
The glaze that is as old as dirt. it is published in the leech book
as old. Use 4% iron + or - depending on color / green to blue if you
decorate...put iron design between layers of glaze. very nice. the
first glaze i ever made...fired in the first soft brick kiln i ever
made. and that was before i had ever seen a soft brick kiln. remember
the name Jim McKinnel. one of the first to build soft brick kilns in
america. from iowa...one of the real pioneers. mel jacobson
<melpots@pclink.com>

Glaze name: Leach Blue
Cone: 9 - 10
Color: medium blue
Testing: 
Surface: glossy
Firing: reduction
Recipe:
G-200 feldspar	57.89
Whiting	23.16
Gerstley borate	4.21
Flint	14.74
Tin oxide	3.16
Cobalt carbonate	1.05
Manganese dioxide	0.53
Comments:
handed over by Bob Santerre Glossy medium blue where thick and glossy
slate blue where thin. Well I finally got around to typing this thing
up...^9-10 Blues Thank you one and all for all the donated recipes. I
only tested 31 out of almost 100 I received. I'll continue testing
and reporting as the winter DRAGS on. All the glazes were tested on
#900 Miller clay which is a toasty ^10 stoneware. One side of the
test tile was brushed with a thick coating of Cynthia Bringle's
wet/dry white slip. Each glaze was dipped in three thicknesses on a
heavily textured tile. All tiles were fired to a (hard)^9 (10
tipping)reduction firing. 1 hr. Body reduction at ^08 and 1 hr. glaze
