Repository: a0082273/glaze_color_prediction

Data of this repository are from Grazy(http://help.glazy.org/about/#about-the-software)

File: database/GlazChem/trash/glz_hg_highfire.txt (part 7 of 11)
Glaze name: Blue lithium
reduction at ^9 then a quick reox. before shutdown. Any time potash
or Custer spar is called for, I used G-200. All ball clay is OM-4 .
Many glazes I substituted 75% of the amount of Barium with Strontium.
All kaolin is EPK. Remember... glazes don't travel well. Your results
will probably be TOTALLY different. Please test before use. Tracy
Wilson Saltbox Pottery 4 Shaw Rd. Woolwich, ME 04579 phone:
207-443-5586 fax: 207-442-8922 email: saltbox@ime.net web:
http://www.ime.net/~dwilson/

Glaze name: Long Beach Blue
Cone: 10
Color: blue
Testing: 
Surface: 
Firing: 
Recipe:
Whiting	19.49
Custer feldspar	63.55
EPK	16.96
Cobalt carbonate	0.85
Rutile	4.00
Comments:
sufrace: matte Here's a couple that I have tried and added to my
regulars (both come from clayart folks). If you want a soft matt
blue, try the Long Beach Blue. The Long Beach is terrible if applied
too thin. Good luck. Chris Fennimore Native American Rights Fund
Boulder, CO christine fennimore <fennimor@spot.colorado.edu>

Glaze name: Lucas Mottled Iron
Cone: 8-10
Color: 
Testing: 
Surface: 
Firing: Reduction
Glaze type: High-fire
Recipe:
Whiting	29.00
Kentucky OM #4	30.00
Flint	29.00
Custer feldspar	12.00
Red iron oxide	17.65
Comments:
Nice wet and dry glaze. Runs. From Peter Beasecker. Great in salt and soda.
Glaze name: Magnesium Mat-Carleton Ball
Cone: 9 - 11
Color: base glaze
Testing: 
Surface: matte
Firing: Reduction
Glaze type: Magnesium matt
Transparency: Opaque
Recipe:
Feldspar	41.00
Colemanite	12.00
Dolomite	7.00
Talc	15.00
Ball clay	5.00
Flint	20.00
Comments:
Morning all...I've been talking to June about some glazes and it
turns out we both are aware of an old Carleton Ball glaze. She from
remembered association; me from checking an old copy I have of the
typescript of his syllabus. What we were both looking at is the above
glaze My text immedaitely following reads: Bright transparent glazes
allow colors to show well but in general....etc This appears on pg
47. of my typescript. Unfortunately, pg. 46 is missing of my copy as
well as pp. 40-44. I inherited the typescript from a teacher and am
delighted I've got it (it even includes class responsibilities and
where to keep tools take care of glazes etc.) but I sure would like
the missing pages. If anybody has them, I'd be thrilled to send a
self-addressed stamped envelope for a copy and the xeroxing costs. At
this point, I haven't any info on the colorants to add to the glazes?
TIA Emily in Astoria where my head is clogged, I can't breathe, those
lousy flowers are everwhere and the sun it still don't shine. How DO
they GROW?
Glaze name: Magnesium Mat-Carleton Ball cone
Cone: 9 - 11
Color: base glaze
Testing: 
Surface: matte
Firing: 
Recipe:
Feldspar	41.00
Colemanite	12.00
Dolomite	7.00
Talc	15.00
Ball clay	5.00
Flint	20.00
Comments:
Morning all...I've been talking to June about some glazes and it
turns out we both are aware of an old Carleton Ball glaze. She from
remembered association; me from checking an old copy I have of the
typescript of his syllabus. What we were both looking at is the above
glaze My text immedaitely following reads: Bright transparent glazes
allow colors to show well but in general....etc This appears on pg
47. of my typescript. Unfortunately, pg. 46 is missing of my copy as
well as pp. 40-44. I inherited the typescript from a teacher and am
delighted I've got it (it even includes class responsibilities and
where to keep tools take care of glazes etc.) but I sure would like
the missing pages. If anybody has them, I'd be thrilled to send a
self-addressed stamped envelope for a copy and the xeroxing costs. At
this point, I haven't any info on the colorants to add to the glazes?
TIA Emily in Astoria where my head is clogged, I can't breathe, those
lousy flowers are everwhere and the sun it still don't shine. How DO
they GROW?
Glaze name: Mamo
Cone: 10
Color: 
Testing: 
Surface: 
Firing: 
Recipe:
Potash feldspar	53.30
Whiting	4.40
Dolomite	20.70
Kaolin	21.70
Tin oxide	8.70
Comments:
The version I have does all the things that are described by other
clayarters...thick..more white, use on red body(iron body), reduction
fire, breaks rust on rims etc etc etc. Cone 10. It is exactly like
the photo in CM. It is a wonderful glaze. submitted by: Peggy
Heer/Heer Pottery e-mail: p4337@freenet.edmonton.ab.ca or
p4337@connect.ab.ca
Glaze name: Mamo Matt
Cone: 10
Color: 
Testing: Untested
Surface: 
Firing: reduction
Recipe:
Kona F-4 Feldspar	58.82
Dolomite	23.53
Whiting	4.71
Calcined kaolin	12.94
Tin oxide	5.88
Comments:
Thin rust, thicker cream, etc. submitted by: Dannon Rhudy e-mail:
dannon@ns1.koyote.com

Glaze name: Mamo Satin Matt
Cone: 9 - 10
Color: Cream White Opaque
Testing: Untested
Surface: Satin Matt
Firing: Reduction
Glaze type: Ca Mg AlMatt
Recipe:
Kona F-4 Spar	25.00
Custer feldspar	25.00
Dolomite	20.00
Whiting	5.00
EPK	10.00
Calcined kaolin	15.00
Tin oxide	6.00
Comments:
This is not a liner. Breaks where thin to rust, toast color. Dan
Rhodes White Matt. Rich dark purple-.5 Cobalt. Try Ilmenite 2 and
Rutile 2. Base is lovely with body coming through. Over dark clay is
beautiful. Glaze Type: Ca Mg AlMatt. Opacity: Opaque. Firing type:
Reduction From Val Cushing. VC ed

Glaze name: Manganese Saturated Glaze
Cone: 10
Color: 
Testing: 
Surface: 
Firing: Reduction
Transparency: Opaque
Recipe:
Potash feldspar	84.10
Whiting	4.70
Talc	1.60
EPK	5.30
Silica	4.40
Red iron oxide	1.00
Manganese dioxide	25.00
Comments:
From Ken Walters. Not for food surfaces.
Glaze name: Mashiko Synthetic AK5
Cone: 10
Color: 
Testing: 
Surface: 
Firing: 
Recipe:
Kentucky OM #4	12.31
Calcined kaolin	12.10
Kona F-4 feldspar	33.62
Bone ash	0.53
Talc	5.57
Wollastonite	6.96
Silica	28.91
Titanium dioxide	0.53
Manganese dioxide	0.21
Red iron oxide (Spanish)	6.85
Comments:
I use Reeve's synth Mashiko over a clear glaze and wax resist. John
recalculated from an analysis of Mashiko stone. I got the the
following two glazes from the Canadian Potter, John Reeve: I saw it
looking over his shoulder at his glaze notebook while he was looking
for another glaze. :^) I _did_ ask if I could copy it! ;^) source for
original recipe: John Reeve submitted by: Lee in PigsEye e-mail:
leelove@MILL2.MILLCOMM.COM

Glaze name: Matt Butter
Cone: 8-10
Color: White
Testing: Tested
Surface: Satin matt
Firing: Oxidation
Glaze type: Magnesium matt
Transparency: Opaque
Flaws: Crawls
Recipe:
Custer feldspar	36.00
Flint	26.00
Magnesium carbonate	15.00
Whiting	13.00
Ball clay	5.00
Zinc oxide	2.50
Barium carbonate	2.00
Bentonite	2.00
Comments:
Add epsom salts 3% to flocculate. From Laura Aultman.
Glaze name: Matte Pete's Strontium
Cone: 9-10
Color: 
Testing: 
Surface: Satin matt
Firing: Ox. or Red.
Glaze type: Strontium matt
Transparency: Opaque
Recipe:
Nepheline syenite	60.00
Lithium carbonate	1.00
Ball clay	10.00
Strontium carbonate	20.00
Flint	9.00
Bentonite	2.00
Comments:
Pete Pinnell. Flocculate w/Epsom salts or Muriatic Acid to avoid settling. Works well from c6-
11, oxid or reduction.
Variations --
green: copper carb 5 + titanium diox. 5
grey: titanium diox. 5
turquoise: copper carb 5
Glaze name: Matt Clear
Cone: 8
Color: translucent clear
Testing: 
Surface: matt
Firing: 
Recipe:
Cornwall Stone	45.05
EPK	19.82
Dolomite	20.72
Whiting	5.41
Talc	9.01
Comments:
I regularly use a glaze at cone 8 over coloured slips which is matt
but lets the coloured slips show through. This is in oxidation over a
buff stoneware glaze. In case this sounds what you are after and
interesting to you, I give the recipe below, which I have translated
from the UK sourced materials that I use, into North American
materials. Actually the difference is very small. David Hewitt
<david@dhpot.demon.co.uk> David Hewitt Pottery Caerleon, Newport,
Gwent, UK. URL http://digitalfire.com/magic/hewitto.htm % Weight
Ananlysis SiO2 56.94, P2O5 0.29, Al2O3 17.58, Fe2O3 0.29, MgO 8.82,
CaO 12.07, Na2O 1.77, K2O 2.38.

Glaze name: Matt Cushing
Cone: 9 - 10
Color: 
Testing: 
Surface: Satin matt
Firing: Reduction
Glaze type: Magnesium matt
Transparency: Opaque
Recipe:
Custer feldspar	23.60
Dolomite	28.20
Kaolin	28.20
Whiting	13.60
Silica	6.40
Comments:
Does anyone have a glaze that is or looks very much like the glaze on
Ken Ferguson's casserole on page 58 of the current (June) CM. I'm not
promising the rights to my firstborn, but I'd sure be grateful! Looks
to me like a typical matte like Cushing Matte which follows, over a
body with pretty good chunks of Manganese Dioxide in it. This glaze,
probably from Val Cushing, easily dates from that period. Cone 9-10
reduction submitted by: Brad Sondahl e-mail: Sondahl@aol.com
Glaze name: Matte Cushing
Cone: 9 - 10
Color: White
Testing: Untested
Surface: Satin matt
Firing: reduction
Glaze type: Magnesium matt
Transparency: Opaque
Recipe:
Custer feldspar	23.60
Dolomite	28.20
Kaolin	28.20
Whiting	13.60
Silica	6.40
Comments:
This glaze,probably from Val Cushing, easily dates from that period.
Cone 9-10 reduction submitted by: Brad Sondahl e-mail: Sondahl@aol.com
Glaze name: Matte Hamada
Cone: 10
Color: White
Testing: 
Surface: Matt
Firing: Reduction
Glaze type: Zinc matt
Transparency: Opaque
Recipe:
Potash feldspar	64.90
Ball clay	12.80
Whiting	11.10
Zinc oxide	10.00
Barium carbonate	1.30
Red iron oxide	3.10
Rutile	2.50
Copper carbonate	0.40
Bentonite	2.00
Comments:
Orange, blue, & green.
Glaze name: Matte Shannon's No-Craze Sr
Cone: 9-10
Color: 
Testing: 
Surface: Satin matt
Firing: Ox. or Red.
Glaze type: Strontium Matt
Transparency: Opaque
Crystals: Small
Bubbles: None
Flow: Slight
Flaws: Crazes
Recipe:
Nepheline syenite	58.00
Strontium carbonate	26.00
Lithium carbonate	1.00
Kentucky OM #4	15.00
Flint	5.00
Nepheline syenite	100.00
Comments:
Glaze name: Mayan Blue
Cone: 9 - 10
Color: teal to dark blue
Testing: 
Surface: 
Firing: reduction
Recipe:
Gerstley borate	50.00
EPK	15.00
Flint	35.00
Bentonite	20.00
Chrome oxide	10.00
Cobalt carbonate	10.00
Comments:
from Clayart about a year ago Deep teal over white slip. other wise
dark blue/black where thick. Brown where thin. Crawled slightly over
the slip. All tiles were fired to a (hard)^9 (10
tipping)reduction firing. 1 hr.  Tracy
Wilson Saltbox Pottery 4 Shaw Rd. Woolwich, ME 04579 phone:
207-443-5586 fax: 207-442-8922 email: saltbox@ime.net web:
http://www.ime.net/~dwilson/
Glaze name: Metallic Gold Reynolds
Cone: 6-10
Color: Bronze metallic
Testing: 
Surface: Satin matt
Firing: Ox. or Red.
Glaze type: Metallic
Transparency: Opaque
Flow: Extreme
Recipe:
Redart	60.00
Ball clay	5.00
Flint	5.00
Manganese dioxide	45.00
Copper oxide	5.00
Cobalt oxide	5.00
Comments:
RUNS a lot at cone 10. Waxy to matt metallic. TOXIC. Bronze to dk brown.
Glaze name: Metallic Manganese
Cone: 9-10
Color: Metallic bronze
Testing: 
Surface: Metallic
Firing: Ox. or Red.
Glaze type: Metallic
Transparency: Opaque
Recipe:
Custer spar	80.70
Kona F-4 feldspar	3.50
Dolomite	1.80
Whiting	1.20
Ball clay	5.70
Flint	7.10
Red iron oxide	1.00
Manganese dioxide	30.00
Bentonite	2.00
Comments:
Pete Pinnell: one of the nicest manganese luster versions. NOT for use on food
contact surfaces. Manganese: Toxic!
Glaze name: Metallic Matt Black
Cone: 6 - 9
Color: Opaque metallic Black
Testing: Untested
Surface: Matte
Firing: Oxidation
Recipe:
Wood Ash	25.00
Nepheline syenite	37.50
Talc	18.75
Ball clay	18.75
Iron oxide	2.50
Black copper oxide	3.75
Cobalt oxide	2.92
Comments:
Other colors (delete black colorants): for matt brown with lots of
texture add: Rutile 1.74 Iron Oxide 3.50 Manganese Dioxide 3.50 for
matt blue breaking to something greenish add: Cobalt Carbonate 3.00
Rutile 3.00 I've been using the same wood ash formula for about 10
years and have used wood ash from all kinds of known and unknown tree
sources (washed and unwashed), fired to cone 6, 7, 8, 9 but mostly to
cone 7 in an electric kiln. Write me if you have any questions about
these glazes submitted by: Anne Fallis-Elliott e-mail: FallisT@aol.com
Glaze name: Michael Simon Tessha
Cone: 8 - 10
Color: iron red brown
Testing: 
Surface: 
Firing: 
Recipe:
Potash feldspar	25.72
Ball clay	27.88
Whiting	18.52
Flint	27.88
Red iron oxide	11.32
Comments:
The following Tessha Glaze recipe is from the Feb '96 issue of
Ceramics Monthly. (Can be applied to leather hard pots for once
firing.) dennis davis <dhdavis@erols.com>
Glaze name: Milky Clear
Cone: 11
Color: 
Testing: Untested
Surface: 
Firing: Ox. or Red.
Recipe:
EPK	15.38
Whiting	15.38
Custer feldspar	30.77
Silica	38.46
Comments:
Glaze name: Mint Green Matt
Cone: 10
Color: Green
Testing: 
Surface: Matt
Firing: Soda
Glaze type: High-fire
Transparency: Semi-opaque
Recipe:
Barium carbonate	7.70
Whiting	15.40
Kona F-4 feldspar	38.50
EPK	23.10
Zinc oxide	7.70
Copper carbonate	0.50
Bentonite	2.00
Comments:
From Sam Chung.
Glaze name: Molasses VC
Cone: 10
Color: 
Testing: 
Surface: Gloss
Firing: Reduction
Recipe:
Barnard clay	36.00
Custer feldspar	22.00
Gerstley borate	3.00
Wollastonite	14.00
Whiting	8.00
Flint	14.00
EPK	3.00
Comments:
From Allegheny Meadows
Glaze name: Molasses VC no GB
Cone: 10
Color: 
Testing: 
Surface: Gloss
Firing: Reduction
Recipe:
Kaolin - theoretical	11.20
Custer feldspar	26.90
Dolomite	1.40
Wollastonite	24.90
Silica	26.00
Frit 3124	9.60
Red iron oxide	6.00
Manganese carbonate	2.20
Titanium dioxide	0.30
Comments:
From Allegheny Meadows. Re-calculated to elimiate GB and Barnard.
Glaze name: Moonglow
Cone: 9-10
Color: green
Testing: Tested
Surface: Waxy
Firing: Reduction
Glaze type: High-fire
Transparency: Opaque
Visual texture: Speckled
Crystals: None
Bubbles: None
Flow: Slight
Recipe:
Custer feldspar	34.90
Dolomite	15.40
Whiting	5.30
EPK	9.40
Silica	35.00
Black iron oxide	1.00
Cobalt carbonate	0.20
Chromium oxide	0.20
Comments:
UF Shop glaze. Buttery dull green with small brown spots. Dependable.
Glaze name: Moonlight
Cone: 10
Color: rutile blue
Testing: Untested
Surface: fluid glossy, shiny
Firing: Reduction
Recipe:
Cornwall Stone	63.80
Gerstley borate	14.30
Flint	7.60
Whiting	7.60
EPK	4.80
Zinc oxide	1.90
Rutile	3.20
Ilmenite, Powdered	2.04
Comments:
Here's a couple that I have tried and added to my regulars (both come
from clayart folks). The Moonlight will run if applied to thick. If
you are looking for a shiny glaze try the Moonlight. Chris Fennimore
Native American Rights Fund Boulder, CO christine fennimore

Glaze name: Murrow Variation
Cone: 9 - 10
Color: 
Testing: 
Surface: 
Firing: 
Recipe:
Nepheline syenite	57.35
Kaolin	26.03
Lepidolite	15.62
Soda ash	1.00
Comments:
submitted by: Albert Weinhardt e-mail: WeinhardtA@aol.com

Glaze name: Navy w/gold flecks
Cone: 10
Color: navy blue w/gold flecks
Testing: Untested
Surface: ?
Firing: Ox. or Red.
Recipe:
Potash spar	40.00
Flint	25.00
Gerstley borate	10.00
Dolomite	10.00
Frit 3110	5.00
EPK	5.00
Whiting	5.00
Cobalt carbonate	0.02
Comments:
This is a wonderful blue that doesn't run. I hope that all these help
you and whom ever else might need them. Jennifer Alpine, TX jennifer
rhinesmith

Glaze name: new glaze
Cone: 
Color: 
Testing: 
Surface: 
Firing: 
Recipe:
Comments:
Glaze name: Nickel Buckwheat
Cone: 7
Color: buckwheat
Testing: 
Surface: 
Firing: 
Recipe:
Barium carbonate	2.86
Talc	10.48
Whiting	17.14
Feldspar	47.62
Kaolin	7.62
Flint	14.28
Nickel oxide	0.95
Red iron oxide	7.62
Comments:
from Tony W.T. Yeh (3/95 CM) Kathleen Gordon Palo Alto,Ca
email:emgordon@batnet.com voice:415-328-9164

Glaze name: Oatmeal
Cone: 10
Color: 
Testing: 
Surface: Matte
Firing: 
Recipe:
Feldspar	53.30
Dolomite	20.70
EPK	21.70
Whiting	4.40
Tin oxide	4.40
Zircopax	8.70
Yellow ochre	2.20
Comments:
This glaze
must be applied over a clay body that spots such as rod's bod.
Thicker applications give a lighter ochre color and thinner
applications give the darker rusty brown shades. This glaze breaks
darker over textures. Don't mix up more than you can use over a
period of a month or two because the results seem to alter somewhat
as the glaze ages a bit. The glaze must be fired in a medium to a
heavy reduction to get the results you want. submitted by: Marilyn,
in Utah e-mail: MarilynMFA@aol.com
Glaze name: Oestreich Shino #2
Cone: 9 - 10
Color: 
Testing: 
Surface: 
Firing: 
Recipe:
Nepheline syenite	42.90
Kona F-4 feldspar	10.30
Spodumene	14.50
Kentucky OM #4	14.30
EPK	14.30
Soda ash	3.80
Comments:
submitted by: Albert Weinhardt e-mail: WeinhardtA@aol.com
Glaze name: Oil spot
Cone: 10-11
Color: 
Testing: 
Surface: Gloss
Firing: Oxidation
Glaze type: Temmoku (Oilspot)
Transparency: Opaque
Recipe:
Soda spar	68.40
Silica	17.80
EPK	4.90
Talc	8.90
Red iron oxide	7.11
Cobalt carbonate	2.00
Comments:
From John Britt
http://www.ceramicstoday.com/articles/oilspot.htm Article on oil-spot glazes.
John's web site: http://www.johnbrittpottery.com/
Must be applied thickly. Fired in oxidation. Reduction between cone 9-11 will
smooth out bubbles and help flux the iron. You can re-fire any pieces w/craters.
Glaze name: Oil Spot #3 John's
Cone: 10-11
Color: Black w/ silver spots
Testing: 
Surface: Gloss
Firing: Oxidation
Glaze type: Temmoku (Oilspot)
Transparency: Opaque
Visual texture: Speckled
Flow: Slight
Recipe:
Soda spar	54.62
Silica	29.41
Whiting	4.20
EPK	7.56
Dolomite	4.20
Red iron oxide	6.72
Cobalt carbonate	4.20
Comments:
From John Britt
http://www.ceramicstoday.com/articles/oilspot.htm Article on oil-spot glazes.
John's web site: http://www.johnbrittpottery.com/
Must be applied thickly. Fired in oxidation. Reduction between cone 9-11 will
smooth out bubbles and help flux the iron. You can re-fire any pieces w/craters.
Glaze name: Oil Spot Bailey's
Cone: 10-11
Color: black w/brown spots
Testing: Untested
Surface: Gloss
Firing: Oxidation
Glaze type: Temmoku (Oilspot)
Transparency: Opaque
Visual texture: Speckled
Bubbles: Many
Flow: Slight
Recipe:
Custer feldspar	25.51
Soda spar	35.71
EPK	15.30
Talc	5.10
Dolomite	5.10
Frit 3110	5.10
Silica	8.16
Red iron oxide	6.00
Comments:
From John Britt http://www.ceramicstoday.com/articles/oilspot.htm Article on
oil-spot glazes. John's web site: http://www.johnbrittpottery.com/ Must be
applied thickly. Fired in oxidation. Reduction between cone 9-11 will smooth out
bubbles and help flux the iron. Good all-oxidation in an electric kiln. You can
re-fire any pieces w/craters.
Glaze name: Oil Spot Harding
Cone: 10
Color: 
Testing: 
Surface: Gloss
Firing: Reduction
Glaze type: Oil Spot
Transparency: Opaque
Recipe:
Custer feldspar	23.60
Silica	29.20
Whiting	18.00
Ball clay	29.20
Red iron oxide	13.50
Comments:
From John Britt's book "High-Fire Glazes". Put Harding Oil Spot cover over for
dappled effects in reduction. Most oil spots happen in oxidation.
Glaze name: Oil Spot Harding Cover
Cone: 10
Color: 
Testing: 
Surface: Gloss
Firing: Reduction
Glaze type: Oil Spot
Transparency: Opaque
Recipe:
Custer feldspar	45.00
Silica	10.50
Whiting	10.50
Kaolin	17.60
Barium carbonate	11.80
Zinc oxide	4.60
Zircopax	15.50
yellow stain	10.00
Comments:
From John Britt's book "High-Fire Glazes". Put Harding Oil Spot cover over for
Harding Oil Spot dappled effects in reduction. Most oil spots happen in oxidation.
Glaze name: Oil Spot Marcia's
Cone: 9 - 10
Color: Mahogany Brown
Testing: Untested
Surface: 
Firing: Ox. or Red.
Recipe:
Cedar Heights Redart Clay	80.00
Spodumene	20.00
Comments:
The spodumene is Gwalia spod. fr. Australia. On porcelain this is a
gloss mahogany-brown, or blacker where thicker, with some nice
teadust flecks; breaking amber-straw color where it thins out on
rims. On buff-white stoneware it's a slightly-reddish brown if single
dipped & blacker if double-dipped, both colors with nice gradations &
flecking. (not an oilspot really, at least in my firing, but a
tenmoku with depth). submitted by: Marcia Kindlmann e-mail:
marcia@design.eng.yale.edu
Glaze name: Oil spot Traditional
Cone: 10-11
Color: 
Testing: 
Surface: Gloss
Firing: Oxidation
Glaze type: Temmoku (Oilspot)
Transparency: Opaque
Recipe:
Custer feldspar	80.18
Silica	5.66
Whiting	3.77
Talc	4.71
Bone ash	5.66
Red iron oxide	8.50
Comments:
From John Britt
http://www.ceramicstoday.com/articles/oilspot.htm Article on oil-spot glazes.
John's web site: http://www.johnbrittpottery.com/
Must be applied thickly. Fired in oxidation. Reduction between cone 9-11 will
smooth out bubbles and help flux the iron. You can re-fire any pieces w/craters.
Glaze name: Oilspot Red
Cone: 9-10
Color: Red
Testing: untested
Surface: Gloss
Firing: Ox. or Red.
Glaze type: Oil Spot
Transparency: Opaque
Visual texture: Mottled
Recipe:
Feldspar	37.00
Whiting	3.10
Barium carbonate	3.10
Kentucky OM #4	7.00
Talc theoretical	5.70
Flint	32.60
Bone ash	11.50
Red iron oxide	13.00
Comments:
Cone 9 oxidation or cone 10 reduction. From June Perry
via ClayArt.
Glaze name: Opal Blue
Cone: 10
Color: blue
Testing: Untested
Surface: ?
Firing: reduction
Recipe:
Neph Sy	35.57
Dolomite	17.13
Zinc oxide	2.49
Whiting	3.12
Kaolin	5.92
Flint	35.77
Rutile	5.01
Comments:
Doesn't add up properly, but the glaze worked. Here's a glaze you
could try called Opal Blue, it's more medium blue with a lighter blue
on top. It was one of my favorites when I had access to a gas
kiln....sigh.... It is very pretty. from anne chambers

Glaze name: Opal Feldspathic
Cone: 9-10
Color: Clear pearly
Testing: 
Surface: Gloss
Firing: Reduction
Glaze type: High-fire
Transparency: Translucent
Recipe:
Feldspar	58.00
Whiting	17.00
Flint	14.00
Ball clay	6.00
Zinc oxide	5.00
Comments:
Date:  Wed, 9 Aug 2000 From: Sheron Roberts <gemini53@WEBLNK.NET>
Subject: Re: opalescence

The following is a glaze I tried from the Tony Birk book, The
Complete Potter's Companion, revised edition.

Fired to cone 10, oxidation it produced an interesting opal like
surface.  On the inside of the bowls, where the glaze was thickest,
the color was like mother of pearl, very pretty.   I would suggest
testing first though.

"Clear" Feldspathic
2280F/ 1250C

"This glaze is translucent rather than transparent, with the
characteristic "milk and water" look of a feldspathic glaze.  When
it is thick, it has fine bubbles trapped in the glaze which give
give sparkle, and it combines well with copper oxide (1%) to
make gray green - a celedon without reduction."

The above is straight from the book, I have not tried the copper
oxide addition, yet.
Sheron in NC
Variations --
Gray green = + 1% copper oxide
Glaze name: ORANGE RED
Cone: 10
Color: orange red
Testing: Untested
Surface: 
Firing: reduction
Recipe:
Nepheline syenite	47.30
Gerstley borate	14.20
Flint	27.50
Whiting	9.30
Zinc oxide	1.70
Copper carbonate	0.30
Tin oxide	1.00
Comments:
from Pete Pinnell, via Jim Connell on ClayArt.

Glaze name: Orange Temple
Cone: 10
Color: Orange
Testing: 
Surface: 
Firing: Reduction
Glaze type: High-fire
Recipe:
Custer feldspar	48.00
Cornwall Stone	17.00
Whiting	17.00
Tennessee #10	9.00
Zinc oxide	3.00
EPK	6.00
Red iron oxide	3.60
Rutile	2.40
Comments:
From Bill Van Gilder

Glaze name: Oribe Shaner
Cone: 10 - 11
Color: green
Testing: Untested
Surface: gloss
Firing: reduction
Glaze type: High-fire
Transparency: Semi-opaque
Recipe:
Custer feldspar	30.90
Silica	25.30
Whiting	22.40
Talc	7.80
EPK	12.60
Bone ash	1.10
Bentonite	1.10
Copper carbonate	5.50
Comments:
This is a glossy forest green at cone 10-11. below ^10 it is similar
in color, but a satin matte. submitted by: Dave Eitel e-mail:
daveitel@execpc.com
Glaze name: Oxidation Iron Red
Cone: 8 - 9
Color: iron red
Testing: 
Surface: 
Firing: 
Recipe:
China clay	6.83
Potash feldspar	50.73
Flint	14.63
Whiting	2.44
Bone ash	14.63
Talc	10.73
Red iron oxide	9.76
Comments:
If it is of interest, a common recipe for the so called Copper Red in
oxidation used over here is as follows. The key RM is Bone Ash. fire
to ^8 or ^9 molecular analysis K20 0.189 Al2O3 0.346 SiO2 2.820 Na2O
0.070 Fe2O3 0.178 P2O5 0.137 CaO 0.494 _____ _____ MgO 0.247 0.524
2.957 _____ 1.000 David Hewitt <david@dhpot.demon.co.uk> David Hewitt
Pottery Caerleon, Newport, Gwent, UK.

Glaze name: Persimmon
Cone: 9 - 10
Color: 
Testing: 
Surface: 
Firing: Ox. or Red.
Glaze type: Iron saturate
Recipe:
Custer feldspar	71.42
Silica	14.29
Whiting	14.29
Bentonite	3.06
Red iron oxide	2.04
Rutile	3.06
Comments:
submitted by: Michelle Lowe e-mail: mishlowe@indirectcom
Glaze name: Peter Lane's Crackle
Cone: 7 - 9
Color: 
Testing: Untested
Surface: 
Firing: Ox. or Red.
Recipe:
Cornwall Stone	85.00
Whiting	15.00
Comments:
I'm looking for a white crackle glaze, satin or semi-mat surface. I
just tested an old glaze recipe dug up from my files. Guess
what.....no crackles, no crazing. Turned out a smooth satin white on
my porcelain at a high ^6. Couldn't believe it...and to think what I
go through some times to get rid of crazing on a functional glaze!!!
Anyone have a white crackle glaze to share? submitted by: Anne
Chambers e-mail: annecham@istar.ca

Glaze name: Pewter Spotty Matt
Cone: 10
Color: Gray
Testing: 
Surface: Matt
Firing: Reduction
Glaze type: Metallic
Transparency: Opaque
Recipe:
Custer feldspar	47.00
Whiting	18.00
EPK	7.00
Silica	28.00
Titanium dioxide	8.00
Rutile	4.00
Red iron oxide	15.00
Comments:
Glaze name: Pink Nickel Crystal
Cone: 9
Color: 
Testing: 
Surface: Satin matt
Firing: Oxidation
Glaze type: Crystalline
Transparency: Transparent
Recipe:
Custer feldspar	34.00
Flint	12.00
EPK	4.00
Barium carbonate	36.00
Zinc oxide	14.00
Black nickel oxide	2.00
Comments:
From Margaret Bohls. Satin Matte. Magenta/hot pink crystals floating in a
transparent brown. Looks blue thin. Perfect at a medium cone 9. Will run too much
and list its crystals if fired hotter.
Glaze name: pink nickel crystal Bohls
Cone: 9
Color: Pink
Testing: 
Surface: Satin matt
Firing: Oxidation
Glaze type: Crystalline
Transparency: Opaque
Recipe:
Custer feldspar	34.00
Flint	12.00
EPK	4.00
Barium carbonate	36.00
Zinc oxide	14.00
Black nickel oxide	2.00
Comments:
Magenta-hot pink crystals floating in transparent brown. Looks blue where thin.
Electric fire to cone 9 medium. Will run and lose crystals if fired hotter.
From Margaret Bohls.
Glaze name: Pink Shocking
Cone: 7 - 9
Color: Pink
Testing: Untested
Surface: satin matt
Firing: Ox. or Red.
Glaze type: Barium matt
Transparency: Opaque
Recipe:
Potash feldspar	35.00
Barium carbonate	40.00
Zinc oxide	15.00
China clay	5.00
Silica	5.00
Nickel oxide	1.50
Comments:
from the Cooper Glaze Recipes book. I fired this at ^8.  Where
it's thin, the glaze is sort of 'old blue jeans' blue, with tan
streaks. Where it's thickest, it's a deep maroony-mauve. The surface
is a satin matt.
Glaze name: Pink-Beige
Cone: 10
Color: pink to beige
Testing: 
Surface: 
Firing: 
Recipe:
Potash feldspar	43.01
Whiting	21.51
EPK	10.75
Flint	21.51
Zinc oxide	3.23
Rutile	7.53
Bentonite	2.15
Comments:
Apricot at ^9, the hotter it gets the more I like it. More pink and
broken surface. Good in a wood kiln in reduction, too. I use Dave's
porcelain from Laguna. Dean McRaine <beezer@aloha.net> on the north
shore of Kauai

Glaze name: Plum Dark
Cone: 9 - 10
Color: blue brown
Testing: 
Surface: glossy
Firing: reduction
Transparency: Translucent
Recipe:
Nepheline syenite	35.70
Dolomite	15.30
Silica	30.60
Strontium carbonate	6.10
Whiting	8.20
EPK	4.10
Manganese dioxide	4.10
Cobalt oxide	0.50
Comments:
variegated brown and blue. glossy. not a lot of color concentration
 All the glazes were tested on #900 Miller clay which
is a toasty ^10 stoneware. One side of the test tile was brushed with
a thick coating of Cynthia Bringle's wet/dry white slip. Each glaze
was dipped in three thicknesses on a heavily textured tile. All tiles
were fired to a (hard)^9 (10 tipping)reduction firing. 1 hr. Body
reduction at ^08 and 1 hr. glaze reduction at ^9 then a quick reox.
before shutdown. Any time potash or Custer spar is called for, I used
G-200. All ball clay is OM-4 . Many glazes I substituted 75% of the
amount of Barium with Strontium. All kaolin is EPK. Tracy Wilson Saltbox Pottery 4
Shaw Rd. Woolwich, ME 04579 phone: 207-443-5586 fax: 207-442-8922
email: saltbox@ime.net web: http://www.ime.net/~dwilson/
Glaze name: Plum to Black V.C. IR-A
Cone: 9 - 10
Color: Plum to black
Testing: Untested
Surface: Glossy
Firing: Reduction
Glaze type: Ca B IronSaturate
Transparency: Opaque
Recipe:
Custer spar	35.00
Gerstley borate	20.00
Whiting	15.00
EPK	10.00
Flint	20.00
Red iron oxide	10.00
Comments:
Dark plum thin, to black thick Glaze Type: Ca B IronSaturate.
Opacity: Opaque. Firing type: Reduction From Val Cushing. VC ed
Glaze name: Purple (from Walter Donald Kring)
Cone: 9 - 10
Color: Purple
Testing: Untested
Surface: glossy, shiny
Firing: reduction
Glaze type: Copper red
Transparency: Opaque
Recipe:
Dolomite	9.40
Gerstley borate	13.60
Whiting	2.70
Zinc oxide	1.80
Potash feldspar	43.60
Kaolin	1.80
Flint	27.10
Cobalt carbonate	0.05
Copper carbonate	0.50
Tin oxide	3.00
Comments:
For a beautiful purple glaze rafael molina-rodriguez (rafael
molina-rodriguez)
Glaze name: Purple Coleman's
Cone: 10
Color: purple red
Testing: Untested
Surface: shiny, glossy
Firing: Ox. or Red.
Glaze type: Copper red
Transparency: Opaque
Recipe:
Barium carbonate	5.00
Dolomite	5.00
Gerstley borate	5.00
Whiting	8.00
Zinc oxide	2.50
Custer feldspar	49.80
Silica, 200 mesh	24.90
Tin oxide	1.00
Cobalt carbonate	0.20
Copper carbonate	2.00
Comments:
I've used the following Coleman Purple (Cone 10, reduction) with good
results. It came from the September 1984 Ceramics Monthly. In
addition to this glaze, there are other excellent glazes to
experiment with. Try the Oxblood Red Glaze. submitted by: Randy
Brodnax e-mail: RCB3431@dcccd.edu
Glaze name: Purple Emily
Cone: 9
Color: Purple
Testing: Untested
Surface: matt
Firing: Ox. or Red.
Glaze type: Magnesium matt
Transparency: Opaque
Recipe:
Potash feldspar	41.00
Colemanite	12.00
Dolomite	7.00
Talc	15.00
Tennessee #5 ball clay	5.00
Silica	20.00
Cobalt oxide	2.00
Bentonite	2.00
Tin oxide	2.00
Comments:
Here's a ^9 'Emily G. Purple' I used to use 15 years ago. It has a wonderful buttery texture
and is very purple. submitted by: Elizabeth Beth Fusaro e-mail:
elfusaro@freenet.scri.fsu.edu
Glaze name: Purple Emily's
Cone: 10
Color: Purple
Testing: 
Surface: Waxy
Firing: Ox. or Red.
Glaze type: Magnesium matt
Transparency: Opaque
Recipe:
Potash feldspar	41.00
Gerstley borate	12.00
Dolomite	7.00
Talc	15.00
Ball clay	5.00
Silica	20.00
Bentonite	2.00
Cobalt oxide	2.00
Zircopax	3.00
Comments:
Here's a purple that doesn't need reduction. It comes out fine in
cone 10 neutral in my gas kiln.  Jennifer Boyer e-mail:
Cobalt1994@aol.com
Glaze name: Purple Haze
Cone: 10
Color: Purple
Testing: 
Surface: Waxy
Firing: Reduction
Transparency: Opaque
Recipe:
Custer feldspar	50.00
Whiting	8.80
Silica	21.30
Kaolin	2.70
Gerstley borate	6.90
Dolomite	6.40
Zinc oxide	4.20
snno	3.20
Copper carbonate	1.10
Titanium dioxide	3.50
Comments:
From John Britt's book "High-Fire Glazes".
Glaze name: Purple Rain
Cone: 8
Color: 
Testing: 
Surface: 
Firing: 
Recipe:
Custer feldspar	50.89
Silica	25.45
Whiting	8.14
Dolomite	5.09
Gerstley borate	5.09
Barium carbonate	5.09
Zinc oxide	0.25
Tin oxide	1.02
Copper carbonate	2.03
Cobalt carbonate	0.25
Comments:
This is an old art school recipe....man, its been years, so don't
know if all ingrediants still available or whatever. It worked real
well at ^8. We called it Purple Rain (dates it, don't it?) submitted
by: Carol A. Spiros e-mail: Taraegon@aol.com

Glaze name: Raspberry Red to Pale Seagreen
Cone: 10
Color: Raspberry Red to Pale Seagreen
Testing: Untested
Surface: Shiny or Glossy
Firing: reduction
Recipe:
Custer feldspar	30.91
Whiting	22.36
Silica	25.32
Talc	7.81
EPK	12.55
Bone ash	1.05
Copper Oxide	5.49
Comments:
FLUID, DO NOT DIP. THIN USE W/ CHUN/YANIGARA/HT/BLACK STAIN June: I
have used this oribe as an accent glaze only. Thick it is green with
a shine, but not a gloss to it. Thin, it is pink (reduced). I found
that flung from a brush through a seive will produce light pink fine
spatter. I use it with a chun that has tin oxide, but no other
colorant and a semi matt white, from a potter by the name of
Yanigara. If you like the way it behaves, Ill send the Yanigara rx as
well. It is a favorite of mine. submitted by: Donald Goldsobel
e-mail: pots@pacificnet.net

Glaze name: Red Bailey's
Cone: 10
Color: red-brown
Testing: 
Surface: Semi-gloss
Firing: Reduction
Glaze type: Iron saturate
Transparency: Opaque
Visual texture: Speckled
Crystals: Small
Recipe:
Custer feldspar	47.00
Silica	13.00
Kaolin	13.00
Talc	10.50
Bone ash	14.00
Lithium carbonate	2.50
Red iron oxide	8.00
Comments:
From John Britt's book High Fire Glazes.
Glaze name: Red Copper
Cone: 9-10
Color: Red
Testing: 
Surface: Gloss
Firing: Reduction
Glaze type: Copper red
Transparency: Opaque
Source: Central Clay--www.cclay.com
Recipe:
Gillespie borate	8.00
Whiting	15.00
Nepheline syenite	13.00
EPK	9.00
Flint	30.00
G-200 feldspar	25.00
Tin oxide	2.00
Copper carbonate	1.50
Comments:
Glaze name: Red Lab Fee Intense
Cone: 8-10
Color: Red
Testing: 
Surface: Gloss
Firing: Ox. or Red.
Glaze type: High-fire
Transparency: Semi-opaque
Recipe:
Custer feldspar	20.00
Kona F-4 feldspar	22.00
Dolomite	10.00
Grolleg	20.00
Flint	12.00
Talc	8.00
Whiting	8.00
Cerdec Intensive Red stain	12.00
Comments:
From Peter Beasecker
Glaze name: Red Oharata
Cone: 9 - 12
Color: Red, gold, yellow
Testing: 
Surface: Satin matt
Firing: Reduction
Glaze type: Iron saturate
Transparency: Opaque
Source: Val Cushing  VC ed.  via GlazeBase
Recipe:
Ball clay	6.00
Custer feldspar	48.00
Flint	22.00
Talc	6.00
Whiting	6.00
Bone ash	12.00
Red iron oxide	10.00
Bentonite	3.00
Comments:
Tomato red with orange gold flecks in reduction. Satin glossy yellow
green in salt. Must have lighter reduction up and slow reoxidizing
cool at top temperature, four to six hours.
Glaze name: Red Shaner
Cone: 10
Color: Red Red-Brown
Testing: Untested
Surface: Satin matt
Firing: Reduction
Glaze type: Calcium matt
Transparency: Opaque
Recipe:
Custer spar	50.00
EPK	7.00
Whiting	20.00
Talc	4.00
Calcined kaolin	15.00
Bone ash	4.00
Iron oxide	3.80
Comments:
This is the original Shaner Red. Colors from earthy yellow to
yellow-green to a rich iron red. Deep red brown with yellow green
overtones where thick. Yellow green with red fleck and dark brown
where thin. Yellow green where thick. Something like Rowlands. 'Use
10% bone ash and it goes red as hell--like copper red, amazing' Glaze
Type: Ca AlMatt. Opacity: Opaque. Firing type: Reduction From Val
Cushing. VC ed
Glaze name: Rene' Ben Lisa (France)
Cone: 10
Color: dark green with iron
Testing: Untested
Surface: glossy shiny
Firing: Reduction
Recipe:
Potash feldspar	54.55
Whiting	13.64
Flint	22.73
Kaolin	4.55
Barium Carb	4.55
yellow ochre	4.55
Comments:
Here is a dark green shiny glaze that I used when I was doing
porcelain ^10 reduction....It is beautiful especially on texture. Add
more if you want a deeper green Add 10% red iron ox. for a temmoku I
know it does not add up to 100...try it anyway. On stoneware it is a
bit bland for my tastes but on white stoneware or porcelain its a
beauty. It comes from Peter Lane's book Studio Porcelain As Always in
Clay Peggy peggy heer

Glaze name: Rhodes Magnesia Base
Cone: 10
Color: 
Testing: 
Surface: semi-matte
Firing: 
Recipe:
Custer spar	42.86
Gerstley borate	12.38
Dolomite	6.67
Talc	14.29
EPK	4.76
Silica	19.05
Comments:
Then add 1- 8% Iron Chromate, depending on how dark a grey you want.
The grey will be slightly greenish. I used to mAke a semi-matt grey
(as well as a lot of other colors) when I was doing ^10 reduction
from Rhodes Magnesia Base.Hope this helps. Paul Lewing, Seattle
http:digitalfire.com/magic/lewing.htm

Glaze name: Rivulet #1 + #2
Cone: 9
Color: 
Testing: 
Surface: Satin matt
Firing: Oxidation
Glaze type: Fake ash
Transparency: Translucent
Recipe:
Flint	10.00
EPK	10.00
Ball clay	20.00
Whiting	30.00
Dolomite	7.50
Barium carbonate	12.50
Strontium carbonate	10.00
Comments:
Runs in webs and rivulets. Nice fake ash base for colors. Runs too much if fired
above cone 9.
From Margaret Bohls
Variations --
deep blue: +titanium diox. 4, + cobalt carb. 2%, + RIO 0.5%
Pink: + Alpine Rose stain 7%, + zircopax 2%
Glaze name: Rivulet V.C.
Cone: 9 - 10
Color: Yellow green
Testing: Untested
Surface: Glossy and Matt
Firing: Reduction
Glaze type: Ca FakeAsh
Recipe:
Ball clay	30.00
Whiting	30.00
Barium carbonate	15.00
Dolomite	15.00
Flint	10.00
Red iron oxide	4.00
Comments:
Do not apply right to the foot. It will run. This is a high calcium,
fake ash glaze. Thin=rustybrown;med.=yellow green;thick=moss green
pools Glaze Type: Ca FakeAsh . Opacity: Semi-opq. Firing type: Redtn.
From Val Cushing.VC ed
Glaze name: Rivulet V.C.
Cone: 9 - 10
Color: Yellow green
Testing: Untested
Surface: Glossy and Matt
Firing: Reduction
Glaze type: Ca FakeAsh
Recipe:
Ball clay	30.00
Whiting	30.00
Barium carbonate	15.00
Dolomite	15.00
Flint	10.00
Red iron oxide	4.00
Comments:
Do not apply right to the foot. It will run. This is a high calcium,
fake ash glaze. Thin=rustybrown;med.=yellow green;thick=moss green
pools Glaze Type: Ca FakeAsh . Opacity: Semi-opq. Firing type: Redtn.
From Val Cushing.VC ed
Glaze name: Rivulet V.C. #1
Cone: 9
Color: White
Testing: 
Surface: Satin matt
Firing: Oxidation
Glaze type: Fake ash
Transparency: Opaque
Recipe:
Flint	10.00
EPK	20.00
Ball clay	10.00
Whiting	30.00
Strontium carbonate	20.00
Barium carbonate	10.00
Comments:
Opaque and satin at cone 9, not runny and rivulety, but nice varied surface. Blue
develops nice titanium crystals on the surface. A nice complement to the Rivulet
#1 + #2 glaze.
From Margaret Bohls
Variations --
deep blue: +titanium diox. 4, + cobalt carb. 2%, + RIO 0.5%
Pink: + Alpine Rose stain 7%, + zircopax 2%
Glaze name: Rivulet V.C. #1 from Bohls
Cone: 9
Color: White
Testing: 
Surface: Satin matt
Firing: Oxidation
Glaze type: Fake ash
Transparency: Opaque
Recipe:
Flint	10.00
EPK	20.00
Ball clay	10.00
Whiting	30.00
Strontium carbonate	20.00
Barium carbonate	10.00
Comments:
Not runny rivulet at cone 9, but a nice varied surface. A nice complement to the Rivulet 1 + 2
glaze.
From Margaret Bohls.
Variations --
deep blue: titanium diox 4 + cobalt carb. 2 + RIO 0.5%
Blue develops Ti crystals on the surface
pink: Alpine rose Mason stain 7 + zircopax 2%
Glaze name: Rivulet VC 1 + 2
Cone: 9
Color: White
Testing: 
Surface: 
Firing: Oxidation
Glaze type: Fake ash
Recipe:
Flint	10.00
EPK	10.00
Ball clay	20.00
Whiting	30.00
Dolomite	7.50
Barium carbonate	12.50
Strontium carbonate	10.00
Comments:
Runs in webs & rivulets. Nice fake-ash base for colors. Runs too much if fired
hotter than cone 9. From Margaret Bohls.
Variations --
deep blue: titanium diox 4 + cobalt carb. 2 + RIO 0.5%

pink: Alpine rose Mason stain 7 + zircopax 2% + RIO 0.5%
Glaze name: Ruth Ballou's Slip
Cone: 5-10
Color: 
Testing: Untested
Surface: 
Firing: Ox. or Red.
Recipe:
Nepheline syenite	25.00
Ball clay	20.00
EPK	20.00
Silica	30.00
Borax	5.00
Bentonite	2.00
Comments:
cone 8-10 for various shades of Blue Green add: 1-4% Chrome Ox 1-3%
Cobalt Carb Muted blue 5 Cobalt Carb 10 Red Iron OX 15 Rutile Blue
2-4% Cobalt Carb Brown 5 - 40% Red Iron Ox submitted by: Ruth Ballou
e-mail: rballou@access.digex.net
Glaze name: Rutile Blue
Cone: 10
Color: rutile blue
Testing: 
Surface: shiny, glossy
Firing: 
Recipe:
Potash feldspar	32.20
Whiting	20.50
Flint	19.50
EPK	16.60
Talc	11.20
Rutile	8.30
Comments:
Below is a glaze I have been using for years, I got it out of CM.
Likes a thick dip and I also double dip rims. Does not like a long
soak at cone 10. Looks best at a good cone 9 (slightly satin with
shiny spots) or 10 ( glossy blue with mottling and crystals) Good
Luck! Barbara Murphy, Waterloo, Ontario dave murphy
<murphy@sentex.net>


Glaze name: Rutile Blue #1
Cone: 9 - 10
Color: tan to light blue
Testing: 
Surface: satin to glossy
Firing: reduction
Recipe:
G-200 feldspar	32.20
Whiting	20.50
Flint	19.50
EPK	16.60
Talc	11.20
Rutile	8.30
Comments:
from Alfred U. days Tan where thin Beige where med. and mottled light
blue where thick. Satin matt to gloss. Well I finally got around to
typing this thing up...^9-10 Blues Thank you one and all for all the
donated recipes. I only tested 31 out of almost 100 I received. I'll
