Repository: a0082273/glaze_color_prediction

Data of this repository are from Grazy(http://help.glazy.org/about/#about-the-software)

File: database/GlazChem/trash/glz_hg_highfire.txt (part 9 of 11)
Glaze name: Blue lithium
Ceramics Monthly p. 27 collection of articles on wood-firing. Also U NM glaze recipes.
Glaze name: Shino Todd Osborne
Cone: 9 - 10
Color: 
Testing: Untested
Surface: 
Firing: reduction
Recipe:
Nepheline syenite	45.00
Kona F-4 Feldspar	10.80
Spodumene	15.20
OM-4 Ball Clay	15.00
EPK	10.00
Soda ash	4.00
Comments:
submitted by: Albert Weinhardt e-mail: WeinhardtA@aol.com
Glaze name: Shino Type Glaze
Cone: 10
Color: Translucent White to orange
Testing: Untested
Surface: Shiny or Glossy
Firing: salt
Recipe:
Soda ash	10.00
Spodumene	40.00
Nepheline syenite	40.00
OM-4 Ball Clay	10.00
Bentonite	1.50
Comments:
Percentage Analysis:

best in salt or woodfire. Mix with cone 6 Shino type glaze to vary
the firing temperatures between cone 6 and cone 10. source for
original recipe: Crain Edwards submitted by: Lee Love e-mail:
leelove@mill2.MillComm.COM

Glaze name: Shino Very Dry Wilson
Cone: 10
Color: red
Testing: 
Surface: Matt
Firing: Wood
Transparency: Opaque
Recipe:
Nepheline syenite	41.56
Spodumene	27.67
EPK	23.08
Zircopax	4.20
Bentonite	3.50
Comments:
white cool, reddish-orange fired higher in kiln.
Glaze name: Shino Virginia Wirt's Carbon Trap
Cone: 9 - 10
Color: 
Testing: Untested
Surface: 
Firing: reduction
Glaze type: Shino
Transparency: Opaque
Recipe:
Soda feldspar	42.24
Spodumene	36.14
Kaolin	12.01
Soda ash	9.61
Comments:
submitted by: Albert Weinhardt e-mail: WeinhardtA@aol.com
Glaze name: Shino Warren MacKenzie's #1
Cone: 9 - 10
Color: 
Testing: 
Surface: 
Firing: 
Glaze type: Shino
Recipe:
Nepheline syenite	60.61
Kentucky OM #4	20.21
Spodumene	15.16
Soda ash	4.02
Bentonite	2.33
Comments:
submitted by: Albert Weinhardt e-mail: WeinhardtA@aol.com
Glaze name: Shino Warren MacKenzie's #2
Cone: 9 - 10
Color: 
Testing: 
Surface: 
Firing: 
Glaze type: Shino
Recipe:
Custer feldspar	42.42
Spodumene	36.36
EPK	12.12
Soda ash	9.09
Comments:
submitted by: Albert Weinhardt e-mail: WeinhardtA@aol.com
Glaze name: Shino Wirt
Cone: 9 - 10
Color: 
Testing: 
Surface: 
Firing: 
Recipe:
Kona F-4 feldspar	18.00
Spodumene	15.00
Soda ash	4.00
Nepheline syenite	47.00
Tennessee ball clay	16.00
Comments:
submitted by: Albert Weinhardt e-mail: WeinhardtA@aol.com
Glaze name: Shno Malcolm's
Cone: 10
Color: 
Testing: 
Surface: Gloss
Firing: Reduction
Glaze type: Shino
Transparency: Opaque
Recipe:
Nepheline syenite	40.90
Soda ash	17.30
Kentucky OM #4	13.80
Kona F-4 feldspar	9.80
EPK	18.20
Comments:
thick = creamy buff
Variations --
add 6 redart for oranger color thin.
Glaze name: Shrimp
Cone: 9 - 10
Color: orange tan, perhaps pinkish?
Testing: 
Surface: 
Firing: 
Recipe:
Whiting	18.82
Cornwall Stone	20.12
Custer feldspar	41.04
Kentucky OM #4	9.11
Kaolin	7.91
Zinc oxide	3.00
Red iron oxide	6.11
Rutile	4.00
Comments:
Pat--I used to use a glaze called shrimp which I took from Ceramics
Monthly, Feb. '79, p. 48. I fired it to ^9-10 in gas reduction. Good
luck. submitted by: Dave Eitel e-mail: daveitel@execpc.com source for
original recipe: Ceramics Monthly

Glaze name: Slip #1818 Kawai
Cone: 6 - 10
Color: White
Testing: Untested
Surface: unglazed
Firing: Ox. or Red.
Glaze type: Slip
Transparency: Opaque
Recipe:
Grog,150 mesh	80.00
Kaolin	20.00
Comments:
Add color to taste. Kawai used a lot of thick slip trailing in his work and this was
given to me by one of his apprentices, Doug Lawrie. submitted by:
June M. Perry e-mail: GURUSHAKTI@aol.com
Glaze name: Slip #1818 Kawai
Cone: 6 - 10
Color: 
Testing: Untested
Surface: Slip or Engobe
Firing: Ox. or Red.
Recipe:
Grog,150 mesh	80.00
Kaolin	20.00
Comments:
Add color to taste. I promised a while back to list this when I found
it! Kawai used a lot of thick slip trailing in his work and this was
given to me by one of his apprentices, Doug Lawrie. submitted by:
June M. Perry e-mail: GURUSHAKTI@aol.com
Glaze name: Slip #4 Fake Avery Flashing
Cone: 8 - 9 - 10
Color: Opaque Red orange
Testing: Untested
Surface: Unglazed
Firing: Salt - Soda
Glaze type: Slip
Transparency: Opaque
Recipe:
Nepheline syenite	20.00
China clay	30.00
Calcined kaolin	30.00
EPK	20.00
Comments:
This variant was suggested by Jeremy Nudell Kalin on ClayArt, who
tested it and said it worked quite well over a typical light colored
saltglazing body in a kiln fired with soda ash and a little rock salt
at the end.
Glaze name: Slip Avery Salt - Wild
Cone: 10
Color: orange
Testing: 
Surface: slip
Firing: Salt - Soda
Glaze type: Slip
Transparency: Opaque
Recipe:
Avery kaolin	25.00
Grolleg	50.00
Calcined kaolin	25.00
Comments:
Does anyone know of a good substitute for Avery since it is not
longer available or is it? I get a very satisfying orange with this
at cone 10 in a salt fring. Now I've run out and need some
suggestions. kurt wild <kurt.l.wild@uwrf.edu>
Glaze name: Slip Avery/Fake Avery
Cone: 9 - 10 - 11
Color: tan to brown
Testing: Untested
Surface: slip or engobe
Firing: Salt - Soda
Recipe:
Grolleg Kaolin	57.00
OM-4 Ball Clay	35.00
Nepheline syenite	8.00
Comments:
I've tried a bunch, and not had much luck until recently. I've been
using one for a few firings now that I like pretty well; it responds
in an interesting way to different atmospheres and clay bodies. A
little more inFiring: Some salting is involved in all of the wood
firings I have used this slip in- generally about 1 1/2 - 3 pounds
per chamber. These are not super long firings -in the 14-18 hour
range, so a lot of the surface effect comes from the salt rather than
from a lot of ash. I have also used it in salt/soda and it looked
great-more orange than brown. I haven't used it with a real heavy
load of salt but if you try it I'd like yo know how it looks. Mix
just a little on the thin side and its works on bisque just as well
as on geenware I've been working up some variations using Helmer
kaolin, but haven't hit one I like yet. If you get a response about
the Avery will you pass it along? Thanks- if you try this out let me
know what you think. submitted by: John Anthony e-mail: JTRAX@AOL.com
Glaze name: Slip Bisque
Cone: 10
Color: 
Testing: Untested
Surface: Matt
Firing: Reduction
Glaze type: Slip
Transparency: Opaque
Recipe:
Kaolin	12.50
Ball clay	18.80
Feldspar	25.00
Frit 3110	12.50
Silica	31.30
Comments:
Variations --
Slip Additives:  Bentonite (2%) Improves Plasticity.  Borax (5%) Toughens slip in dry state for handling.  CMC- a cellulose gum additive which functions as a thickener, binder, and suspending agent.  Plastic Vitrox Clay- a plasticizing feldspar, low shrinkage.  Pyrax(Pyrophyllite)- reduces thermal expansion in clay bodies.
Colorants:  Chrome Oxide 1-8% Pale to Dark Green(Chrome fumes onto other pots)
Chrome Oxide .5-1% Peach or pink with alkaline glaze(peach/pink is difficult)
Cobalt Carbonate 1-8% Pale tp dark blue.
Cobalt Oxide 1/2-5% Same blues (Ox. spots more than Carb.)
Copper Carbonate 2-8% Pink and reds.(fumes into glaze surface)
Copper Oxide (black or red) 1-5% (Red Cu Ox. is hard to use)
Iron Chromate 2-10% Opaque Grays
Red Iron Oxide 5-50% Tan to saturated Iron Red Brown.
Rutile 4-10% tan(excellent in salt firing, runny golds and blues)
Manganese Dioxide 2-8% Brown or purple, depending on the glazes
Nickel 1-10% gray to green gray
Opacifiers- 1-5% Tin Oxide, 3-10% Superpax, Opax, Zircopax
Glaze name: Slip Black
Cone: 9-10
Color: Black
Testing: 
Surface: 
Firing: Reduction
Glaze type: Slip
Transparency: Opaque
Recipe:
Alberta slip	90.00
Nepheline syenite	5.00
Cobalt oxide	5.00
Comments:
UF shop slip.
Glaze name: Slip black
Cone: 9-=10
Color: Black
Testing: 
Surface: 
Firing: Reduction
Glaze type: Slip
Transparency: Opaque
Recipe:
Albany slip	95.00
Nepheline syenite	5.00
Cobalt oxide	2.00
Comments:
From Jeff Oestreich
Glaze name: Slip Bringle
Cone: 10
Color: 
Testing: Untested
Surface: Matt
Firing: Reduction
Glaze type: Slip
Transparency: Opaque
Recipe:
Kaolin	21.10
Ball clay	21.10
Nepheline syenite	26.30
Silica	31.60
Comments:
Variations --
Slip Additives:  Bentonite (2%) Improves Plasticity.  Borax (5%) Toughens slip in dry state for handling.  CMC- a cellulose gum additive which functions as a thickener, binder, and suspending agent.  Plastic Vitrox Clay- a plasticizing feldspar, low shrinkage.  Pyrax(Pyrophyllite)- reduces thermal expansion in clay bodies.
Colorants:  Chrome Oxide 1-8% Pale to Dark Green(Chrome fumes onto other pots)
Chrome Oxide .5-1% Peach or pink with alkaline glaze(peach/pink is difficult)
Cobalt Carbonate 1-8% Pale tp dark blue.
Cobalt Oxide 1/2-5% Same blues (Ox. spots more than Carb.)
Copper Carbonate 2-8% Pink and reds.(fumes into glaze surface)
Copper Oxide (black or red) 1-5% (Red Cu Ox. is hard to use)
Iron Chromate 2-10% Opaque Grays
Red Iron Oxide 5-50% Tan to saturated Iron Red Brown.
Rutile 4-10% tan(excellent in salt firing, runny golds and blues)
Manganese Dioxide 2-8% Brown or purple, depending on the glazes
Nickel 1-10% gray to green gray
Opacifiers- 1-5% Tin Oxide, 3-10% Superpax, Opax, Zircopax
Glaze name: Slip Coleman Porcelain
Cone: 8-10
Color: White
Testing: 
Surface: Lichen
Firing: Ox. or Red.
Glaze type: Slip
Transparency: Opaque
Recipe:
Grolleg	32.00
Custer feldspar	32.00
Ball clay	8.00
Silica	24.00
Plastic vitrox	2.00
Pyrax	2.00
CMC	2.00
Comments:
From Susan Filley. CMC functions as a binder, thickener, and suspending agent.
PV clay is a plasticizing feldspar for low shrinkage.
Variations --
+ 2% bentonite for better plasticity
+ 5% borax for tougher dry state handling
Colorants:
Chrome oxide 1-8% = pale to dk. green
Cobalt carbonate or oxide 0.5-8% pale to dk. blue
Copper carbonate 2-8% = pinks to reds
Copper oxide 1-5%
Iron chromate 2-10% grays
RIO 5-50% tan to saturated iron red-brown
Rutile 4-10% tan. Good in salt - golds and blues.
Manganese diox. 2-8% brown or purple, depending on glaze
Nickel 1-10% gray to green gray
Stains - start with about 10%
Glaze name: Slip Flashing
Cone: 8-10
Color: 
Testing: 
Surface: 
Firing: Ox. or Red.
Glaze type: Engobe
Recipe:
Avery kaolin	75.00
Nepheline syenite	25.00
Comments:
From Peter Beasecker
Variations --
Add soda ash: handful per 10,000 gm batch
Glaze name: Slip Flashing 2
Cone: 8-10
Color: 
Testing: 
Surface: 
Firing: Reduction
Glaze type: Slip
Recipe:
Grolleg	30.00
#6 Tile clay	20.00
EPK	10.00
XX Sagger clay	10.00
Custer feldspar	15.00
Flint	10.00
Nepheline syenite	5.00
Comments:
From Peter Beasecker.
Glaze name: Slip Flashing Silverman's
Cone: 9 - 10
Color: orange
Testing: 
Surface: slip or engobe
Firing: 
Transparency: Opaque
Recipe:
Nepheline syenite	10.00
Avery kaolin	80.00
XX Sagger clay	10.00
Comments:
Avery Kaolin is no longer available. He also included a recipe for a
flashing slip which works best in soda firing doug gray Alpine, TX
dgray@sul-ross-1.sulross.edu
Glaze name: Slip Greenware
Cone: 10
Color: 
Testing: Untested
Surface: Matt
Firing: Reduction
Glaze type: Slip
Transparency: Opaque
Recipe:
Kaolin	40.00
Ball clay	10.00
Potash feldspar	25.00
Silica	25.00
Comments:
Variations --
Slip Additives:  Bentonite (2%) Improves Plasticity.  Borax (5%) Toughens slip in dry state for handling.  CMC- a cellulose gum additive which functions as a thickener, binder, and suspending agent.  Plastic Vitrox Clay- a plasticizing feldspar, low shrinkage.  Pyrax(Pyrophyllite)- reduces thermal expansion in clay bodies.
Colorants:  Chrome Oxide 1-8% Pale to Dark Green(Chrome fumes onto other pots)
Chrome Oxide .5-1% Peach or pink with alkaline glaze(peach/pink is difficult)
Cobalt Carbonate 1-8% Pale tp dark blue.
Cobalt Oxide 1/2-5% Same blues (Ox. spots more than Carb.)
Copper Carbonate 2-8% Pink and reds.(fumes into glaze surface)
Copper Oxide (black or red) 1-5% (Red Cu Ox. is hard to use)
Iron Chromate 2-10% Opaque Grays
Red Iron Oxide 5-50% Tan to saturated Iron Red Brown.
Rutile 4-10% tan(excellent in salt firing, runny golds and blues)
Manganese Dioxide 2-8% Brown or purple, depending on the glazes
Nickel 1-10% gray to green gray
Opacifiers- 1-5% Tin Oxide, 3-10% Superpax, Opax, Zircopax
Glaze name: Slip Grolleg
Cone: 10
Color: White
Testing: 
Surface: unglazed
Firing: Soda
Glaze type: Slip
Transparency: Opaque
Recipe:
Grolleg	42.50
Calcined kaolin	42.50
Nepheline syenite	15.00
Comments:
From Sam Chung.
Glaze name: Slip Jeremy's Fake Avery
Cone: 10
Color: 
Testing: 
Surface: 
Firing: 
Glaze type: slip
Recipe:
China clay	30.00
Calcined kaolin	30.00
EPK	20.00
Nepheline syenite	20.00
Comments:
I recently made up a test batch of Jeremy Nudell Kalin's recipe for a
fake Avery woodfire flashing slip. I put it on some test bowls made
from Miller 510, which is a packaged cone 10 white stoneware, the
makeup of which I don't know. The slip was a little thin when I mixed
it , so I used a little epsom salts to thicken to what I am used to
with an Avery slip going on leather hard. Fired to ^10, it flashed
gorgeously, but also cracked and jumped off the pots. Any suggestions
for a better fit? Bentonite? I guess I should find out more about the
clay body before submitting this, and I will do that. In the
meantime, any suggestions would be most welcome.TIA submitted by:
John Anthony source for original recipe: Jeremy Nudell Kalin e-mail:
JTRAX@AOL.com
Glaze name: Slip Johnston Flashing
Cone: 10
Color: Orange
Testing: Untested
Surface: unglazed
Firing: Reduction
Glaze type: Slip glaze
Transparency: Opaque
Recipe:
Grolleg	50.00
Newman Red	10.00
EPK	10.00
Nepheline syenite	30.00
Comments:
Clay Times May/June 2002
Glaze name: slip Louis' Salt
Cone: 9 - 10
Color: 
Testing: Untested
Surface: Unglazed
Firing: Ox. or Red.
Glaze type: Slip
Recipe:
AP Green Fireclay	22.52
OM-4 Ball Clay	22.52
Cedar Heights Goldart Clay	22.52
EPK	22.52
Custer feldspar	5.41
Silica	4.50
Comments:
Also add: Grog to taste New to sprayed soda, I'll reply with what I
did. My clay body is an APGreen based stoneware with no added iron
and lightened up with some EPK, It has some pyrophillite grog from
Cedar Heights, and some fine silica sand. Clay body used by Makenzie
Smith at TAMUCC workshop 1995. The firing was done in oxidation. Some
of my students had some darker clays in the kiln and reduction gives
a form of boredom brown to them. As the kiln was cone 9 ish I started
to spray in the 1 gallon of water with 5 pounds of soda ash
(approximate). A nice variety of residual soda effects resulted with
orange peel on some rims and dry surfaces where pots were tightly
stacked. When the hot spot in the kiln showed a little warping of the
pots the kiln was turned off. The firing from dull red heat took
about 16 hours. It could have been done quicker, but there were
numerous orifice adjustments and I like to go slow in a new kiln. I
do my best to have the kiln going slower than 1 cone per hour above
cone 8. I think it produces more lively glaze surfaces. submitted by:
Louis Katz e-mail: lkatz@falcon.tamucc.edu
Glaze name: Slip McKenzie's Yellow for Soda
Cone: 9-10
Color: Yellow
Testing: 
Surface: unglazed
Firing: Salt - Soda
Glaze type: Slip
Transparency: Opaque
Recipe:
Nepheline syenite	31.60
Ball clay	63.20
Flint	5.30
Zircopax Plus	5.30
Titanium dioxide	7.00
Comments:
From McKenzie Smith, who says, "She's a honey in soda Not sure about porcelain but
on stoneware it sure is nice."
Glaze name: slip Mills Bisque
Cone: 8 - 10
Color: white as base
Testing: 
Surface: slip or engobe
Firing: 
Glaze type: Slip
Recipe:
Calcined kaolin	25.00
Ball clay	25.00
Potash feldspar	45.00
Ferro frit 3124	5.00
Comments:
originally specified Calcium Borate Frit - almost any calcium boron
frit should work. High firing, possibly Stoneware Steve Mills @Bath
Potters Supplies, Dorset Close, Bath BA2 3RF, UK Tel:(44) (0)1225
337046 Fax:(44) (0)1225 462712 stevemills@bathpotters.demon.co.uk
Glaze name: Slip Mustard
Cone: 10
Color: Yellow
Testing: 
Surface: unglazed
Firing: Soda
Glaze type: Slip
Transparency: Opaque
Recipe:
Kentucky OM #4	45.00
Calcined kaolin	45.00
Nepheline syenite	10.00
Titanium dioxide	10.00
Comments:
apply to bisque. From Sam Chung.
Glaze name: Slip Nancy's Black Wood/Soda
Cone: 9-10
Color: Black
Testing: 
Surface: Unglazed
Firing: Wood
Glaze type: Slip
Transparency: Opaque
Visual texture: None
Recipe:
Gerstley borate	60.00
Mason 6600 black stain	40.00
Comments:
From Nancy Barbour. A bit too paten leather if used on large areas, so
I add a bit of RIO to mellow it. Used at different stage for a
variety of black and grey. Mimicks ink. Thick=black, thin= grey.
Glaze name: slip Robin Hopper's
Cone: 04 - 12
Color: off white
Testing: Untested
Surface: Slip or Engobe
Firing: Ox. or Red.
Recipe:
Ball clay	75.00
Kaolin	10.00
Flint	10.00
Feldspar	5.00
Comments:
comments: Robin Hopper cites this decorating slip: He says it is
useable from C04 to C12, and if unaltered fires to a "basic white."
(On a buff stoneware fired C10R, it gives a grey-tone white).To this
slip, to get black, he would add 5% (+/-) of his black stain which
has the following ingredients: 20% chromium oxide 20% cobalt (oxide
or carbonate) 20% manganese (di)oxide 20% iron oxide red 8% feldspar
(any) 8% kaolin (any) 4 flint He states this mixture is best after
being ball-milled for a minimum of four hours to eliminate specking.
He says 5% is enough for a clear glaze, more may be needed for an
opaque glaze (or slip as above). If this approach isn't suitable to
your friend, perhaps it will provide a simple guide towards a black
slip. Salut! Tom.Buck submitted by: Tom Buck source for original
recipe: Robin Hopper e-mail: Tom.Buck@freenet.hamilton.on.ca
Glaze name: slip Silverman Flashing
Cone: 9 - 10
Color: orange
Testing: 
Surface: slip or engobe
Firing: Salt - Soda
Glaze type: Slip
Transparency: Opaque
Recipe:
Nepheline syenite	10.00
Avery kaolin	80.00
XX Sagger clay	10.00
Comments:
Avery Kaolin is no longer available. He also included a recipe for a
flashing slip which works best in soda firing doug gray Alpine, TX
dgray@sul-ross-1.sulross.edu
Glaze name: Slip Troy's Flashing research
Cone: 10
Color: orange
Testing: 
Surface: 
Firing: Salt - Soda
Glaze type: Slip
Recipe:
Grolleg	84.00
Borax	6.00
Zircopax	10.00
Comments:
Glaze name: Slip Troy's Flashing research no borax
Cone: 10
Color: orange
Testing: 
Surface: 
Firing: Salt - Soda
Glaze type: Slip
Recipe:
Kaolin - theoretical	72.70
Magnesium carbonate	0.70
Wollastonite	0.10
Frit 3185	6.50
Nepheline syenite	14.30
Alumina hydrate	5.00
Rutile	0.03
Red iron oxide	0.70
Zircopax	10.00
Comments:
Glaze name: Slip Troy's Flashing research no borax 2
Cone: 10
Color: orange
Testing: 
Surface: 
Firing: Salt - Soda
Glaze type: Slip
Recipe:
Grolleg	84.00
Borax	6.00
Zircopax	10.00
Comments:
Glaze name: slip UF high-fire tizzy
Cone: 8-10
Color: Red
Testing: 
Surface: unglazed
Firing: Ox. or Red.
Glaze type: Slip
Transparency: Opaque
Recipe:
EPK	51.00
Kentucky OM #4	37.00
Custer feldspar	8.00
Whiting	3.00
Flint	1.00
Copper carbonate	8.00
Comments:
copper red in reduction, pale green in oxidation.
Glaze name: slip UF shop base
Cone: 8-10
Color: White
Testing: 
Surface: Metallic
Firing: Ox. or Red.
Glaze type: Slip
Transparency: Opaque
Recipe:
EPK	36.00
Kentucky OM #4	27.00
Custer feldspar	15.00
Whiting	7.00
Flint	15.00
Comments:
2000 grams fills 2 quart containers.
Variations --
white +7% opax
blue: + 3% cobalt carb + 0.5% chrome oxide
green: +4% chrome
Glaze name: slip UF shop black
Cone: 8-10
Color: Black
Testing: 
Surface: unglazed
Firing: Ox. or Red.
Glaze type: Slip
Transparency: Opaque
Recipe:
Redart	40.00
Custer feldspar	20.00
Ball clay	40.00
Red iron oxide	5.00
Cobalt carbonate	2.00
Manganese dioxide	5.00
Chromium oxide	1.00
Comments:
Glaze name: Slip Wood's Black
Cone: 10
Color: Black
Testing: 
Surface: 
Firing: Ox. or Red.
Glaze type: Slip
Transparency: Opaque
Recipe:
Redart	50.00
Ball clay	25.00
Manganese dioxide	15.00
black stain	12.00
Black iron oxide	5.00
Comments:
From Ruthann Tudball's "Soda Glazing"
Glaze name: Sloan's Black
Cone: 10
Color: charcoal black
Testing: Untested
Surface: satin matt
Firing: reduction
Recipe:
Potash feldspar	43.07
Whiting	18.41
Silica	11.01
Kaolin	22.77
Zinc oxide	4.74
Tin oxide	1.90
Rutile	2.85
Cobalt oxide	0.95
Red iron oxide	7.59
Comments:
Here is a cone 9-10 black glaze recipe that has no name but looks
like what you describe; irridescent, satin charcoal black in
reduction; like a black pearl. I acquired this glaze 25 years ago &
if I had a gas kiln this would still be my favorite glaze. submitted
by: Anne Fallis-Elliott, NYC e-mail: FallisT@aol.com

Glaze name: Sloan's Black revisited
Cone: 10 - 11
Color: black
Testing: 
Surface: satin to gloss
Firing: 
Recipe:
Custer spar	45.85
Flint	24.45
Whiting	14.19
Ball clay	8.73
Borax	4.59
Zinc oxide	2.18
Cobalt oxide	5.02
Red iron oxide	3.28
Chrome oxide	1.09
Comments:
----------------------------Original
message---------------------------- You probably got the recipe
already considering how long it takes me to research it, but here is
the one that we use at the school. Note that this recipe is set for
larger batches and all quantities are in grams. Good Luck Sorry I
forgot the particulars. And since I have neglected ( because I was
movingwhile working full time) to keep up with the group, I am now
looking at 802 messages, many of which I will not read and will have
to pick up the new threads as they come along. It is also why this
response is not more timely. Sloan's Black is a cone 10 glaze; as I
am sure that Vince or someone in this group has subsequently pointed
out. At (10) the glaze is a thick rich black with a silvery surface
finish. At (11) it is a very nice glossy black of the same thick
substance. Dave Durnford Box 2145 Missoula, Montana 59806 University
of Montana Art Department Durnford@selway.umt.edu

Glaze name: Smith Spodumene
Cone: 10
Color: white with ornage spots
Testing: Untested
Surface: semimatte
Firing: reduction
Recipe:
Custer feldspar	30.00
EPK	25.00
Dolomite	22.00
Spodumene	20.00
Whiting	3.00
Tin oxide	5.00
Comments:
We used to use a spodumene glaze back in college that when applied
thin, would produce the same results. As the glaze gets thicker, it
turns a fat white with orange to brown spots, the thicker the glaze,
the fewer spots. submitted by: Dianna Rose Downs e-mail:
rdowns@why.net

Glaze name: SO41 Shino
Cone: 9 - 10
Color: 
Testing: 
Surface: 
Firing: 
Recipe:
Kona F-4 feldspar	33.98
Spodumene	29.13
EPK	9.71
Soda ash	7.77
Nepheline syenite	14.56
Ball clay	4.85
Comments:
I've enclosed a list (partial) of Shino recipes I've gleaned from
ClayArt and the kindness of friends plus a few recipes from books. In
each I've tried to give reference to the source of the glaze. I've
tried to be as accurate as possible in copying these. Please excuse
any errors. Albert Weinhardt, 99 Bowls of Tea on the Wall Pottery
submitted by: Albert Weinhardt e-mail: WeinhardtA@aol.com


Glaze name: Sondahl C-4 Matte
Cone: 8
Color: 
Testing: 
Surface: matte
Firing: 
Recipe:
Custer feldspar	21.14
Dolomite	21.14
Kaolin	21.14
Whiting	12.20
Pemco frit P-25	12.20
Silica	12.20
Bentonite	2.44
Comments:
Firing: firing type: oxidation or reduction I modified (Cushing
Matte) it to make one which works at cone 8, and looks good with iron
slips in oxidation or reduction submitted by: Brad Sondahl e-mail:
Sondahl@aol.com

Glaze name: Southwest Craft Center Shino
Cone: 9 - 10
Color: 
Testing: 
Surface: 
Firing: 
Recipe:
Soda ash	3.05
Nepheline syenite	57.31
Spodumene	23.97
Ball clay	15.67
Bentonite	3.41
Comments:
submitted by: Albert Weinhardt e-mail: WeinhardtA@aol.com

Glaze name: Splotchy Lavender Glaze
Cone: 10
Color: lavender
Testing: Untested
Surface: Shiny or Glossy
Firing: reduction
Recipe:
Barium carbonate	2.02
Calcined Zinc Oxide	4.04
Lithium carbonate	2.02
Whiting	14.14
Custer feldspar	50.51
Ferro Frit 3134	7.07
Silica, (325 mesh)	20.20
Copper carbonate	0.61
Tin oxide	1.01
Bentonite	1.01
Comments:
GREAT BLUE/RED /DARK BLUE! My experience with copper red is that what
matters most is to begin reduction at cone 012 fairly heavy and then
go into moderate reduction after cone 05 drops. Continue moderate to
light reduction until cone 10 then a brief oxidation peroid of about
10 minutes. If you over reduce it will be liver brown and under
reduced will be celadon. One solution to a problem (uneven, spotty
reduction and under reduced)we had was to turn down the gas and air.
To slow it down and reduce at the above schedule. We were firing in
an Alpine updraft with blowers and just running the same schedule as
the people who fired before us. (It was a community center). They
were firing at 4 pounds pressure (natural gas) with the blowers at
70. Something like that. But we reduced the gas and the air and the
firing was 100% better. No more spotty reduction or unreduced pots.
(I kind of miss those unwanted interesting results though.) submitted
by: John Britt e-mail: claydude@erinet.com

Glaze name: Spodumene 1 V.C.
Cone: 9 - 10
Color: Buff to brown
Testing: Untested
Surface: Smooth Matt
Firing: Reduction
Glaze type: Ca Mg AlMatt
Recipe:
Custer spar	30.00
EPK	24.00
Spodumene	20.00
Dolomite	22.00
Whiting	4.00
Zircopax	6.00
Comments:
Similar to T.S. Spodumene. Thick= creamy buff; med.= tan ivory; thin
= rust brown Breaks over texture. Glaze Type: Ca Mg AlMatt. Opacity:
Opaque. Firing type: Reduction From Val Cushing. VC ed
Glaze name: Spodumene 2 V.C.
Cone: 9
Color: White
Testing: Untested
Surface: Matt Stony
Firing: Reduction
Glaze type: Ca Mg AlMatt
Recipe:
Custer spar	28.00
Spodumene	18.00
Dolomite	20.00
EPK	23.00
Whiting	4.00
Wollastonite	4.00
Bone ash	3.00
Tin oxide	5.00
Comments:
May substitute 6% Zircopax for Tin. Earthy colors - white to creamy
white to tan to orangish brown to red rust to brown. Glaze Type: Ca
Mg AlMatt. Opacity: Opaque. Firing type: Reduction From Val Cushing.
VC ed
Glaze name: Spodumene Smith
Cone: 10
Color: white with ornage spots
Testing: Untested
Surface: semimatte
Firing: reduction
Glaze type: Lithium Matt
Transparency: Opaque
Recipe:
Custer feldspar	30.00
EPK	25.00
Dolomite	22.00
Spodumene	20.00
Whiting	3.00
Tin oxide	5.00
Comments:
We used to use a spodumene glaze back in college that when applied
thin, would produce the same results. As the glaze gets thicker, it
turns a fat white with orange to brown spots, the thicker the glaze,
the fewer spots. submitted by: Dianna Rose Downs e-mail:
rdowns@why.net
Glaze name: Spodumene V.C. TS
Cone: 9 - 10
Color: Tan to Rust Brown
Testing: Untested
Surface: Stoney Matt
Firing: Reduction
Glaze type: Ca Mg AlMatt
Recipe:
Custer feldspar	30.00
Spodumene	20.00
EPK	26.00
Dolomite	22.00
Whiting	2.00
Zircopax	6.00
Comments:
Creamy Tan where thick, rusty brown where thin. Glaze Type: Ca Mg
AlMatt. Opacity: Opaque. Firing type: Reduction From Val Cushing. VC
ed
Glaze name: Staley Red to Green
Cone: 10
Color: red to green
Testing: 
Surface: Gloss
Firing: Salt - Soda
Glaze type: High-fire
Transparency: Transparent
Recipe:
Custer spar	50.00
Whiting	15.00
EPK	13.00
Dolomite	2.00
Flint	20.00
Copper carbonate	8.00
Red iron oxide	1.00
Bentonite	2.00
Comments:
Chris used this on porcelain, soda fired.
Glaze name: Staley Red to Green base as matte
Cone: 10
Color: red to green
Testing: 
Surface: Gloss
Firing: Salt - Soda
Glaze type: High-fire
Transparency: Transparent
Recipe:
Custer feldspar	45.00
Whiting	1.00
Dolomite	25.00
Kaolin - theoretical	11.00
Silica	18.00
Copper carbonate	0.70
Red iron oxide	0.07
Bentonite	0.20
Comments:
Chris used this on porcelain, soda fired.
Glaze name: Stoney Semimatt Glaze
Cone: 10
Color: speckled white
Testing: 
Surface: matte
Firing: 
Recipe:
Dolomite	18.00
Whiting	3.00
Custer feldspar	54.00
EPK	25.00
Bentonite	2.00
Comments:
Here is a stoney matte that I used to use a long time ago. It was a
really nice glaze back then and assume that it still is. the color is
quite effected by the thickness of the glaze, the thicker the glaze,
the whiter. Nice with variation of thickness. This is a fairly stiff
glaze. submitted by: Dianna Rose Downs source for original recipe:
Ceramics Monthly 1981 e-mail: rdowns@unicomp.net

Glaze name: Strawberry Crush George's
Cone: 9
Color: red/ blue/ purple/ white
Testing: 
Surface: glossy shiny
Firing: Reduction
Glaze type: Copper red
Transparency: Opaque
Recipe:
Potash feldspar	45.45
Flint	25.25
Whiting	14.14
Zinc oxide	4.04
Ferro frit 3134	7.07
Barium carbonate	2.02
Lithium carbonate	2.02
Bentonite	2.02
Tin oxide	1.01
Copper carbonate	0.61
Comments:
These are glazes I got on Maui. I make no claims regarding these
glazes' reliability or safety. I don't know of their origin. These
are in use at Hui No'Eau in Makawao, Maui. Sam Tomich
<aphesis@interpac.net>
Glaze name: Strontium matt ADJUSTED
Cone: 10
Color: Frosty
Testing: tested
Surface: Matt
Firing: Ox. or Red.
Transparency: Semi-opaque
Visual texture: Mottled
Crystals: Small
Bubbles: None
Flow: Slight
Flaws: Crazes
Recipe:
Nepheline syenite	51.08
Spodumene	5.74
Magnesium carb	0.09
Strontium carbonate	26.58
EPK	8.29
Flint	8.22
Comments:
Glaze name: Strontium Matte
Cone: 9-10
Color: 
Testing: 
Surface: Satin matt
Firing: Ox. or Red.
Transparency: Semi-opaque
Crystals: Small
Bubbles: None
Flow: None
Recipe:
Nepheline syenite	58.00
Strontium carbonate	26.00
Lithium carbonate	1.00
Kentucky OM #4	10.00
Flint	5.00
Comments:
Glaze name: Sworoff
Cone: 9-10
Color: Frosty
Testing: tested
Surface: Waxy
Firing: Reduction
Glaze type: Magnesium matt
Transparency: Semi-opaque
Crystals: None
Bubbles: None
Flow: None
Recipe:
Cornwall Stone	21.00
Kona F-4	27.00
Whiting	9.00
Dolomite	10.00
Talc	6.00
EPK	19.00
Flint	8.00
Bentonite	2.00
Comments:
From Lee Rexrode @ Edinboro U
Glaze name: Sworoff Revised
Cone: 9-10
Color: White
Testing: 
Surface: Satin matt
Firing: Ox. or Red.
Glaze type: Magnesium matt
Transparency: Opaque
Recipe:
Cornwall Stone	23.70
F-4 spar	30.80
Whiting	10.70
Dolomite	11.80
Talc	7.10
EPK	4.70
Glomax	1.80
Flint	9.50
Bentonite	2.00
Comments:
From Sandy Lance @ Univ. of FL.
Variations --
Light to dark intensity
blue: Cobalt .25%, .50%, .75%, 1%, 2%
soft honey yellow: Mn 1%, 2%, 4%
saddle tan: titanium diox .25%, .5 % , .75%, 1%
Mottled Green: nickel 1%, 2%
Red/or/yellow inclusion stains: 1% soft, 5% med, 10% strong
Glaze name: Synthetic Esturine Mud
Cone: 8 - 10
Color: brown
Testing: Untested
Surface: 
Firing: Ox. or Red.
Recipe:
Feldspar FFF	12.92
Dolomite	13.82
Whiting	2.87
Ball clay	31.77
Red clay	23.39
Flint	15.24
Red iron oxide	3.17
Titanium dioxide	0.35
Manganese dioxide	0.21
Comments:
SEM/92 HARROW ALBANY SLIP (from Victor Bryant
100672.2103@compuserve.com): What kind of Feldspar is FFF? Is it
similar to something I might already have (Kona F4, Custer and
Cornwall Stone)? I would like to test this recipe without having to
drive to Oakville for 1 ingredient. TIA for all your help. sam -
alias the cat lady Home of Manx cats, Cavalier King Charles Spaniels
and the odd horse Melbourne, Ontario, CANADA (SW Ontario)
http://www.geocities.com/paris/3110

Glaze name: Synthetic Nuka
Cone: 9 - 10
Color: white
Testing: Untested
Surface: ?
Firing: Ox. or Red.
Recipe:
Custer feldspar	35.60
Whiting	21.80
Talc	2.00
Bone ash	2.00
OM-4 Ball clay	5.90
Silica	29.70
Ferro Frit 3134	3.00
Comments:
Ferro Frit 3134 3 (He doesn't specify what frit to use so I use
this.) While we are on synthetic Mashiko/Hamada glazes, here is a
synthetic Nuka (white rice hull ash glaze) from Phil Rogers' _Ash
Glazes_. It works nicely over temmoku, at the top of bottles,
creating a waterfall effect where it dances over the black temmoku.
Has no tin in it. It is a silica white, very white by itself. The
bone ash creates bubbles that opacify and add to the brightness of
the white. I only use it either dipped or trailed over temmoku. Too
shiny white otherwise, unless used unevenly over a dark body.
submitted by: Lee in PigsEye e-mail: leelove@MILL2.MILLCOMM.COM
source for original recipe: Phil Rogers ^9/10

Glaze name: TAFFY V.C. AA
Cone: 9-10
Color: Yellow
Testing: Tested
Surface: Matte
Firing: Reduction
Transparency: Semi-opaque
Recipe:
Cornwall Stone	46.00
Whiting	34.00
EPK	20.00
Titanium dioxide	6.00
Red iron oxide	4.00
Comments:
Webs and streaks nicely. Medium tan thin to creamy gold beige thick.
VC ed Corrected 6/91
Glaze name: Tan Mag Semi-Gloss
Cone: 8-10
Color: Light tan
Testing: Tested
Surface: Semi-gloss
Firing: Reduction
Glaze type: Stoneware
Transparency: Opaque
Visual texture: Rich
Crystals: None
Bubbles: None
Flow: None
Durability: Good
Recipe:
Custer spar	56.80
Dolomite	13.60
Whiting	10.60
Zinc oxide	3.00
EPK	16.00
Magnesium carbonate	1.00
Rutile	4.00
Comments:
 Very reliable

*How long have you been using this glaze?
 24 years

*Where did this recipe come from?
 Claude Laliberté, Québec City

*What do you like most about this glaze?
 Beautiful color and slightly textured surface

 100% reliable. It has no surface defects

*How does the glaze behave on different clay bodies?
 Very well

 Medium application thickness.

*How does this glaze interact with other glazes?
 Well

*What is your kiln type and size?
 Downdraft propane,60 cubic feet

*How do you typically fire?
 Clay reduction at cone/08, then light reduction increasing with time
until the final total reduction, followed by a period of reoxidation

*Any other comments?
 The glaze is named "Mag" for an extra amount of magnesium carbonate
that was added to the orginal recipe to obtain a good melt.

*GlazeBase recipe*
 Submitted by: Edouard Bastarache (edouardb@sorel-tracy.qc.ca)
 Ice Cream Flavor: Vanilla
Glaze name: Tan Mamo Matt
Cone: 9 - 10
Color: Tan
Testing: Untested
Surface: Matt
Firing: Reduction
Glaze type: Ca Mg AlMatt
Transparency: Opaque
Recipe:
Custer feldspar	25.00
Kona F-4 feldspar	25.00
Calcined kaolin	15.00
EPK	10.00
Dolomite	20.00
Whiting	5.00
Rutile	3.00
Granular ilmenite	2.00
Comments:
Base Glaze is matt white. Was also made with 50 Oxford spar in place
of Custer and Kona. All derive from Rhodes White Matt in his Clay and
Glazes book. Glaze Type: Ca Mg AlMatt. Opacity: Opaque. Firing type:
Reduction From Val Cushing. VC ed
Glaze name: Teal blue-green tourquoise
Cone: 10
Color: Teal blue green tourquoise
Testing: 
Surface: 
Firing: 
Recipe:
Potash feldspar	39.05
Dolomite	12.92
Colemanite	5.79
Magnesium carbonate	2.36
Zinc oxide	1.13
Kaolin	9.42
Flint	29.33
Cobalt oxide	0.50
Chrome oxide	0.50
Bentonite	0.30
Comments:
This has been fired in reduction but I suspect it will work in
oxidation. If anybody tries it in oxidation, please let me know the
results. I love this stuff as an accent. It has a long firing range,
I suspect ^9 - ^11. It's very forgiving, very stiff and should go on
just fine as a light cream consistency dipped. Peace and long
life....and yes, it's raining but I saw two rainbows yesterday while
cleaning porch # 1 with mildicide Emily emily henderson
<epfizh@mail.pacifier.com>

Glaze name: Teal Matt Rick's
Cone: 9 - 10
Color: teal blue
Testing: 
Surface: matte
Firing: Ox. or Red.
Transparency: Opaque
Recipe:
Potash feldspar	51.02
Dolomite	23.47
EPK	21.43
Whiting	4.08
Cobalt carbonate	1.02
Chrome oxide	1.02
Bentonite	1.02
Comments:
(better on porcelain) I make no claims regarding these glazes'
reliability or safety. I don't know of their origin. These are in use
at Hui No'Eau in Makawao, Maui. sam tomich <aphesis@interpac.net>
Glaze name: Temmoku Mark's
Cone: 9 - 10
Color: Deep brown-black
Testing: Untested
Surface: Gloss
Firing: Reduction
Glaze type: Ca K Temmoku
Transparency: Opaque
Source: Val Cushing  VC ed.  via GlazeBase
Recipe:
K-200 feldspar	45.00
Whiting	17.00
Grolleg clay	11.00
Flint	27.00
Red iron oxide	10.00
Bentonite	1.00
Comments:
Thin=rust, orange-red; thick=black. In salt over white body or
slip=smokey jade green. used in Classic Temmoku, excellent.
Glaze name: Temmoku Secrest
Cone: 9 - 10
Color: brown
Testing: Untested
Surface: Glossy
Firing: Reduction
Glaze type: Ca K Temmoku
Transparency: Translucent
Source: Val Cushing  VC ed.  via GlazeBase
Recipe:
Custer feldspar	53.00
EPK	6.00
Flint	24.00
Whiting	12.00
Barium carbonate	2.50
Zinc oxide	2.50
Red iron oxide	10.00
Comments:
Color is deeper and richer when applied thickly. Color is brighter and
more intense over white slip or clay.
[NOTE-these notes look like the ones from the Secrest Celadon... and
is it really translucent?]
Glaze name: Temmoku-style glaze
Cone: 10
Color: black opaque
Testing: 
Surface: glossy shiny
Firing: 
Recipe:
Feldspar	65.39
Whiting	11.54
China clay	7.69
Silica	15.38
Iron oxide	7.69
Comments:
this is a very nice cone ten, easy to make this glaze was found
written on the side of plastic pail i bought at an auction 31 years
ago. as with all mirror blacks the thickness of the glaze, the
quality of the reduction, and the care in cooling the kiln will play
a dramatic influence on the final product. breaking to rust is the
result of thin areas. and if you wish to use this as iron red just
apply a thin coat. as most veteran potters will verify.....make 2,000
pots, apply mirror black glaze, and fire the kiln 73 times...you will
learn to use it... mel jacobson, minnesota

Glaze name: Temoku Oxidation
Cone: 10
Color: black breaking to brown on edges/where thin
Testing: Tested
Surface: Gloss
Firing: Oxidation
Glaze type: Temmoku
Transparency: Opaque
Visual texture: Slightly mottled
Crystals: None
Flow: None
Durability: Good
Recipe:
Cornwall Stone	46.70
EPK	11.10
Silica	20.20
Whiting	14.50
Red iron oxide	7.50
Macaloid	0.50
Comments:
 Closest thing to redux temmoku I can find. Works well with Penland
Purple overlapped as a "chun".
 Must be fired to hard ^10 for colour to develop - at 9 it is boring
brown.

 Use 1/4 to 1/2% macaloid as as suspender

*How long have you been using this glaze?
 Over 7 years

*Where is it used?
 My studio

*Where did this recipe come from?
 CM compilation of glazes.  Sorry, date unknown, but older than 10
years.

*What do you like most about this glaze?
 Consistency - apply thickly and it stays put.  Good for tableware.

*Is this glaze reliable?
 ABSOLUTELY

*Does this glaze tend to craze/crawl/pinhole/etc.?
 Rub any pinholes on dry glaze to avoid pinholing in final product.
Wear gloves as this glaze will stain your hands - and your clothing.

*How do different firing temperatures/atmospheres affect the glaze?
 Will fire to ^9 (gets glossy) but the colour is awful! Firing to ^10
at 4 o'clock for best results.

*How does the glaze behave on different clay bodies?
 Have used on 3 different clay bodies with identical results.

*What consistency should the glaze be for pouring/dipping?
 Medium thick

*How thickly should the glaze be applied to the pot?
 Medium thick - if applied thinly, you can get some red flashes - but
unless clay is extremely smooth (non-stoneware) the end product is
non-functional.

*How does this glaze interact with other glazes?
 Overlapping with Penland opal gives a wonderful "chun" effect in ox.

*What is your kiln type and size?
 PSH CRT 180 - 6.5 cubic ft.

*How do you typically fire?
 I "candle" overnight. 20-24 hours depending on electricity demands.

*Do you experience problems with the raw glaze?
 Rapid settling!!  I use .25 - .5% macaloid as a suspender - or it
becomes a cement lump.  Also, takes a long time to dry.  Be patient!

*What is your water pH?
 I use R/O water

*GlazeBase recipe*
 Submitted by: Sam Cuttell - alias the cat lady (scuttell@wwdc.com)
 Ice Cream Flavor: Mowie Cowie

  --------------------------------------------------------------------
----
Glaze name: Tenmoku
Cone: 9
Color: brown to black
Testing: Untested
Surface: shiny, glossy
Firing: reduction
Recipe:
Custer feldspar	56.00
Silica	20.50
Whiting	16.00
Ball clay	7.50
Red iron oxide	8.00
Bentonite	2.16
Comments:
This is a fluid but not necessarily runny glaze. (Any iron saturate
glaze will run if over fired or put on too thick.) I have found it
best to fire it in a mild reduction to neutral. And lately I've been
turning off the kiln at Cone 9 bending. Thickness (or rather proper
thickness) is always important for the desired black. Bentonite is
important as this glaze will settle out immediately. Source: Kansas
City Art Institute submitted by: Jim Connell e-mail:
connellj@winthrop.edu

Glaze name: Tenmoku Yuteki (Oilspot)
Cone: 9 - 10
Color: 
Testing: Untested
Surface: 
Firing: oxidation
Recipe:
Potash feldspar	64.67
Silica	24.88
Whiting	5.47
