Repository: a0082273/glaze_color_prediction

Data of this repository are from Grazy(http://help.glazy.org/about/#about-the-software)

File: database/GlazChem/trash/glz_hg_highfire.txt (part 10 of 11)
Glaze name: Blue lithium
Talc	4.98
Red iron oxide	7.96
Cobalt oxide	1.99
Comments:
submitted by: Brian Kemp e-mail: KEMPB@AM.NIE.AC.SG
(kempb@nievax.nie.ac.sg)
Glaze name: Tesha Boubaric
Cone: 9 - 10
Color: red brown
Testing: 
Surface: Semi-gloss
Firing: Reduction
Glaze type: Iron saturate
Transparency: Opaque
Recipe:
Kona F-4 feldspar	23.60
Whiting	17.98
Ball clay	29.21
Flint	29.21
Red iron oxide	13.48
Comments:
From my RISD undergrad days....(still don't understand this
name) Cone 9-10 R and Salt Jonathan Kaplan, president
jonathan@csn.net Ceramic Design Group Ltd./Production Services PO Box
775112 Steamboat Springs CO 80477 Plant Location (please use this
address for all UPS shipments) 30800 Moffat Ave Unit 13 Steamboat
Springs CO 80487 (970) 879-9139*voice and fax
http://www.craftweb.com/org/jkaplan/cdg.shtml
http://digitalfire.com/education/articles/kaplan1.htm
------------------------------
Glaze name: Tesha Boubaric
Cone: 9 - 10
Color: iron red brown
Testing: 
Surface: 
Firing: 
Recipe:
Kona F-4 feldspar	23.60
Whiting	17.98
Ball clay	29.21
Flint	29.21
Red iron oxide	13.48
Comments:
Good Luck From my RISD undergrad days....(still don't understand this
name) Cone 9-10 R and Salt Jonathan Kaplan, president
jonathan@csn.net Ceramic Design Group Ltd./Production Services PO Box
775112 Steamboat Springs CO 80477 Plant Location (please use this
address for all UPS shipments) 30800 Moffat Ave Unit 13 Steamboat
Springs CO 80487 (970) 879-9139*voice and fax
http://www.craftweb.com/org/jkaplan/cdg.shtml
http://digitalfire.com/education/articles/kaplan1.htm
------------------------------
Glaze name: TESSHA
Cone: 8
Color: iron red brown
Testing: 
Surface: 
Firing: 
Recipe:
Cornwall Stone	28.05
Silica	50.92
Whiting	14.02
Kaolin	7.01
Red iron oxide	14.94
Comments:
Frank Martin Art Deparment/Ceranics 92nd street YM-YWHA 1395
Lexington Ave NY, NY. 10128 p0tters2@aol.com

Glaze name: TESSHA KCAI BOUBARIC SATURATE IRON
Cone: 10
Color: iron red brown
Testing: 
Surface: Semi-gloss
Firing: Reduction
Glaze type: Iron saturate
Transparency: Opaque
Recipe:
Kona F-4 feldspar	22.73
Whiting	18.18
Ball clay	29.55
Quartz	29.55
Red iron oxide	13.64
Bentonite	2.27
Comments:
Frank Martin Art Deparment/Ceranics 92nd street YM-YWHA 1395
Lexington Ave NY, NY. 10128 p0tters2@aol.com
Glaze name: Tessha Michael Simon
Cone: 8 - 10
Color: iron red brown
Testing: 
Surface: 
Firing: 
Recipe:
Potash feldspar	25.72
Ball clay	27.88
Whiting	18.52
Flint	27.88
Red iron oxide	11.32
Comments:
The following Tessha Glaze recipe is from the Feb '96 issue of
Ceramics Monthly. (Can be applied to leather hard pots for once
firing.) dennis davis <dhdavis@erols.com>
Glaze name: Tessha Rust
Cone: 10
Color: iron red brown
Testing: 
Surface: 
Firing: 
Recipe:
Potash spar	24.72
Flint	28.09
Kentucky OM #4	26.97
Whiting	20.22
Red iron oxide	12.36
Comments:
I have the recipe in my glaze notebook. No note to ascribe where I
got it however. no other notes....ie not one I have used a lot. (my
fav. iron saturate is Ohata Kaki) Ric Swenson, Bennington College,
Route 67 -A, Bennington, Vermont 05201-6001 802 442-5401 x 262 vox x
237 fax or dedicated fax 802 442-6164 email: rswenson@bennington.edu

Glaze name: Textured Blue
Cone: 9 - 10
Color: deep purple to blue
Testing: 
Surface: satin matte
Firing: reduction
Recipe:
G-200 feldspar	21.03
Nepheline syenite	21.03
Kentucky OM #4	4.53
Gerstley borate	11.82
Dolomite	7.53
Talc	14.44
Silica	19.61
Cobalt oxide	3.00
Comments:
Satin glaze. Deep purple where thick. Midnight blue where medium.
soft purple with slip. Well I finally got around to typing this thing
up...^9-10 Blues Thank you one and all for all the donated recipes. I
only tested 31 out of almost 100 I received. I'll continue testing
and reporting as the winter DRAGS on. All the glazes were tested on
#900 Miller clay which is a toasty ^10 stoneware. One side of the
test tile was brushed with a thick coating of Cynthia Bringle's
wet/dry white slip. Each glaze was dipped in three thicknesses on a
heavily textured tile. All tiles were fired to a (hard)^9 (10
tipping)reduction firing. 1 hr. Body reduction at ^08 and 1 hr. glaze
reduction at ^9 then a quick reox. before shutdown. Any time potash
or Custer spar is called for, I used G-200. All ball clay is OM-4 .
Many glazes I substituted 75% of the amount of Barium with Strontium.
All kaolin is EPK. Remember... glazes don't travel well. Your results
will probably be TOTALLY different. Please test before use. Tracy
Wilson Saltbox Pottery 4 Shaw Rd. Woolwich, ME 04579 phone:
207-443-5586 fax: 207-442-8922 email: saltbox@ime.net web:
http://www.ime.net/~dwilson/

Glaze name: TH Blue
Cone: 9
Color: blue
Testing: Untested
Surface: ?
Firing: Ox. or Red.
Recipe:
Potash feldspar	42.80
Flint	26.60
Whiting	22.10
EPK	8.50
Cobalt carbonate	1.00
Titanium dioxide	3.00
Black nickel oxide	1.00
Comments:
I know we have covered pinholing exhaustively, but I am still having
a problem with 2 glazes. Is there a way to adjust the recipes to
help? I have 2 glazes that are pinholing each on their own, and
together. It seems to happen mostly in the electric kiln, but
occassionally in the gas reduction firings. Have tried smoothing with
a finger before firing, soaking at peak, and going slow midway
through the firing. Any other suggestions? Here are the cone 9
glazes, they're on Amherst Z clay. Would Corinne Null Bedford, NH
cnull@mv.mv.com

Glaze name: Tomato Red
Cone: 9 - 10
Color: Red rust iron
Testing: Tested
Surface: Glossy or shiny
Firing: Reduction
Glaze type: Ca Mg IronRed
Transparency: Opaque
Recipe:
Kona F-4 spar	45.00
Whiting	7.00
Bone ash	11.00
Flint	24.00
Grolleg	7.00
Magnesium carbonate	6.00
Red iron oxide	8.00
Bentonite	2.00
Comments:
From Kansas City. Similar to Oharata Red. Glossy opaque plum to
persimmon orange, rust, red. . Glaze Type: Ca Mg Iron Red. Firing
type: Reduction. From Val Cushing. VC ed
Glaze name: Tomato Red
Cone: 8 - 10
Color: 
Testing: 
Surface: 
Firing: 
Recipe:
Potash feldspar	50.00
Silica	22.73
Kaolin	9.09
Dolomite	9.09
Bone ash	9.09
Red iron oxide	9.09
Bentonite	1.82
Comments:
I have a Tomato Red that I use quite a lot. It has a very good
maturing range. From cone 8-10. I trust that all the ingredients are
the same in the U.S.A. as in Oz. submitted by: Russell and Lorraine
Klopper e-mail: klopper@iinet.net.au

Glaze name: Tomato Red
Cone: 10
Color: Red rust iron
Testing: 
Surface: 
Firing: 
Recipe:
Bone ash	11.60
Magnesium carbonate	7.10
Kona F-4 feldspar	48.30
Georgia kaolin	7.10
Silica	25.90
Red iron oxide	7.10
Bentonite	1.30
Comments:
Here's a Tomato Red recipe I have that was from Ceramics Monthly
about 10 years submitted by: Shelley S. source for original recipe:
Ceramics Monthly e-mail: shelleys@dimensional.com
Glaze name: Tomato Red
Cone: 10
Color: Red rust iron
Testing: 
Surface: 
Firing: 
Recipe:
Kona F-4 feldspar	48.21
Silica	25.89
EPK	7.14
Magnesium carbonate	7.14
Bone ash	11.61
Red iron oxide	7.14
Comments:
I took a pottery course at McHenry County College, in Crystal Lake,
IL a few years ago. We had a wonderful cone 10, reduction fired
Tomato Red glaze as above. This is a very nice rusty, orangey/golden
red. Good Luck. submitted by: Kurt Unterschuetz e-mail:
schatzi@mc.net , http://www.mc.net/schatzi
Glaze name: Tomato Red
Cone: 8 - 10
Color: 
Testing: 
Surface: 
Firing: 
Recipe:
Potash feldspar	50.00
Silica	22.73
Kaolin	9.09
Dolomite	9.09
Bone ash	9.09
Red iron oxide	9.09
Bentonite	1.82
Comments:
I have a Tomato Red that I use quite a lot. It has a very good
maturing range. From cone 8-10. I trust that all the ingredients are
the same in the U.S.A. as in Oz. submitted by: Russell and Lorraine
Klopper e-mail: klopper@iinet.net.au

Glaze name: Tomato Red K.C.
Cone: 10
Color: Untested
Testing: Untested
Surface: shiny glossy
Firing: Ox. or Red.
Recipe:
Bone ash	10.93
Kona F-4 feldspar	45.38
Flint	24.36
Kaolin	6.72
Magnesium carbonate	5.88
Whiting	6.72
Red iron oxide	6.72
Comments:
I believe that this is the Tomato Red used by my fellow students in
Kansas city in the late seventies. louis howard katz Possible Health
Hazards: Flint: free silica-wear a NIOSH approved dust mask when
handling dry material Louis Katz lkatz@falcon.tamucc.edu * *Texas A&M
University Corpus Christi * *6300 Ocean Drive, Art Department *
*Corpus Christi, Tx 78412 * *Phone (512) 994-5987

Glaze name: Tomato Red- Coleman
Cone: 8 - 10
Color: orange iron red
Testing: 
Surface: glossy shiny
Firing: 
Recipe:
G-200 feldspar	48.70
Silica	16.12
EPK	6.65
Talc	9.24
Whiting	7.44
Bone ash	11.84
Red iron oxide	11.72
Comments:
Tom Coleman handed out some of his glaze formulas at a FUSION
conference in Ottawa a couple of years ago. Included was one for
TOMATO IRON RED cone 8-10 in reduction. I have not tried it, but he
had examples of it there. A bright orange red, gloss. Ask him about
it at NCECA. Liz Willoughby R.R. 1 Grafton. Ontario Canada. K0K 2G0
lizwill@cyberion.ca
Glaze name: Tomatoe Red
Cone: 9 - 10
Color: Red Orange Opaque
Testing: Tested
Surface: Glossy or shiny
Firing: Reduction
Glaze type: Ca Mg IronRed
Recipe:
Kona F-4 Spar	45.00
Whiting	7.00
Bone ash	11.00
Flint	24.00
Grolleg	7.00
Magnesium carbonate	6.00
Red iron oxide	8.00
Bentonite	2.00
Comments:
From Kansas City. Similar to Oharata Red. Glossy opaque plum to
persimmon orange, rust, red. . Glaze Type: Ca Mg Iron Red. Firing
type: Reduction. From Val Cushing. VC ed

Glaze name: Touch of Moon
Cone: 10
Color: jade green
Testing: 
Surface: semi-matte
Firing: 
Recipe:
Nepheline syenite	50.00
Whiting	30.00
EPK	20.00
Cobalt carbonate	1.00
Chrome oxide	1.00
Comments:
Dark semi-matt jade/marble green. Looks like stone. ( I never
understood this name) I use Dave's porcelain from Laguna. Dean
McRaine <beezer@aloha.net> on the north shore of Kauai

Glaze name: Tourquoise
Cone: 10
Color: tourquoise
Testing: 
Surface: stable
Firing: 
Recipe:
Custer spar	34.45
Gerstley borate	4.03
Dolomite	18.12
Whiting	4.03
EPK	23.27
Silica	16.11
Cobalt carbonate	1.01
Chrome oxide	0.50
Comments:
Bulletproof. Great at all temps and thicknesses. Very stable I use
Dave's porcelain from Laguna. Dean McRaine <beezer@aloha.net> on the
north shore of Kauai

Glaze name: Translucent Gray-White
Cone: 8
Color: Gray white
Testing: 
Surface: semimatt
Firing: 
Recipe:
Feldspar	40.00
Whiting	18.00
Cornwall Stone	18.00
Tennessee #1 ball clay	20.00
Magnesium carbonate	4.00
Bentonite	1.00
Comments:
Add C.M.C. 1 tsp I have had trouble with pinholing over underglaze
and slip,too. I fire to ^8 ox. on Sheffield's T3 body. When I use
Amaco underglaze or a slip made from the clay body, bisqued to ^06
and then put Translucent Gray-White semi-matte over it, pinholing
occurs only over the underglaze or slip. I suspect the problem lies
with the gases escaping from the slip and underglaze but I don't know
how to deal with this. I have a Paragon kiln with a computer control
hoobee but it doesn't have a soak option (if I had only known!).
submitted by: Leona Stonebridge Arthen e-mail:
leona@arthen.ultranet.com

Glaze name: Transparent/Clear
Cone: 9-10
Color: Clear
Testing: Tested
Surface: Gloss
Firing: Ox. or Red.
Glaze type: High-fire
Transparency: Transparent
Crystals: None
Flow: None
Durability: Good
Recipe:
Potash feldspar	778.40
Whiting	603.00
EPK	570.50
Flint (silica)	940.80
Bentonite	28.90
Comments:
 This is an excellent transparent/clear glaze that is very hard and
durable. I have used it over colored slip, with sgraffito into the
slip and with oxides and stains brushed over it and the decorations
don't move. This glaze can be brought to the VERY edge of the foot
without moving. I use it inside of all my functional work and when
decorating with colored slips I use it over the whole surface of the
pot.
 It is an excellent glaze that will always perform well especially
when you are in a hurry to get things fired. No surprises.
 Food-safe.

*Variations:
 Can add 1/4 % Copper Carbonate for Light Green in Oxidation ^9-10
firing.

*How long have you been using this glaze?
 Almost 20 years

*Where is it used?
 In my studio

*Where did this recipe come from?
 I got this recipe from Kieth Campbell from Ontario, Canada but
believe that it is an Alfred Univ. glaze originally

*What do you like most about this glaze?
 There are no surprises and I can count on it every time. Its food
safe.

*Is this glaze reliable?
 Very

*Does this glaze tend to craze/crawl/pinhole/etc.?
 Crazes if applied TOO THICK.

*How do different firing temperatures/atmospheres affect the glaze?
 Electric/Oxidation or Gas fired/Reduction or neutral fire are all
equally as good.

*How does the glaze behave on different clay bodies?
 On porcelain and white stoneware it is clear white. On buff and or
red bodies it goes somewhat grey because of the iron in the clays.
Very pleasent on all clays. I have tested and used on all the above
clays.

*What consistency should the glaze be for pouring/dipping?
 The consistancy of my glazes is like homo milk. The normal
consistancy. I dip to the count of 5 - 10.

*How thickly should the glaze be applied to the pot?
 Normal.
 I spray this glaze as well to 1/16th of an inch or better.

*How does this glaze interact with other glazes?
 I like it the way it is for my work.  Test your glazes and see what
happens. I have sprayed other glazes on rims etc. and all worked fine.

*What is your kiln type and size?
 30 cu.ft. downdraft gas kiln.

*How do you typically fire?
 Heating...pilots (4) on over night or at least a 9 hour period.
Burners (4) on low over night or till cone 07 is down. Turn up the
burners to 1/2 way mid. reduce kiln for 30 to 45 mins. depending on
the weather.  Cut the reduction (open dampers to almost open and a
light reduction till cone 10 falls. Clear kiln, shut off and seal.
 Slow 36 hour cool before cracking the door and work comes out in
about 48 hours.

*Do you experience problems with the raw glaze?
 NO....this glaze can be stirred easily even after 8 weeks of non use
and stays stirred for long periods of time while glazing. I make a
large green garbage pail of my well used glazes and they last me for
a yr. or more.  No smells etc.

*What is your water pH?
 City water.

*Any other comments?
 Try this glaze...it will be a main stay in your studio. ;>}}}

*GlazeBase recipe*
 Submitted by: Peggy Heer / Heer Pottery (p4337@connect.ab.ca)
 Ice Cream Flavor: Chocolate

  --------------------------------------------------------------------
----

Glaze name: Turquoise
Cone: 10
Color: Turquoise
Testing: 
Surface: Satin matt
Firing: 
Glaze type: Magnesium matt
Transparency: Opaque
Recipe:
Custer spar	34.50
Gerstley borate	4.00
Dolomite	18.10
Whiting	4.00
EPK	23.30
Silica	16.10
Cobalt carbonate	1.00
Chrome oxide	0.50
Comments:
Bulletproof. Great at all temps and thicknesses. Very stable I use
Dave's porcelain from Laguna. Dean McRaine <beezer@aloha.net> on the
north shore of Kauai
Glaze name: V&O Lt Blue
Cone: 9 - 10
Color: 
Testing: 
Surface: 
Firing: reduction
Recipe:
Whiting	19.03
Flint	31.94
EPK	19.42
G-200 feldspar	26.70
Barnard slip	2.91
Comments:
from Alfred/ Jim Chalkley Couldn't detect any light. blue but I
remember it used to be beautiful on carved porcelain. (Jim, are you
out there?) Well I finally got around to typing this thing up...^9-10
Blues Thank you one and all for all the donated recipes. I only
tested 31 out of almost 100 I received. I'll continue testing and
reporting as the winter DRAGS on. All the glazes were tested on #900
Miller clay which is a toasty ^10 stoneware. One side of the test
tile was brushed with a thick coating of Cynthia Bringle's wet/dry
white slip. Each glaze was dipped in three thicknesses on a heavily
textured tile. All tiles were fired to a (hard)^9 (10
tipping)reduction firing. 1 hr. Body reduction at ^08 and 1 hr. glaze
reduction at ^9 then a quick reox. before shutdown. Any time potash
or Custer spar is called for, I used G-200. All ball clay is OM-4 .
Many glazes I substituted 75% of the amount of Barium with Strontium.
All kaolin is EPK. Remember... glazes don't travel well. Your results
will probably be TOTALLY different. Please test before use. tracy
wilson <saltbox@ime.net> Tracy Wilson Saltbox Pottery 4 Shaw Rd.
Woolwich, ME 04579 phone: 207-443-5586 fax: 207-442-8922 email:
saltbox@ime.net web: http://www.ime.net/~dwilson/


Glaze name: V.C. AA COBALT BLUE
Cone: 9-10
Color: Blue Semi-Opaque
Testing: Tested
Surface: Matte
Firing: Reduction
Glaze type: Ca
Recipe:
Cornwall Stone	46.00
Whiting	34.00
EPK	20.00
Cobalt carbonate	2.00
Comments:
Webs and streaks nicely.VC ed

Glaze name: V.C. AA COPPER BLUE-GREEN
Cone: 9-10
Color: Semi-Opaque Blue-Green
Testing: Tested
Surface: Matte
Firing: Reduction
Glaze type: Ca
Recipe:
Cornwall Stone	46.00
Whiting	34.00
EPK	20.00
Copper carbonate	4.00
Tin oxide	4.00
Comments:
Good copper blue without barium. Webs and streaks nicely. VC ed

Glaze name: V.C. AA TAFFY
Cone: 9-10
Color: Yellow Semi-Opaque
Testing: Tested
Surface: Matte
Firing: Reduction
Recipe:
Cornwall Stone	46.00
Whiting	34.00
EPK	20.00
Titanium dioxide	6.00
Red iron oxide	4.00
Comments:
Webs and streaks nicely. Medium tan thin to creamy gold beige thick.
VC ed Corrected 6/91

Glaze name: V.C. Black B
Cone: 10
Color: Black
Testing: Untested
Surface: Satin-Matt
Firing: Ox or Red
Glaze type: Mg Ca SlipGlaze
Recipe:
Albany Slip	65.00
Nepheline syenite	15.00
Barium carbonate	10.00
Talc	10.00
Chrome Oxide	1.00
Manganese dioxide	2.00
Cobalt oxide	1.00
Iron Oxide	4.00
Comments:
A rich black satin mat with speckles. Glaze Type: Mg Ca SlipGlaze.
Opacity: Opaque . Firing type: Ox or Red From Val Cushing. VC ed

Glaze name: V.C. BLACK SATIN MATT
Cone: 10
Color: black
Testing: Tested
Surface: matte
Firing: Reduction
Glaze type: Mg
Recipe:
Kona F-4  Spar	20.00
Custer feldspar	20.00
Dolomite	15.00
Talc	13.00
Whiting	2.00
Ball clay	10.00
Flint	20.00
Chrome Oxide	1.00
Red iron oxide	3.00
Manganese dioxide	2.00
Cobalt oxide	3.00
Comments:
Use granular Mn 80 mesh if you want silvery looking specks.
Formulated as an Albany-free replacement for Black Satin Doll. Tested
EAC Summer '91 VC ed

Glaze name: V.C. BMI
Cone: 9 - 10
Color: Black Opaque
Testing: Untested
Surface: Dry Matt
Firing: Ox or Red
Glaze type: Ca Mg SlipGlaze
Recipe:
Albany Slip	40.00
Nepheline Sye	20.00
Wollastonite	10.00
Talc	10.00
Dolomite	10.00
Barium carbonate	10.00
Cobalt carbonate	2.00
Manganese dioxide	2.00
Copper carbonate	2.00
Red iron oxide	2.00
Comments:
Good for sculpture, a black surface. Glaze Type: Ca Mg SlipGlaze .
Opacity: Opaque. Firing type: Ox or Red From Val Cushing. VC ed

Glaze name: V.C. Good Color Satin Matt
Cone: 9 - 10
Color: Various
Testing: 
Surface: Satin matt
Firing: Ox. or Red.
Glaze type: Li Mg
Transparency: Opaque
Source: Val Cushing  VC ed.  via GlazeBase
Recipe:
Nepheline syenite	27.00
Lithium carbonate	18.00
Gerstley borate	5.00
Wollastonite	8.00
Talc	14.00
EPK	8.00
Flint	20.00
Comments:
Try other colors. Good in both oxidation and reduction.
Variations --
Use combination of Iron Oxide 2 and Rutile 4
Use only Copper Carbonate 3
Use only Chrome Oxide 0.5
Glaze name: V.C. Ingerson Matt
Cone: 9 - 10
Color: Various
Testing: Untested
Surface: Smooth Dry Matt
Firing: Reduction
Glaze type: Ca Mg
Recipe:
Kona F-4 Feldspar	50.00
Flint	14.00
EPK	10.00
Whiting	16.00
Talc	10.00
Comments:
Rutile (8%) gives orange straw color with white specks. Mason's Black
(0.25%) gives a medium dark grey blue with white specks. Glaze Type:
Ca Mg. Opacity: Opaque. Firing type: Reduction From Val Cushing. VC ed
Glaze name: V.C. IR-A
Cone: 9 - 10
Color: Plum to black
Testing: Untested
Surface: Glossy
Firing: Reduction
Glaze type: Ca B IronSaturate
Recipe:
Custer spar	35.00
Gerstley borate	20.00
Whiting	15.00
EPK	10.00
Flint	20.00
Red iron oxide	10.00
Comments:
Dark plum thin, to black thick Glaze Type: Ca B IronSaturate.
Opacity: Opaque. Firing type: Reduction From Val Cushing. VC ed

Glaze name: V.C. IR-B
Cone: 9 - 10
Color: Plum to brown
Testing: Untested
Surface: Glossy Satin
Firing: Reduction
Glaze type: Zn Ca IronSaturate
Recipe:
Nepheline syenite	24.00
Kona F-4 Spar	24.00
Zinc oxide	20.00
Whiting	10.00
Flint	20.00
EPK	2.00
Red iron oxide	10.00
Bentonite	1.00
Comments:
Good celadon with 1% Red Iron Oxide. Green. Glaze Type: Zn Ca
IronSaturate. Opacity: Opaque. Firing type: Reduction From Val
Cushing. VC ed

Glaze name: V.C. IR-C
Cone: 9 - 10
Color: Plum
Testing: Untested
Surface: Glossy Satin
Firing: Reduction
Glaze type: Ca K IronSaturate
Recipe:
Custer spar	40.00
Cornwall Stone	20.00
Whiting	10.00
Flint	20.00
Gerstley borate	5.00
EPK	5.00
Red iron oxide	10.00
Comments:
Good celadon with 1% Red Iron Oxide. Green. Glaze Type: Ca K
IronSaturate. Opacity: Opaque. Firing type: Reduction From Val
Cushing. VC ed

Glaze name: V.C. IR-D
Cone: 9 - 10
Color: Plum to black
Testing: Untested
Surface: Glossy
Firing: Reduction
Glaze type: Ca K IronSaturate
Recipe:
K-200 Spar	50.00
Whiting	12.00
Zinc oxide	2.00
EPK	10.00
Flint	26.00
Red iron oxide	10.00
Comments:
Bluish celadon with 1% Red Iron Oxide. Glaze Type: Ca K IronSaturate.
Opacity: Opaque. Firing type: Reduction From Val Cushing. VC ed

Glaze name: V.C. IR-E
Cone: 9 - 10
Color: Rust to black
Testing: Untested
Surface: Glossy
Firing: Reduction
Glaze type: Ca IronSaturate 4-3-2-1
Recipe:
K-200 Spar	40.00
Flint	30.00
Whiting	20.00
EPK	10.00
Red iron oxide	10.00
Comments:
Rust to plum to black. 4,3,2,1, again. Leach Celadon with 1% Iron
Oxide. Glaze Type: Ca IronSaturate 4-3-2-1. Opacity: Opaque. Firing
type: Reduction From Val Cushing. VC ed

Glaze name: V.C. IR-F
Cone: 9 - 10
Color: Brown to black
Testing: Untested
Surface: Glossy
Firing: Reduction
Glaze type: Ca K B IronSaturate
Recipe:
Custer feldspar	50.00
Gerstley borate	15.00
Whiting	10.00
Flint	20.00
EPK	5.00
Red iron oxide	10.00
Comments:
Brown to plum to black. Highly textured, mottled color because of the
Boron. Glaze Type: Ca K B IronSaturate. Opacity: Opaque. Firing type:
Reduction From Val Cushing. VC ed

Glaze name: V.C. IR-G
Cone: 9 - 10
Color: Temmoku
Testing: Untested
Surface: Glossy
Firing: Reduction
Glaze type: Ca K IronSaturate Feldspa
Recipe:
K-200 Feldspar	80.00
Whiting	10.00
EPK	10.00
Red iron oxide	10.00
Comments:
Can be orangish rust where thin, also rutile blue with 4% rutile and
1% iron. Glaze Type: Ca K IronSaturate Feldspa. Opacity: Opaque.
Firing type: Reduction From Val Cushing. VC ed

Glaze name: V.C. IR-H
Cone: 9 - 10
Color: Plum to black
Testing: Untested
Surface: Glossy
Firing: Reduction
Glaze type: Ca IronSaturate
Recipe:
Custer feldspar	30.00
Kona F-4 Feldspar	30.00
Wollastonite	5.00
Gerstley borate	5.00
Whiting	10.00
EPK	5.00
Flint	15.00
Red iron oxide	10.00
Bentonite	2.00
Comments:
Can be orangish rust where thin, also rutile blue with 4% rutile and
1% iron. Glaze Type: Ca IronSaturate. Opacity: Opaque. Firing type:
Reduction From Val Cushing.VC ed

Glaze name: V.C. IR-I
Cone: 9 - 10
Color: Plum to black
Testing: Untested
Surface: Glossy Satin
Firing: Reduction
Glaze type: Ca IronSaturate
Recipe:
Cornwall Stone	42.00
Whiting	16.00
Gerstley borate	2.00
Zinc oxide	2.00
Flint	26.00
EPK	12.00
Red iron oxide	10.00
Comments:
Glaze Type: Ca IronSaturate. Opacity: Opaque. Firing type: Reduction
From Val Cushing. VC ed

Glaze name: V.C. IR-J
Cone: 9
Color: 
Testing: Untested
Surface: shiny
Firing: Reduction
Recipe:
Custer feldspar	40.00
Whiting	20.00
EPK	10.00
Flint	30.00
Red iron oxide	10.00
Comments:
Thin = plum to thick = black. Iron saturate glaze. VC ed

Glaze name: V.C. Karen Starshine
Cone: 9 - 10
Color: Opaque
Testing: Tested
Surface: Glossy or shiny
Firing: Ox. or Red.
Recipe:
K-200  Feldspar	51.00
Soda ash	4.00
Gerstley borate	6.00
Whiting	13.00
Barium carbonate	4.00
Lithium carbonate	1.00
Flint	21.00
Macaloid	2.00
Titanium dioxide	2.00
Comments:
TESTED SAFE from Ba release. Au Sp. '92 ****Glossy w/ depth. 1% CuCO3
= seafoam; 5% CuCO3 = aqua w/ rust where thin. 8% Fe2O3 = brandy
thin, sea green thick. Definitely RUNNY. 'What makes this glaze so
active is soda ash, GB, Li; the only non-flux is flint. And low
Alumina - there's nothing stabilizing the glaze. Almost a C/04 glaze
- ref. to limit formulas'- VC. Preferred Ba to Sr version w/ all
colorants. Good in SODA. VC ed

Glaze name: V.C. Kyllikki Matt Revised
Cone: 10?
Color: 
Testing: Untested
Surface: matte
Firing: Ox or Red
Glaze type: Ca Ba AlMatt
Recipe:
K-200 Spar	50.00
Barium carbonate	30.00
Kaolin	10.00
Whiting	10.00
Comments:
1% cobalt=strong blue. 2% iron = yellowish green; 0.5% chrome oxide
=yellow green; 3% copper = speckled; 2% iron+4% rutile=orangish
brown. Glaze Type: Ca Ba AlMatt. Opacity: . Firing type: Ox or Red
From Val Cushing. VC ed

Glaze name: V.C. L.P. Matt
Cone: 9
Color: Grey-blue to black
Testing: Untested
Surface: Satin Matt
Firing: Reduction
Glaze type: Na Ba Mg AlMatt
Recipe:
Kona F-4 Spar	30.00
Dolomite	20.00
Calcined kaolin	10.00
Barium carbonate	15.00
Flint	10.00
EPK	15.00
Cobalt carbonate	1.00
Granular Manganese	0.50
Comments:
Thin = dk. brown, almost black; med. = greenish/bluish; thick =
orchid, lavendar Glaze Type: Na Ba Mg AlMatt. Opacity: Opaque. Firing
type: Reduction From Val Cushing. VC ed

Glaze name: V.C. Matt R
Cone: 9
Color: Tan to Rust
Testing: Untested
Surface: Stoney Matt
Firing: Ox or Red
Glaze type: Ca Mg AlMatt
Recipe:
Custer feldspar	28.26
Dolomite	28.26
EPK	26.09
Whiting	8.70
Flint	8.70
Tin oxide	8.70
Comments:
Glaze Type: Ca Mg AlMatt. Opacity: Opaque. Firing type: Ox or Red
From Val Cushing. VC ed

Glaze name: V.C. Polished Marble
Cone: 9 - 10
Color: Off-white
Testing: Untested
Surface: Satin Matt
Firing: Ox or Red
Glaze type: Ca Ba AlMatt
Recipe:
Grolleg	30.00
Whiting	30.00
Barium carbonate	30.00
Flint	10.00
Rutile	4.00
Comments:
With 4% Rutile gives dusty rose, thick is dark purple lavender. Webs
and streaks like wood ash glaze. Glaze Type: Ca Ba AlMatt. Opacity:
Transparent. Firing type: Ox or Red From Val Cushing. VC ed

Glaze name: V.C. Red Yellow Matt Pale
Cone: 9
Color: Rust to olive
Testing: Untested
Surface: Matte
Firing: Reduction
Glaze type: Ca Ba AlMatt
Recipe:
Custer spar	49.02
Whiting	19.61
Barium carbonate	15.69
EPK	13.73
Bone ash	1.96
Yellow Ochre	4.90
Rutile	2.94
Comments:
Color is rust brown to yellow tan to olive moss green. This is VC Red
Yellow Matt revised. High calicum and high to medium barium makes the
usual barium colors more pale and less intense. Glaze Type: Ca Ba
AlMatt. Opacity: Opaque . Firing type: Reduction From Val Cushing. VC
ed

Glaze name: V.C. Red Yellow Matt Revised
Cone: 9 - 10
Color: Rust to Yellow
Testing: 
Surface: Matt
Firing: Reduction
Glaze type: Ca Ba AlMatt
Transparency: Opaque
Source: Val Cushing  VC ed.  via GlazeBase
Recipe:
Custer feldspar	50.00
Barium carbonate	15.00
Whiting	20.00
EPK	15.00
Yellow ochre	5.00
Rutile	2.00
Comments:
Soft rust brown breaks to soft straw yellow. Green where thick. Good
over texture.
Glaze name: V.C. Rich Matt Blue
Cone: 9 ONLY
Color: Blue to black Semi-Opaque
Testing: Untested
Surface: Satin
Firing: Reduction
Glaze type: Ca Mg AlMatt
Recipe:
Custer spar	36.00
Gerstley borate	4.00
Dolomite	18.00
Whiting	4.00
EPK	22.00
Flint	16.00
Cobalt carbonate	1.00
Chrome Oxide	0.25
Manganese dioxide	0.50
Comments:
Thin=dk. greyblue; med=deep rich blue; thick=brighter blue,not as
good. At Cone 9.5 goes glossy and raw-ugly blue. See RMB Rev. for
c/10. Glaze Type: Ca Mg AlMatt. Opacity: Opaque. Firing type:
Reduction From Val Cushing. VC ed.

Glaze name: V.C. Rich Matt Blue Rev. KG
Cone: 10
Color: Blue Semi-Opaque
Testing: Untested
Surface: Matte Satin
Firing: Reduction
Glaze type: Ca Mg AlMatt
Recipe:
Custer feldspar	39.00
Gerstley borate	2.00
Dolomite	21.00
Whiting	2.00
EPK	25.00
Flint	11.00
Cobalt carbonate	1.00
Chrome Oxide	0.25
Manganese dioxide	0.50
Comments:
Original glaze is temperature finicky & goes glossy at C/10. Rev.
stays matt. Thin=grey blue; med=deep rich blue; thick=brighter blue.
Glaze Type CaMgAl Matt. Opacity:opaque. Firing type: redtn. From Val
Cushing. VC ed

Glaze name: V.C. Satin Doll Black
Cone: 10
Color: black
Testing: Untested
Surface: Satin matt
Firing: Ox. or Red.
Glaze type: Mg Ca SlipGlaze
Transparency: Opaque
Source: Val Cushing  VC ed.  via GlazeBase
Recipe:
Albany Slip	65.00
Nepheline syenite	15.00
Barium carbonate	10.00
Talc	10.00
Chrome oxide	1.00
Red iron oxide	2.00
Manganese dioxide	2.00
Cobalt carbonate	2.00
Comments:
Similar to V.C. Black A & B. Needs Cone 9.5 to 10 for best satin
smooth results.To replace Albany, see VCSDB Rev.
Glaze name: V.C. Satin Doll Black Revised
Cone: 9 - 10
Color: black
Testing: 
Surface: Satin matt
Firing: Ox. or Red.
Glaze type: Mg Ca SlipGlaze
Transparency: Opaque
Source: Val Cushing  VC ed.  via GlazeBase
Recipe:
Redart	40.00
Nepheline syenite	15.00
Barium carbonate	10.00
Talc	15.00
Whiting	10.00
Flint	10.00
Chrome oxide	1.00
Red iron oxide	2.00
Manganese dioxide	2.00
Cobalt carbonate	2.00
Comments:
Revised to replace Albany Slip. Needs Cone 9.5 to 10 for best satin
smooth results.
Glaze name: V.C. Saturated Iron
Cone: 9 - 10
Color: Black to Plum Red
Testing: 
Surface: Glossy Satin
Firing: Reduction
Glaze type: Ca IronSaturate
Transparency: Opaque
Source: Val Cushing  VC ed.  via GlazeBase
Recipe:
Custer feldspar	20.00
Kona F-4	14.00
Whiting	17.00
Barium carbonate	3.00
EPK	15.00
Flint	31.00
Red iron oxide	10.00
Comments:
Black breaks to red plum. High alumina keeps this from being Temmoku.
It is more subtle and satin.
Glaze name: V.C. TB 2
Cone: 9 - 10
Color: clear
Testing: Untested
Surface: Bright Glossy
Firing: Ox. or Red.
Glaze type: Ca B MidRoad
Transparency: Transparent
Source: Val Cushing  VC ed.  via GlazeBase
Recipe:
K-200 Feldspar	46.00
Gerstley borate	12.00
Dolomite	8.00
Zinc oxide	2.00
Whiting	2.00
EPK	2.00
Flint	28.00
Comments:
Good for a run of mottled and textured colors.
Variations --
For glossy opaque white add 12% Zircopax.
Glaze name: V.C. TB 3
Cone: 9 - 10
Color: clear
Testing: Untested
Surface: Bright Glossy
Firing: Ox. or Red.
Glaze type: Ca 4-3-2-1
Transparency: Transparent
Source: Val Cushing  VC ed.  via GlazeBase
Recipe:
K-200 Feldspar	40.00
Whiting	18.00
Flint	28.00
EPK	10.00
Zinc oxide	2.00
Wollastonite	2.00
Comments:
Variations --
12% Zircopax will make a strong glossy opaque white
2% iron = celadon.
Glaze name: V.C. TMC
Cone: 9 - 10
Color: Black Clear
Testing: Untested
Surface: Satin Matt
Firing: Ox or Red
Glaze type: Ba MidRoad SlipGlaze
Recipe:
Albany Slip	30.00
Cornwall Stone	30.00
Barium carbonate	30.00
EPK	10.00
Red iron oxide	4.00
Comments:
Almost transparent matt w/ no colorants.This VC glaze given to Sarah
Coote became Coote Celadon. She revised using Kona F-4 for Albany,
etc. Glaze Type: Ba MidRoad SlipGlaze. Opacity: Opaque. Firing type:
Ox or Red From Val Cushing. VC ed

Glaze name: V.C. Transparent Base 3
Cone: 9 - 10
Color: clear
Testing: Untested
Surface: Bright Glossy
Firing: Ox. or Red.
Glaze type: Ca 4-3-2-1
Transparency: Transparent
Source: Val Cushing  VC ed.  via GlazeBase
Recipe:
K-200 feldspar	40.00
Whiting	18.00
Flint	28.00
EPK	10.00
Zinc oxide	2.00
Wollastonite	2.00
Comments:
Variations --
12% Zircopax will make a strong glossy opaque white
2% iron = celadon.
Glaze name: VC Rich Matt Blue
Cone: 9 - 10
Color: blue brown
Testing: 
Surface: satin matte
Firing: reduction
Recipe:
G-200 feldspar	39.00
Gerstley borate	2.00
Dolomite	21.00
Whiting	2.00
EPK	25.00
Flint	11.00
Cobalt carbonate	1.00
Chrome oxide	0.25
Manganese dioxide	0.50
Comments:
from Clayart Database Dark brown on stoneware. Slate blue over white
slip. Satin Matt Well I finally got around to typing this thing
up...^9-10 Blues Thank you one and all for all the donated recipes. I
only tested 31 out of almost 100 I received. I'll continue testing
and reporting as the winter DRAGS on. All the glazes were tested on
#900 Miller clay which is a toasty ^10 stoneware. One side of the
test tile was brushed with a thick coating of Cynthia Bringle's
wet/dry white slip. Each glaze was dipped in three thicknesses on a
heavily textured tile. All tiles were fired to a (hard)^9 (10
tipping)reduction firing. 1 hr. Body reduction at ^08 and 1 hr. glaze
reduction at ^9 then a quick reox. before shutdown. Any time potash
or Custer spar is called for, I used G-200. All ball clay is OM-4 .
Many glazes I substituted 75% of the amount of Barium with Strontium.
All kaolin is EPK. Remember... glazes don't travel well. Your results
will probably be TOTALLY different. Please test before use. Tracy
Wilson Saltbox Pottery 4 Shaw Rd. Woolwich, ME 04579 phone:
207-443-5586 fax: 207-442-8922 email: saltbox@ime.net web:
http://www.ime.net/~dwilson/

Glaze name: Vert antique
Cone: 8-10
Color: Vert antique. Medium green
Testing: Tested
Surface: Semi-gloss
Firing: Reduction
Glaze type: Stoneware
Transparency: Opaque
Visual texture: Speckled lightly because of the presence of Rutile
Crystals: None
Bubbles: None
Flow: None
Durability: Good
Recipe:
Custer spar	56.80
Dolomite	13.60
Whiting	10.60
Zinc oxide	3.00
EPK	16.00
Rutile	2.00
Copper carbonate	2.00
Cobalt carbonate	3.00
Comments:
Very interesting "antique" green with speckles darker on dark
burning clays and lighter on light burning clays (Vérité de Monsieur
de la Palice). Hum!

*How long have you been using this glaze?
 3years

*Where is it used?
 Studio

*Where did this recipe come from?
 From our own experimentation using the base recipe of our glaze
named Mag as a starting point.

*What do you like most about this glaze?
 The  color is very appealing and conservative-like. The surface is
semi-gloss with a few speckles and nice to the touch; a very smooth
surface.

*Is this glaze reliable?
 Yes

*Does this glaze tend to craze/crawl/pinhole/etc.?
 No surface flaws.

*How do different firing temperatures/atmospheres affect the glaze?
 Not tested.

*How does the glaze behave on different clay bodies?
 Well.

*What consistency should the glaze be for pouring/dipping?
 Medium

*How thickly should the glaze be applied to the pot?
 Medium

*How does this glaze interact with other glazes?
 Not tested

*What is your kiln type and size?
 Downdraft, propane and atmospheric,60 cubic feet.

*How do you typically fire?
 Oxidation until clay reduction at cone 08, then a light reduction
increasing with time until the final and total reduction of 20
minutes followed by a 20 minute period of reoxidation

*Do you experience problems with the raw glaze?
 No

*What is your water pH?
 7.2

*Any other comments?
 I really like that glaze.

*GlazeBase recipe*
 Submitted by: Edouard Bastarache (edouardb@sorel-tracy.qc.ca)
 Ice Cream Flavor: Maple polkadot vanilla

  --------------------------------------------------------------------
----
Glaze name: Vickie's Barnard
Cone: 6 - 9
Color: chocolate brown
Testing: Untested
Surface: glassy
Firing: Oxidation
Recipe:
Barnard clay	72.22
Custer feldspar	16.67
Whiting	11.11
Comments:
kiln type: electric Cone 9 and 6, clay: Plainsman M460 and H430,
electric fire, applied to bisque. ALberta slip: At cone 9 Alberta by
itself it makes a rich chocolate brown. It's too refractory to work
at cone 6 by itself, I was told, so I didn't test it.I added 30%
Gerstley borate which was the wrong thing to do, as Alberta is very
glassy to begin with, but I had intended to test at cone 6 as well so
I tested for both 6 and 9. I didn't really like the result at cone 6
with the gerstley, as it was a frosty transparent olive green (at
cone 9 it was a RUNNY transparent olive green. Adding Manganese or
cobalt to the Alberta slip would probably give a really nice black.
What I left out in making this one was Gerstley 10 (Rob uses
Colemanite), but what I ended up with was a stony black with very
tiny brown specks. Tends to crawl if too thick. Rob's recipe was
great too, and that one SHOULD be thick, he says. His recipe also
works on greenware, he said, but I haven't tried it yet. submitted
by: Vickie Sproule e-mail: jsproule@mars.ark.com

Glaze name: Volcanic Ash glaze
Cone: 8-10
Color: 
Testing: Untested
Surface: Satin matt
Firing: Oxidation
Recipe:
Fireclay	31.30
Custer spar	25.90
Dolomite	19.00
Volcanic ash	10.30
Gerstley borate	5.50
Flint	4.90
Bone ash	3.10
Opax	3.40
Bentonite	1.00
Comments:
Glaze name: Volcanic Ash glaze recalc
Cone: 8-10
Color: 
Testing: Untested
Surface: Satin matt
Firing: Oxidation
Recipe:
EPK	27.20
Custer feldspar	24.40
Dolomite	19.70
Whiting	1.40
Flint	14.30
Frit 3134	12.30
Rutile	0.70
Opax	3.50
Bentonite	1.00
Comments:
Glaze name: Wash Blue Overglaze Cardew
Cone: 6-10
Color: Blue
Testing: 
Surface: 
Firing: Ox. or Red.
Glaze type: Wash for on glaze
Transparency: Semi-opaque
Recipe:
Talc	10.00
Redart	15.00
Kaolin	20.00
Cobalt carbonate	20.00
Tin oxide	20.00
Manganese dioxide	10.00
Red iron oxide	5.00
Comments:
From ClayArt from Michael Cardew's "Pioneer Pottery". This is not a glaze. It is a
pigment for painting over a glaze. It would be dry and unmelted if used as a
glaze. I use it at cone 10, but I imagine it would be good to use at cone 6, and
probably even a few cones lower. The glaze it is painted over, of course,
determines how it turns out to a great degree. David Hendley david@farmpots.com
http://www.farmpots.com
Glaze name: Wash: Rutile/Iron Mix
Cone: 10
Color: 
Testing: 
Surface: 
Firing: Reduction
Recipe:
Iron oxide	50.00
Rutile	25.00
Gerstley borate	25.00
Comments:
Glaze name: Waxy Matt Blue
Cone: 9 - 10
Color: brown to broken blue
Testing: 
Surface: satin matte
Firing: reduction
Recipe:
G-200 feldspar	39.00
Dolomite	7.00
Gerstley borate	12.00
Talc	15.00
EPK	4.00
Flint	23.00
Rutile	4.00
Cobalt carbonate	0.50
Comments:
from Bonnie Terry. Satin glaze. solid brown where thin to medium.
Mottled breaking blues browns and gold. Well I finally got around to
typing this thing up...^9-10 Blues Thank you one and all for all the
donated recipes. I only tested 31 out of almost 100 I received. I'll
continue testing and reporting as the winter DRAGS on. All the glazes
were tested on #900 Miller clay which is a toasty ^10 stoneware. One
side of the test tile was brushed with a thick coating of Cynthia
Bringle's wet/dry white slip. Each glaze was dipped in three
thicknesses on a heavily textured tile. All tiles were fired to a
(hard)^9 (10 tipping)reduction firing. 1 hr. Body reduction at ^08
and 1 hr. glaze reduction at ^9 then a quick reox. before shutdown.
Any time potash or Custer spar is called for, I used G-200. All ball
clay is OM-4 . Many glazes I substituted 75% of the amount of Barium
with Strontium. All kaolin is EPK. Remember... glazes don't travel
well. Your results will probably be TOTALLY different. Please test
before use. Tracy Wilson Saltbox Pottery 4 Shaw Rd. Woolwich, ME
04579 phone: 207-443-5586 fax: 207-442-8922 email: saltbox@ime.net
web: http://www.ime.net/~dwilson/

Glaze name: White / Lavender Waxy
Cone: 10
Color: white base
Testing: 
Surface: Waxy
Firing: 
Glaze type: Magnesium matt
Recipe:
Custer feldspar	38.32
Gerstley borate	15.89
Dolomite	6.54
Talc	15.89
Ball clay	4.67
Flint	18.69
Bentonite	1.40
Zircopax	4.67
Comments:
(May use G-200 instead of Custer.)

--- for lavender add 1 cobalt oxide --- to breakup surface a bit add
2 Lithium carbonate -- Bulletproof. Smooth semimatt. White is good
over colored slips. Lavender is great, ranges from pinkish to almost
blue, popular. All temps and thicknesses. Good in reduction. I use
Dave's porcelain from Laguna. Dean McRaine <beezer@aloha.net> on the
north shore of Kauai
Glaze name: White 3-D
Cone: 9 - 10
Color: white
Testing: 
Surface: Satin matt
Firing: Ox. or Red. or soda
Glaze type: High-fire
Transparency: Opaque
Recipe:
Dolomite	24.00
Nepheline syenite	71.00
Ball clay	5.00
Bentonite	3.00
Tin oxide	9.50
Comments:
Firing: reduction or oxidation Here is the recipe for 3-D White. It
is quite a versatile glaze, working well in reduction as well as
oxidation, changes like a chameleon over different bodies, and works
well with colorants. submitted by: Bill Buckner e-mail:
couwbb@gsusgi2.gsu.edu

Matt Long says pink to grey in soda.
Glaze name: White AV
Cone: 10
Color: 
Testing: 
Surface: Gloss
Firing: Ox. or Red.
Glaze type: High-fire
Transparency: Opaque
Recipe:
Flint	54.60
Whiting	18.20
