Repository: a0082273/glaze_color_prediction

Data of this repository are from Grazy(http://help.glazy.org/about/#about-the-software)

File: database/GlazChem/trash/glz_hg_highfire.txt (part 11 of 11)
Glaze name: Blue lithium
EPK	14.60
Custer feldspar	6.30
Spodumene	4.20
Magnesium carbonate	1.90
Zircopax	12.00
Comments:
Glaze name: White Bruno's
Cone: 9 - 10
Color: white
Testing: Untested
Surface: 
Firing: reduction
Recipe:
Custer feldspar	32.10
Silica	21.40
EPK	10.70
Gerstley borate	17.90
Whiting	8.90
Dolomite	8.90
Zircopax	8.90
Comments:
Glaze name: White Chancey's AV revised
Cone: 10
Color: White
Testing: 
Surface: Gloss
Firing: Reduction
Glaze type: High-fire
Transparency: Opaque
Recipe:
Silica	49.70
Whiting	15.90
Magnesium carbonate	2.00
EPK	9.10
Custer feldspar	19.10
Spodumene	4.30
Comments:
Kevin Chancey's white. Original was high in Ca low in KNaO. Revised for better melt.
Glaze name: White Charlie
Cone: 9 - 10
Color: White w/ orange speckling
Testing: 
Surface: Satin matt
Firing: Ox. or Red.
Glaze type: Magnesium matt
Transparency: Opaque
Visual texture: Speckled
Recipe:
Dolomite	27.00
Spodumene	20.00
Potash feldspar	27.00
EPK	16.00
Flint	10.00
Tin oxide	5.00
Bentonite	2.00
Comments:
These
are in use at Hui No'Eau in Makawao, Maui. Sam Tomich
<aphesis@interpac.net>
Glaze name: White Charlie D
Cone: 9-10
Color: White
Testing: 
Surface: Satin matt
Firing: Ox. or Red.
Glaze type: Magnesium matt
Transparency: Opaque
Flow: Slight
Flaws: Crazes
Recipe:
Nepheline syenite	20.00
F-4 spar	20.00
Dolomite	15.00
Talc	15.00
Ball clay	10.00
Silica	20.00
Zircopax Plus	9.00
Comments:
Clay Times p. 19 Mar/Apr 2005. Lush, velvety. Good liner in soda/salt.
Glaze name: White Cornwall
Cone: 10
Color: White
Testing: 
Surface: Satin matt
Firing: Reduction
Glaze type: Magnesium matt
Transparency: Opaque
Recipe:
Cornwall Stone	73.00
Whiting	9.50
Talc	5.50
EPK	10.50
Bone ash	1.50
Comments:
From Clay Times Nov/Dec. 05 p. 56.
Glaze name: White Cornwall
Cone: 10
Color: White
Testing: 
Surface: Satin matt
Firing: Reduction
Glaze type: Magnesium matt
Transparency: Opaque
Recipe:
Cornwall Stone	73.00
Whiting	9.50
Talc	5.50
EPK	10.50
Bone ash	1.50
Comments:
From Clay Times Nov/Dec. 05 p. 56.
Glaze name: White Eustis
Cone: 9
Color: White
Testing: 
Surface: Satin matt
Firing: Ox. or Red.
Glaze type: High-fire
Transparency: Semi-opaque
Source: Central Clay--www.cclay.com
Recipe:
g22	35.00
EPK	25.00
Dolomite	20.00
Whiting	5.00
Flint	15.00
Comments:
Glaze name: White Fat
Cone: 10
Color: White
Testing: Tested
Surface: Satin matt
Firing: Ox. or Red. or soda
Glaze type: High-fire
Transparency: Opaque
Crystals: None
Bubbles: None
Flow: Slight
Durability: Medium
Recipe:
G-200 feldspar	36.00
Ball clay	27.00
Whiting	26.00
Flint	5.00
Zircopax	6.00
Comments:
Satin matte in reduction, glossy in soda. From Matt Long.
Variations --
lime green  + .5% chrome oxide
Glaze name: White Hanlin's Gloss
Cone: 10
Color: White
Testing: 
Surface: Gloss
Firing: 
Transparency: Opaque
Recipe:
Custer feldspar	31.73
Barium carbonate	15.38
Whiting	12.50
Kaolin	11.54
Flint	24.04
Zinc oxide	4.81
Ultrox	7.69
Comments:
I've tried other opacifiers, all seem to be the same chemically but
I've always liked what Ultrox did on this glaze. (There's that
ingredient again, I haven't tried the .75 Strontium Carb actor but
don't think it would make much difference, if you try it I'd like to
know the results) The following glaze meets all your specs except the
one about crazing. It's a good glaze that I formulated in my Ceramics
I class at University of Central Oklahoma way back there. It is very
dependable, doesn't run, you can use a brush over it or under it
(with a bit of understandable muting), colors stay in place, it's
glossy, I use it in reduction but in oxidation it loses a bit of
character due to the really white look, You can use it as a base for
wax resist with glazes or oxides over. It's the only glaze I've used
continually for the past 30 years and on many different bodies. I
like it and like what it does. If you try it I hope that you like it
too! Enjoy>>>>>>>>>>> PS...Take Rhodes 32, color it with 1% cobalt
oxide and 4% red iron, apply it over this glaze and get a really neat
semi-mat blue. The white sort of bubbles through the blue and it's
pretty. I guess by now you maybe think I like it....OK I DO these are
Bob Hanlin bhanlin@ionet.net Oklahoma City, OK
Glaze name: White Ian Anderson's Dynamite
Cone: 9-10
Color: White
Testing: 
Surface: Satin matt
Firing: Ox. or Red.
Glaze type: Magnesium matt
Transparency: Opaque
Flow: Slight
Recipe:
Frit 3134	7.50
Spodumene	22.00
F-4 spar	11.00
Wollastonite	8.50
Talc	21.00
EPK	9.00
Silica	21.00
Comments:
Clay Times p.19 Mar/Apr 2005. Pete Pinnell's column. At cone 9 glaze is satin
matt, begins to variegate at cone 10, breaking between gloss and matte. Above cone
10, moves a bit where thick and get small snow crystals in gloss.
Glaze name: White Leach
Cone: 9-10
Color: White
Testing: 
Surface: 
Firing: Ox. or Red.
Glaze type: High-fire
Transparency: Opaque
Source: Central Clay--www.cclay.com
Recipe:
G-200 feldspar	40.00
Flint	30.00
Whiting	20.00
EPK	10.00
Superpax	8.00
Tin oxide	2.00
Comments:
Glaze name: White Mamo Matt
Cone: 9
Color: White Semi-Opaque
Testing: Untested
Surface: matte
Firing: Reduction
Glaze type: Ca Mg AlMatt
Transparency: Opaque
Recipe:
Custer feldspar	25.00
Kona F-4 feldspar	25.00
Dolomite	20.00
Whiting	5.00
Calcined kaolin	15.00
EPK	10.00
Comments:
Rich dark purple= 0.5% Cobalt. Try Ilmenite 2% &Rutile 2%. Base is
lovely with body coming through. Over dark clay is beautiful. This
appears to be the original Mamo White Matt Glaze. Glaze Type: Ca Mg
AlMatt. Opacity: Opaque. Firing type: Reduction From Val Cushing. VC
ed
Glaze name: white Matt
Cone: 9
Color: white
Testing: 
Surface: matt
Firing: 
Recipe:
Feldspar	41.18
Flint	29.41
Calcium carbonate	12.94
Kaolin	16.47
Manganese carbonate	17.65
Comments:
This is one of Nuburo's Hope this gets you into some more testing.
...Peggy PEGGY HEER email: p4337@freenet.edmonton.ab.ca 9702 76
AVENUE phone: 433-0290 EDMONTON, AB. CANADA T6E 1K3
Glaze name: White Opaque Glossy
Cone: 9 - 10
Color: white
Testing: 
Surface: Glossy
Firing: Ox. or Red.
Glaze type: Ca 4-3-2-1
Transparency: Opaque
Source: Val Cushing  VC ed.  via GlazeBase
Recipe:
Custer feldspar	40.00
Flint	30.00
Whiting	20.00
EPK	10.00
Zircopax	12.00
Comments:
A good liner. Almost identical to Leach White Opaque, St. John's
White, etc.
Glaze name: White Pete's Charlie Ian Anderson
Cone: 9-10
Color: Clear
Testing: 
Surface: Gloss
Firing: Ox. or Red.
Glaze type: Magnesium matt
Transparency: Translucent
Recipe:
Frit 3134	7.00
Spodumene	15.00
Nepheline syenite	10.00
Bone ash	11.00
Talc	20.00
EPK	13.00
Silica	24.00
Comments:
From Pete Pinnell, Clay Times Mar/Apr 2005 p. 21. The phosphorus contributes a
number of qualifies to the glaze. It is a glass-former (like the silica), but the
phosphorus and silica don't like to mix together (sort of like oil and water).
This means that in the firing, the phosphorus tends to separate out and form a
cloudy, slightly opalescent milkiness that I find very interesting. It also has a
strong tendency to re-oxidize colorants in a glaze, which can result in unusual,
vivid colors that have the richness of reduction firing, combined with the
intensity of oxidation colors. A side effect of the phosphorus is that the glaze
now resists going matte. It will if pushed—that is, if the cooling is slow enough,
or if the piece is refired in a bisque kiln to allow enough time for the matting
crystals to grow. Otherwise, it is a glossy glaze. The next step (after coming up
with the base glaze) was to try out all the common glaze colorants and see what
they did in this glaze. The results are fascinating, and many are beautiful. I'm
currently in the process of developing more complex colors involving multiple
oxides, and I'll pass those along in a future column.

If you've ever mixed a tomato red glaze, you'll notice that it always includes a
source of magnesium (such as talc or dolomite) and either natural or synthetic
bone ash (a source of phosphorus). Together with iron and the other components,
these create iron crystals, and push them into an oxidized state. As I suspected
it would, Pete's CIA produces a bright tomato red with 7 or 8% red iron oxide. As
the amount of iron increases to 10 or 11%, the glaze becomes quite crystalline,
but just a bit more brown. The red can be made brighter by refiring it (after the
glaze firing) in a bisque firing, or in any low-fire oxidation firing.2 Manganese
dioxide makes a beautiful yellow (really!) in small percentages, becoming a creamy
red-amber at higher percentages. Copper carbonate, which normally wants to turn a
pink or red color in reduction, instead produces light blue-green to emerald
green. It works from 1 to 9%. Titanium dioxide or ruffle produce very nice
breaking and mottling, working best at 4 and 5%. The effect shows up best on
stoneware, but also works well on porcelain with the addition of a small amount of
another oxide (iron or copper, for instance) in addition to the titania. Tin oxide
produces white at smaller percent-ages, which begins to break rust on edges (even
on porcelain) as it nears 10%, with very pronounced cream and orange colors pro-
duced on stoneware at 10% and 12%. Like the iron colors I mentioned above, it will
become more orange when refired in a bisque or other low-fire oxidation firing.
Frankly, I thought the results from cobalt and chrome were very boring, but that
might be my taste in colors. Cobalt produced pasty, pastel blues. Chrome was nice
in very tiny amounts—0.3% made a nice, very light blue-green, but larger amounts
produced dull greenish browns. Please keep in mind that this is a new glaze, and I
don't have extensive experience with it. I've used it (in several color
variations) in a half dozen or so firings, and it is very promising, but I have
yet to work out all the bugs of application and firing.
Glaze name: White PV
Cone: 8 - 10
Color: White
Testing: 
Surface: shiny glossy
Firing: 
Transparency: Opaque
Recipe:
Plastic vitrox	50.00
Colemanite	50.00
Zircopax	15.00
Comments:
a friend of mine used only this glaze in a lamp factory for years and
fired to cone 10. bob chance <chance_bob/furman@furman.edu>
Glaze name: White Satin Matt Orielly
Cone: 9 - 10
Color: White
Testing: 
Surface: Satin
Firing: Ox. or Red.
Glaze type: Magnesium matt
Transparency: Opaque
Source: Val Cushing  VC ed.  via GlazeBase
Recipe:
Custer feldspar	56.00
Barium carbonate	2.00
Dolomite	8.00
Whiting	10.00
EPK	6.00
Zinc oxide	4.00
Petalite	3.00
Flint	11.00
Zircopax	6.00
Comments:
This glaze comes from Kansas City. Orielly, there with Barry
Bartlett, Arnie Zimmerman, is now a studio potter. TD
Glaze name: White Satin Matte Margaret's
Cone: 9
Color: White
Testing: 
Surface: Satin matt
Firing: Oxidation
Glaze type: Magnesium matt
Transparency: Semi-opaque
Recipe:
Custer feldspar	43.00
Gerstley borate	12.00
Dolomite	7.00
Talc	14.00
Kaolin	5.00
Flint	19.00
Comments:
From Margaret Bohls. Smooth consistent white satin matte. Best over white clay.
Greyer over darker stoneware. Shows drips and overlaps. Must be dipped.
Glaze name: White Satin Matte Margaret's Glaze calc prob
Cone: 9
Color: White
Testing: 
Surface: Satin matt
Firing: Oxidation
Glaze type: Magnesium matt
Transparency: Semi-opaque
Recipe:
Nepheline syenite	20.30
Talc	19.10
Wollastonite	2.60
Kaolin - theoretical	12.20
Silica	22.90
Frit 3134	20.20
Comments:
From Margaret Bohls. Fired to cone 9 electric. Smooth consistent satin matt white.
Best over white clay. Greyer over darker stoneware. Shows drips and overlaps. Must
be dipped.
Glaze name: White Semi-Matt
Cone: 10
Color: white
Testing: 
Surface: semi-matt
Firing: Reduction
Transparency: Semi-opaque
Recipe:
Cornwall Stone	84.21
Whiting	15.79
Tin oxide	5.26
Comments:
originally called for Cornish stone. A very hard glaze on Porcelain
so should do well on stoneware Strong oxide response..especially
cobalt. PEGGY HEER email: p4337@freenet.edmonton.ab.ca 9702 76 AVENUE
phone: 433-0290 EDMONTON, AB. CANADA T6E 1K3
Glaze name: White Shiny
Cone: 9-10
Color: White
Testing: 
Surface: Gloss
Firing: Reduction
Glaze type: High-fire
Transparency: Semi-opaque
Recipe:
Kona F-4 feldspar	56.00
Flint	21.00
Whiting	15.00
Kentucky OM #4	8.00
Tin oxide	1.10
Bentonite	2.20
Zircopax	8.79
Comments:
From Peter Beasecker.
Glaze name: White Sperry
Cone: 10
Color: White
Testing: 
Surface: Gloss
Firing: Reduction
Glaze type: High-fire
Transparency: Opaque
Recipe:
Custer feldspar	71.43
Kentucky OM #4	14.29
Talc	9.52
Colemanite	4.76
Comments:
Apply thickly. From Richard Burkett
Glaze name: White Sycamore
Cone: 9 - 10
Color: white
Testing: 
Surface: Gloss
Firing: Ox. or Red.
Transparency: Opaque
Recipe:
Whiting	18.20
Custer feldspar	50.20
EPK	12.60
Flint	19.10
Zircopax	25.50
Comments:
This is the Sycamore White glaze from Cermanic's Monthly several
years ago.  Roger roger s coates <rscoates1@juno.com>
Glaze name: White Temple
Cone: 10
Color: white
Testing: 
Surface: Waxy
Firing: 
Transparency: Opaque
Recipe:
Potash feldspar	34.31
Dolomite	19.31
Whiting	2.55
EPK	22.25
Flint	19.61
Bentonite	1.96
Comments:
Try Temple white, the work horse of all glazes. It doesn't mark at all.
It fires semi matt to semi gloss, cone 10 soft to down Marking is
something customers shouldn't have to deal with, especially at
stoneware temps. And this glaze DOESN'T craze on my clay body:t-3
from Sheffield. I have pie plates I've used for over 10 years without
one craze. Good luck!
~*~*~*~*~*~*~*~*~*~*~*~*~*~*~*~*~*~*~*~*~*~*~*~*~ Jennifer in Vermont
Thistle Hill Pottery Montpelier, VT Cobalt1994@AOL.com
~*~*~*~*~*~*~*~*~*~*~*~*~*~*~*~*~*~*~*~*~*~*~*~*~
Glaze name: White V.C. Matt
Cone: 9 - 10
Color: White
Testing: Untested
Surface: Satin Matte
Firing: Ox or Red
Glaze type: Ca Mg AlMatt
Transparency: Translucent
Recipe:
Kona F-4 spar	25.00
Custer spar	20.00
Whiting	9.00
Dolomite	10.00
Talc	6.00
EPK	4.00
Calcined kaolin	14.00
Flint	12.00
Bentonite	2.00
Comments:
Smooth, silky, sensuous very velvety satin matt. High alumina,
moderate MgO.  Glaze
Type: Ca Mg AlMatt. Opacity: Opaque. Firing type: Ox or Red From Val
Cushing. VC ed
Variations --
For Blue use 1.5% Cobalt Carb and 0 .5% Chrome.
Glaze name: White Waxy
Cone: 6 - 10
Color: White
Testing: Untested
Surface: fat waxy satin matt
Firing: Ox. or Red.
Glaze type: Magnesium matt
Transparency: Opaque
Recipe:
Kingman feldspar	41.00
Silica	20.00
Talc	15.00
Gerstley borate	12.00
Dolomite	7.00
EPK	5.00
Comments:
a nice, fat , matte very-white. Due to the magnesium the talc, this
glaze has that peculiar property of turning cobalt purple. Can use
Custer instead of Kingman and use 15 gr ( instead of 12 gr) of
Gerstley Borate for cone 6 glaze.
Glaze name: White Waxy Matt
Cone: 10
Color: white
Testing: Untested
Surface: Waxy
Firing: Ox. or Red.
Glaze type: Magnesium matt
Transparency: Semi-opaque
Recipe:
Custer feldspar	46.59
Gerstley borate	15.91
Dolomite	7.95
Kaolin	5.68
Flint	23.86
Ultrox	6.82
Comments:
For turquoise add: 1% cobalt carbonate & 1% Chromium Oxide Yields a
nice matt turquoise. We typically fire our cone 10's in reduction
because we don't have an electric kiln that fires that high. Still,
these recipies ought to work in oxidation - at least worth a try: Liz
Dodge Berkeley., CA lizzardol@aol.com
Glaze name: White Yanigara
Cone: 10 - 11
Color: White
Testing: 
Surface: Satin matt
Firing: Reduction
Transparency: Opaque
Recipe:
G-200 feldspar	39.70
Talc	12.90
Whiting	16.80
Silica	27.70
EPK	3.00
Bentonite	2.00
Comments:
Originally KINGMAN feldspar 8000 GMS = 17.78 LBS WHITE SEMI MATT GOOD
FOR ON GLAZE DECO TOTALLY OPAQUE, June: I got this Rx from CM some
years ago. It was touted to be a good glaxe to paint on. I found it
to be a perfect buttery matt stable glaze to cone 10+. That oribe
over it is dynamite. Thin it is pink!!, thicker it is green. I shoot
it off a brush through a screen for a fine speckle and the remove the
screen ( read strainer ) and throw it on\at the pot with a brush. It
is effective for a casual design and fun. I found it best on a white
body and that westwood granite is terrific. Have a ball. If SMr.
Yanigara is lurking out ther, take a bow. Donald Goldosbel in the
paradise of spring in the desert of the San Fernanado Valley.
pots@pacicnet.net
Glaze name: Woo Base
Cone: 9 - 10
Color: Yellow Opaque
Testing: Untested
Surface: Stoney Matt
Firing: Reduction
Glaze type: Ba Ca Mg
Recipe:
Kona F-4 Spar	34.00
Barium carbonate	25.00
Dolomite	12.00
EPK	7.00
Flint	7.00
Zircopax	15.00
Comments:
Originally from Clarence Merritt to Gene Lewis - was named Lewis
Yellow. From Val Cushing. Yellow: Straw Naples yellowish w/ specking. VC ed
AU Sp. '92 - tested w/ strontium replacing barium both 1:1 and 0.75:1
-- unsatisfactory, not yellow but beige
Variations --
Woo Yellow = + Red iron oxide	      3
Woo Blue (periwinkle) = + CoCO3 1 + rutile 4
Woo White (warm white) = + 4 rutile
Woo Purple (maroon speckled) = + Manganese 4
Glaze name: Yellow Amber
Cone: 10
Color: Amber
Testing: 
Surface: Gloss
Firing: Salt - Soda
Glaze type: High-fire
Transparency: Opaque
Recipe:
Custer feldspar	29.00
Whiting	20.50
EPK	19.00
Flint	31.50
Rutile	7.00
Comments:
From Soda Glazing by Ruthann Tudball
Glaze name: YELLOW Amber Martin
Cone: 10
Color: iron yellow brown
Testing: 
Surface: 
Firing: 
Recipe:
Custer feldspar	33.00
Dolomite	11.00
Whiting	17.00
Zinc oxide	6.00
EPK	11.00
Silica	22.00
Rutile	5.00
Red iron oxide	2.00
Comments:
^ This glaze runs^ Frank Martin Art Deparment/Ceranics 92nd street
YM-YWHA 1395 Lexington Ave NY, NY. 10128 p0tters2@aol.com
Glaze name: YELLOW AME
Cone: 10
Color: iron yellow brown
Testing: 
Surface: 
Firing: 
Recipe:
Custer feldspar	33.00
Dolomite	11.00
Whiting	17.00
Zinc oxide	6.00
EPK	11.00
Silica	22.00
Rutile	5.00
Red iron oxide	2.00
Comments:
^ This glaze runs^ Frank Martin Art Deparment/Ceranics 92nd street
YM-YWHA 1395 Lexington Ave NY, NY. 10128 p0tters2@aol.com

Glaze name: Yellow Ferg
Cone: 10
Color: 
Testing: 
Surface: Satin matt
Firing: Reduction
Glaze type: Magnesium matt
Recipe:
Potash feldspar	46.30
Dolomite	15.00
Whiting	9.20
Bone ash	7.40
Kaolin	22.20
Zircopax	7.40
Red iron oxide	1.10
Rutile	1.10
Comments:
submitted by: Ruth Ballou e-mail: rballou@mnsinc.com
Glaze name: Yellow Ferg
Cone: 10
Color: Yellow
Testing: 
Surface: Satin matt
Firing: Reduction
Glaze type: Magnesium matt
Transparency: Opaque
Recipe:
Potash feldspar	46.30
Dolomite	15.00
Whiting	9.20
Bone ash	7.40
Kaolin	22.20
Zircopax	7.40
Red iron oxide	1.10
Rutile	1.10
Comments:
submitted by: Ruth Ballou e-mail: rballou@mnsinc.com
Glaze name: Yellow GWashington Lewis
Cone: 10
Color: yellow
Testing: 
Surface: matte
Firing: reduction
Glaze type: Magnesium matt
Transparency: Opaque
Recipe:
F-4 feldspar	43.36
Strontium carbonate	18.44
Dolomite	11.56
Talc (milled white)	1.22
Kentucky OM #4	11.22
Silica	14.20
Red iron oxide	2.84
Comments:
I am not sure what cone your Lewis Yellow is good for, but it is very
different from my recipe. Starting with your recipe and removing the
PV Clay here is what I come up with. Molecular Formula: 0.201 KNa0
0.332 Al2O3 2.462 SiO2 0.221 CaO 0.051 Fe2O3 0.005 TiO2 0.216 MgO
0.366 SrO louis katz <lkatz@falcon.tamucc.edu>
Glaze name: Yellow Korman
Cone: 9 - 10
Color: Yellow
Testing: Untested
Surface: Matt
Firing: Reduction
Glaze type: Ba Ca
Transparency: Opaque
Recipe:
Kona F-4 spar	40.00
Barium carbonate	30.00
EPK	8.00
Flint	10.00
Dolomite	12.00
Red iron oxide	6.00
Comments:
Thin-dry rusty type. Medium-yellowish colors. Thick-smooth warm brown
to yellow brown. Greenish overtones. Glaze Type: Ba Ca. Opacity:
Opaque. Firing type: Reduction From Val Cushing. VC ed
Glaze name: Yellow Lewis
Cone: 10
Color: yellow
Testing: 
Surface: matte
Firing: reduction
Recipe:
F-4 feldspar	33.86
Strontium carbonate	18.38
Dolomite	11.75
Ball clay	6.98
Plastic vitrox	24.18
Silica	4.84
Red iron oxide	2.90
Comments:
from George Washington University I went to make up the following
glaze and realized I didn't have one of the ingredients, nor could I
find a reference for it in several resources I own. Is there an
appropriate substitution for the plastic vitrox? Is this a suspending
agent? I would appreciate any help some of you glaze gurus could
give. Thanks. Barbara barbara lewis <blewis@crosslink.net> WellSpring
ClayWorks 5412 Well Spring Road La Plata, MD 20646 (301) 932-3915
Glaze name: Yellow Lewis RR rev
Cone: 10
Color: yellow
Testing: 
Surface: matte
Firing: reduction
Recipe:
F-4 feldspar	34.00
Strontium carbonate	18.50
Dolomite	12.00
Kentucky OM #4	13.00
G-200 spar	9.50
Silica	13.00
Red iron oxide	3.00
Comments:
I have recalculated this glaze without the plastic vitrox - I used
G200 spar but you can use Custer and It would not make much
difference. This glazes is short of silica for a cone 10 glaze - by a
fair bit and it will probably craze on most bodies - It should not be
used with toxic materials because they will leach out when in contact
with certain foods - it may also discolour under certain conditions.
FORMULA & ANALYSIS ------------------ *CaO........ .23 4.95%
*MgO........ .19 2.82% *K2O........ .09 3.08% *Na2O....... .13 2.97%
*SrO........ .37 14.38% Fe2O3...... .06 3.57% TIO2....... .01 .17%
AL2O3...... .35 13.42% SiO2....... 2.41 54.63% RATIO 6.92 (original
ratio was 6.89) EXPAN 616.35 (original was 621.39) WEIGHT 264.71 Ron
Roy 93 Pegasus trail Scarborough Otario Canada M1G 3N8 Phone:
416-439-2621 Fax: 416-438-7849 Web page: Home page
http://digitalfire.com/education/people/ronroy.htm
Glaze name: Yellow Matt Flow
Cone: 9-10
Color: Yellow
Testing: 
Surface: Matt
Firing: Reduction
Glaze type: High-fire
Transparency: Opaque
Recipe:
Cornwall Stone	53.00
Flint	14.00
EPK	8.00
Whiting	26.00
Red iron oxide	3.00
Rutile	10.00
Comments:
Rutile or Ti are needed to make this a matt.
Variations --
yellow olive + 2% Cu
maroon +2% iron chromate
Glaze name: Yellow Salt Horie
Cone: 10
Color: Yellow
Testing: 
Surface: Gloss
Firing: Salt - Soda
Transparency: Opaque
Recipe:
Nepheline syenite	63.90
Dolomite	21.10
Kentucky OM #4	4.30
Superpax	16.00
Bentonite	4.00
Red iron oxide	1.00
Comments:
From Ayumi Horie.Soft, glossy yellow.
Variations --
For white, omit RIO.
Glaze name: Yellow School Bus
Cone: 10
Color: Yellow
Testing: 
Surface: Gloss
Firing: Ox. or Red.
Transparency: Opaque
Recipe:
NC-4 feldspar	18.00
Custer feldspar	21.00
Dolomite	6.00
Whiting	9.00
Strontium carbonate	12.00
Ball clay	10.00
Flint	16.00
Zircopax	8.00
Comments:
+ Cerdec yellow inclusion stain 10 and Cerdec orange inclusion stain 2. From Alumi
Horie.
Glaze name: Yellow Winokur
Cone: 10
Color: 
Testing: Untested
Surface: matt
Firing: reduction
Recipe:
Potash feldspar	53.23
Dolomite	19.39
EPK	22.91
Whiting	4.48
Zircopax	16.92
Tin oxide	3.49
Red iron oxide	1.30
Comments:
This one fires a toasty brown where thin and a fat yellow-white where
thicker. No spotting, but the tones are very similar to the Ken
Ferguson casserole in CM. A good 'un. submitted by: Richard Gralnik
e-mail: rlg@patuxent.desktalk.com source for original recipe: El
Camino College
Glaze name: Yellow Woo
Cone: 9 - 10
Color: Yellow Opaque
Testing: Untested
Surface: Stoney Matt
Firing: Reduction
Glaze type: Ba Ca Mg
Recipe:
Kona F-4 spar	34.00
Barium carbonate	25.00
Dolomite	12.00
EPK	7.00
Flint	7.00
Zircopax	15.00
Red iron oxide	3.00
Comments:
Originally from Clarence Merritt to Gene Lewis - was named Lewis
Yellow. From Val Cushing. Straw Naples yellowish w/ specking. VC ed
AU Sp. '92 - tested w/ strontium replacing varium both 1:1 and 0.75:1
-- unsatisfactory, not yellow but beige
Glaze name: Yellow Woo #2
Cone: 9 - 10
Color: yellow
Testing: 
Surface: matte
Firing: 
Recipe:
Custer feldspar	42.78
Barium carbonate	32.49
Dolomite	15.32
EPK	9.41
Tin oxide	9.41
Red iron oxide	3.28
Comments:
use Red Iron Oxide 3-4% This version of the recipe dates back to the
early 1970's, possibly even the late 1960's. Cheers, Harvey Sadow
cyberscape@earthlink.net
Glaze name: Zello
Cone: 10
Color: Yellow
Testing: 
Surface: Gloss
Firing: Salt - Soda
Glaze type: High-fire
Transparency: Transparent
Recipe:
Nepheline syenite	20.00
Lithium carbonate	10.00
Whiting	17.10
EPK	10.00
Frit P-25	42.90
Zircopax	5.70
Comments:
From Mark Burleson's "Ceramic Glaze Handbook"
