Repository: a0082273/glaze_color_prediction

# glaze_color_prediction

I want to predict the glaze's color, surface, transparency and so on from the recipe, cone, firing, etc.

Data of this repository are from Grazy(http://help.glazy.org/about/#about-the-software)

File: database/GlazChem/low.csv (part 1 of 2)
Glaze name,Cone,Color,Testing,Surface,Firing,Transparency,Recipe1,Recipe2,Recipe3,Recipe4,Recipe5,Recipe6,Recipe7,Recipe8,Recipe9,Recipe10,Recipe11,Recipe12,Recipe13,Recipe14
06 Clear,06,Transparent Clear,Untested,Glossy or shiny,Oxidation,,Frit 3134	55.00,Kona F-4 feldspar	20.00,Flint	15.00,Bentonite	10.00,,,,,,,,,,
Alkaline Blue Bruce's,08 - 06,deep blue green,Untested,"Smooth, frosty",Oxidation,Translucent,Flint	52.90,Lithium carbonate	31.80,Kaolin	5.80,Gerstley borate	9.50,Copper carbonate	3.70,Bentonite	2.10,,,,,,,,
Alkaline Blue Gill's,04,Blue,Untested,Glossy,Oxidation,Transparent,Gerstley borate	5.80,EPK	7.20,Frit 3110	76.90,Flint	10.10,Copper carbonate	3.00,Cobalt Stain	1.00,,,,,,,,
Alkaline Copper Van Winkle G3020,04,Clear,,Gloss,Oxidation,Transparent,Frit 3110	55.00,Flint	20.00,Frit 5301	15.00,Tennessee ball clay	10.00,,,,,,,,,,
Alkaline DeepTurquoise,03,Turquoise,Tested,Glossy or shiny,Oxidation,Transparent,Frit 3195	18.10,Frit 3110	54.30,Gerstley borate	9.52,EPK	8.56,Flint	9.52,Copper carbonate	4.76,Bentonite	2.00,,,,,,,
Alkaline DeepTurquoise Recalc1,03,Turquoise,Tested,Glossy or shiny,Oxidation,Transparent,Frit 3134	37.10,Frit 3293	42.80,Dolomite	0.04,Whiting	0.30,Kaolin - theoretical	13.30,Silica	6.40,Bone ash	0.05,Copper carbonate	4.50,Bentonite	2.10,,,,,
Alkaline DeepTurquoise Recalc2,03,Turquoise,Tested,Glossy or shiny,Oxidation,Transparent,Frit 3195	38.70,Frit 3110	1.10,Dolomite	1.70,Whiting	6.50,Silica	42.70,Nepheline syenite	9.30,Copper carbonate	4.50,Bentonite	2.20,,,,,,
Alkaline DeepTurquoise Recalc3,03,Turquoise,Tested,Glossy or shiny,Oxidation,Transparent,Frit 5301	58.00,Whiting	9.70,Kaolin - theoretical	3.70,Silica	28.50,Copper carbonate	4.50,Bentonite	2.00,,,,,,,,
Alkaline Gill's Base no GB,04-03,,,Gloss,Oxidation,Transparent,Frit 3110	48.80,Frit 3134	13.00,Silica	11.60,Nepheline syenite	25.60,Bentonite	2.00,,,,,,,,,
Alkaline Matt,04,Blue,Untested,matte,Oxidation,,Frit 3110	50.00,China clay	10.00,Flint	10.00,Whiting	10.00,Barium carbonate	15.00,Zinc oxide	5.00,Copper carbonate	2.00,,,,,,,
Alkaline Matt Opaque,04-03,White,,Matt,Oxidation,Opaque,Frit 3110	56.00,Nepheline syenite	8.00,Barium carbonate	14.00,Lithium carbonate	6.00,Flint	6.00,EPK	10.00,,,,,,,,
Alkaline Turquoise,03,Transparent Blue Green,Tested,Glossy or shiny,Oxidation,,Frit 3195	18.10,Frit 3110	54.30,Gerstley borate	9.50,EPK	8.60,Flint	9.50,Copper carbonate	4.80,Bentonite	2.00,,,,,,,
Alkaline Turquoise no GB,03,Transparent Blue Green,Untested,Glossy or shiny,Oxidation,,Frit 3134	36.70,Custer feldspar	71.00,Copper carbonate	4.80,Bentonite	2.00,,,,,,,,,,
Amber Assault,04-03,Amber,Tested,Shiny or Glossy,Oxidation,Transparent,Frit 3134	60.00,Wollastonite	2.00,Strontium carbonate	3.00,Kaolin - theoretical	21.00,Flint	0.60,Kona F-4 feldspar	14.00,Bentonite	2.00,,,,,,,
Amber Assault less Al2O3,04-03,Amber,Untested,Shiny or Glossy,Oxidation,Transparent,Frit 3134	62.50,Wollastonite	2.60,Strontium carbonate	3.10,Kaolin - theoretical	13.80,Silica	8.30,Nepheline syenite	9.80,Bentonite	0.80,,,,,,,
Amber Batz,03,Transparent Yellow-brown,Tested,Glossy or shiny,Oxidation,,Frit 3124	86.20,EPK	10.40,Barium carbonate	3.40,Burnt umber	7.00,Bentonite	2.00,,,,,,,,,
Amber Fine Sparkle,04-03,Amber,,Gloss,Oxidation,Translucent,Frit P-25	63.41,Silica	8.13,Lithium carbonate	8.13,EPK	4.07,Nepheline syenite	8.13,Spodumene	8.13,Bentonite	1.63,Red iron oxide	10.00,,,,,,
Amber Revision,03,Transparent Yellow-honey,Tested,Glossy or shiny,Oxidation,,Frit 3289	504.00,Frit 3124	3852.00,EPK	529.00,Whiting	115.00,Bentonite	100.00,Burnt umber	350.00,,,,,,,,
Amber tint Charile Cummings,1,Amber,,Gloss,Oxidation,Transparent,Frit 3124	80.00,Redart	20.00,,,,,,,,,,,,
Andy's Water Blue,06-04,,,,,,Gerstley borate	5.80,EPK	7.20,Frit 3110	76.90,Flint	10.10,,,,,,,,,,
Aventurine,04,Iron Red,Untested,Glossy,Oxidation,,Frit 5301	100.00,Bentonite	3.00,Red iron oxide	20.00,,,,,,,,,,,
Aventurine Chrome Cr309,04-03,Green with blue,,Gloss,Oxidation,Opaque,Colemanite	53.00,Plastic vitrox	25.00,Nepheline syenite	25.00,Chrome oxide	7.00,,,,,,,,,,
Aventurine Circular Dot,5,Brown,,Gloss,Oxidation,Transparent,Nepheline syenite	24.00,Sodium bicarbonate	29.00,Whiting	11.00,Silica	36.00,Fluorspar	2.00,Macaloid	1.00,Red iron oxide	22.00,,,,,,,
Aventurine Copper Metal,04,Brown,,Gloss,Oxidation,Transparent,Frit 3819	85.00,Gerstley borate	15.00,Red iron oxide	26.00,,,,,,,,,,,
Aventurine Ferro Frit 2,04,Brown,,Gloss,Oxidation,,Frit 3269	70.00,Boric acid	15.00,Whiting	7.00,Lithium carbonate	3.00,Silica	5.00,Red iron oxide	20.00,Bentonite	1.00,,,,,,,
Aventurine Ferro Frit 2,04,Brown,,Gloss,Oxidation,Transparent,Frit 3269	70.00,Boric acid	15.00,Whiting	7.00,Lithium carbonate	3.00,Silica	5.00,Macaloid	1.00,Red iron oxide	20.00,,,,,,,
Aventurine G131 04,04-03,Brown,,Semi-gloss,Oxidation,Opaque,Borax	57.30,Flint	25.00,Red iron oxide	14.20,Boric acid	3.50,Cobalt carbonate	0.0	99999.00,Copper carbonate	0.0	99999.00,,,,,,,,
Aventurine G133,04-03,Green,,Gloss,Oxidation,Translucent,Borax	45.00,Kona F-4	22.00,Flint	20.00,lead carbonate	10.00,Kaolin	3.00,copper oxide red	4.00,,,,,,,,
Aventurine Metallic Copper,04,Brown,,Gloss,Oxidation,Transparent,Gerstley borate	75.00,Silica	25.00,Red iron oxide	24.00,,,,,,,,,,,
Aventurine Root Beer Sparkle,04,Brown,,Gloss,Oxidation,Transparent,Frit 3819	90.00,Whiting	10.00,Macaloid	1.00,Red iron oxide	24.00,,,,,,,,,,
Axner Base,03 - 04,Opaque White,Untested,?,oxidation,,Ferro frit 3124	65.70,F-4 feldspar	17.20,Kaolin	10.80,Nepheline syenite	6.20,Tin oxide	5.00,Zircopax	10.00,Bentonite	2.00,,,,,,,
B.B.,04,,Untested,Matt,Oxidation,,Frit 3304	6426.00,Georgia kaolin	530.00,Zinc oxide	1044.00,,,,,,,,,,,
Base Charlie Cummings Color,1-3,,,Gloss,Oxidation,,Frit 3134	50.00,Tile 6 clay	20.00,Flint	30.00,,,,,,,,,,,
Base Chris's Crackle-Free Alkaline,04-03,Clear,,Gloss,Oxidation,Transparent,Frit 3110	57.70,Frit 3134	25.00,EPK	7.20,Silica	10.10,Bentonite	2.00,,,,,,,,,
Base Glaze #1,04-03,,,Gloss,Oxidation,Transparent,Frit 3124	75.00,EPK	15.00,Silica	10.00,,,,,,,,,,,
Base Glaze 04,04,Opaque White,Untested,Shiny or Glossy,Oxidation,,Ferro frit 3124	40.00,Gerstley borate	30.00,Neph Sy	25.00,Flint	5.00,Zircopax	8.00,,,,,,,,,
Base Glaze 2,04-03,,,Gloss,Oxidation,,Frit 3195	88.20,EPK	11.80,,,,,,,,,,,,
Base Jenks,04-03,,,Satin matt,Oxidation,Semi-opaque,Lithium carbonate	23.00,Whiting	11.00,Zinc oxide	5.00,Kona F-4 feldspar	40.00,EPK	18.00,Flint	2.00,Bentonite	2.00,,,,,,,
Base KC,04,Clear,,Gloss,Oxidation,Transparent,Frit 3195	85.00,EPK	10.00,Flint	5.00,,,,,,,,,,,
Base Mottled Semi-Gloss no 3185,04,White,Untested,Semi-gloss,Oxidation,Translucent,Potash feldspar - theoretical	8.90,Strontium carbonate	4.80,Zinc oxide	7.80,Kaolin - theoretical	17.40,Frit 3134	45.20,Silica	15.90,,,,,,,,
Base Mottled Semi-Gloss no GB,04,White,Tested,Semi-gloss,Oxidation,Translucent,Feldspar	38.80,Wollastonite	17.50,Zinc oxide	7.80,Strontium carbonate	4.80,Kaolin - theoretical	4.40,Frit 3185	25.00,,,,,,,,
Batz Adjusted 05,05,White,,Gloss,Oxidation,Opaque,Frit 3124	80.00,Whiting	6.00,EPK	14.00,Zircopax	15.00,,,,,,,,,,
Bead Bob Shay's,04,white base,Untested,textured beads,oxidation,Opaque,Magnesium carbonate	33.30,Borax	26.70,Gerstley borate	33.30,Flint	6.70,Manganese dioxide	6.70,,,,,,,,,
Bead White,06,White,,Bead,Oxidation,Opaque,Borax	3.80,Gerstley borate	46.50,Magnesium carb	31.00,EPK	18.60,Zircopax	5.40,,,,,,,,,
Beaded,04-03,,untested,Waxy,Oxidation,Opaque,Gerstley borate	9.00,Soda ash	11.00,Dolomite	9.00,Magnesium carb	25.00,EPK	31.00,Flint	15.00,,,,,,,,
Beads Black,06,Black,Untested,"shiny, textured beads",ox,Opaque,Barnard clay	53.40,Custer feldspar	8.60,Borax	15.30,Dolomite	0.20,Whiting	4.80,Lithium carbonate	6.10,Soda ash	1.20,EPK	1.50,Flint	8.80,Red iron ox	0.60,,,,
Bill Shillalies' Metallic Death Glaze,02-6,Metallic bronze,,Metallic,Oxidation,Opaque,Copper oxide	4.00,Cobalt oxide	2.00,Manganese dioxide	35.00,Ball clay	4.00,Redart	46.00,Flint	4.00,Red iron oxide	2.00,Rutile	3.00,,,,,,
Black Adams,04-03,Black,,,Oxidation,Opaque,Nepheline syenite	24.60,Gerstley borate	15.20,Barium carbonate	17.80,Lithium carbonate	9.70,Flint	24.60,EPK	8.00,,,,,,,,
Black Darby's Base no GB,04,Black,Tested,Gloss,Ox. or Red.,Opaque,Spodumene	42.00,Silica	19.00,Frit 3134	39.00,Bentonite	2.00,,,,,,,,,,
Black Ikeda Glaze,03,Black,,Waxy,Oxidation,Opaque,Nepheline syenite	77.40,Frit 3110	17.30,Ball clay	5.30,Manganese dioxide	33.30,Bentonite	5.00,,,,,,,,,
Black Katrina's Excellent,04-03,Black,,,Oxidation,Opaque,Frit 3195	47.00,EPK	26.00,Wollastonite	15.00,Silica	12.00,Bentonite	2.00,,,,,,,,,
Black Luscious,04-03,Black,Tested,Gloss,Oxidation,Opaque,Spodumene	21.10,Frit 3134	53.70,Flint	16.90,EPK	8.30,Bentonite	2.00,,,,,,,,,
Black Pete's Shiny,04-03,Black,,Gloss,Oxidation,Opaque,Frit 3124	45.00,Frit 3289	45.00,EPK	10.00,Bentonite	2.00,,,,,,,,,,
black Rosie's Satin,04-03,Black,,Waxy,Oxidation,Opaque,Plastic vitrox	40.00,Gerstley borate	50.00,Flint	10.00,,,,,,,,,,,
black Rosie's Satin no GB,04-03,Black,Untested,Waxy,Oxidation,Opaque,Silica	14.70,Frit 3134	68.80,EPK	16.50,,,,,,,,,,,
Black Satin Matt  Paul's Low Fire,06 - 03,black,Untested,Satin matt,oxidation,Opaque,Potash feldspar	15.80,Dolomite	10.50,Gerstley borate	26.30,Silica	10.50,Barnard clay	36.80,Cobalt oxide	2.10,Copper oxide	11.60,,,,,,,
Black Satin Matt Paul's Low Fire,06 - 03,black,Untested,matt,oxidation,,Potash feldspar	15.79,Dolomite	10.53,Gerstley borate	26.32,Silica	10.53,Barnard clay	36.84,Cobalt oxide	2.11,Copper oxide	11.58,,,,,,,
Black Satin Matt Paul's Low Fire,06 - 03,black,Untested,matt,oxidation,Opaque,Potash feldspar	15.79,Dolomite	10.53,Gerstley borate	26.32,Silica	10.53,Barnard clay	36.84,Cobalt oxide	2.11,Copper oxide	11.58,,,,,,,
Bleu Ginette,04,Dark blue with a lot of white mottling,Tested,Gloss,Oxidation,Opaque,Hardwood ash	35.00,Custer spar	14.00,Frit 3134	25.00,EPK	14.00,Lithium carbonate	12.00,Bentonite	3.00,Ultrox	15.00,Cobalt oxide	5.00,,,,,,
Blue Andy's Water,06-04,Blue,,Gloss,Oxidation,Transparent,Gerstley borate	5.80,EPK	7.20,Frit 3110	76.90,Flint	10.10,,,,,,,,,,
Blue Black Purple,08 - 06,silver blue to silver bronze,Untested,,Ox. or Red.,,Gerstley borate	50.00,Nepheline syenite	50.00,Copper carbonate	50.00,Rutile	50.00,,,,,,,,,,
blue Cobalt,04,blue,,glossy shiny,,,Ferro frit 3110	71.40,Grolleg	14.30,Flint	9.50,Zirconium silicate	4.80,Cobalt carbonate	1.40,,,,,,,,,
Blue Dennis' Lithium G3021,04,Blue,,Satin matt,Oxidation,Translucent,Flint	57.00,Lithium carbonate	29.00,Kaolin	14.00,Bentonite	2.00,Copper carbonate	3.00,,,,,,,,,
Blue Don's 08-06,08 - 06,Bright blue,Untested,mottled,Oxidation,,G-200 feldspar	138.90,Gerstley borate	277.80,Ball clay	55.50,Barium carbonate	27.80,Rutile	5.60,Copper carbonate	11.10,,,,,,,,
Blue Gill's,04,Blue,Untested,Glossy,Oxidation,,Gerstley borate	464.00,EPK	576.00,Frit 3110	6152.00,Flint	808.00,Copper carbonate	240.00,Cobalt Stain	80.00,,,,,,,,
Blue Hawaiian Copper,06,,,,,,Bone ash	20.00,Gerstley borate	80.00,Tin oxide	1.30,Copper carbonate	5.00,Cobalt oxide	2.50,,,,,,,,,
Blue Lithium,04-03,Turquoise,,Matt,Oxidation,Opaque,Lithium carbonate	65.90,EPK	34.10,Bentonite	4.90,Copper carbonate	9.80,,,,,,,,,,
Blue transparent,04,blue,,glossy shiny,Oxidation,Transparent,Ferro frit 3110	71.40,Grolleg	14.30,Flint	9.50,Zirconium silicate	4.80,Cobalt carbonate	1.40,,,,,,,,,
Blue V.C. Soda 1962,04,Turquoise,Untested,Glossy,Oxidation,Transparent,Frit 3110	70.00,Colemanite	5.00,Flint	10.00,Soda ash	10.00,EPK	5.00,Copper carbonate	3.00,,,,,,,,
Brick Red Lana's,06-04,Red rust iron,,Matt,Oxidation,Opaque,Redart	88.00,Frit 3134	12.00,,,,,,,,,,,,
Bronze Metallic,04-03,bronze metallic,Untested,Matt,Oxidation,Opaque,Red clay	55.00,Flint	5.00,Ball clay	5.00,Manganese dioxide	45.00,Copper carbonate	5.00,Cobalt carbonate	5.00,,,,,,,,
Bronze/Black Bartel,02,Metallic Bronze,,,Oxidation,Opaque,Frit 3110	9.00,Copper carbonate	18.00,Manganese dioxide	73.00,,,,,,,,,,,
Carbon,06-04,,,,Oxidation,Opaque,Magnesium carbonate17.70,Borax47.10,Gerstley borate35.30,Rutile	17.70,Iron oxide	23.50,Cobalt oxide4.10,,,,,,,,
Carlton Ball Base,06 - 04,,,,,,Ferro frit 3134	70.00,EPK	15.00,Silica	15.00,,,,,,,,,,,
Casting white,04-03,White,,,Oxidation,,Grolleg	30.00,kaolin Georgia	12.00,Ball clay	8.00,Flint	20.00,Pyrophyllite	12.00,Frit 3124	18.00,Darvan	0.35,,,,,,,
Chapin Opaque,04,,Untested,,Oxidation,,Frit 3124	7530.00,EPK	470.00,Zircopax	1412.00,,,,,,,,,,,
Chartreuse Moonelis,06-04,chartreuse,,Lichen,Oxidation,Opaque,Kona F-4 feldspar	5.00,Nepheline syenite	55.00,Talc	10.00,Dolomite	15.00,Borax	15.00,Chromium oxide	1.00,Bentonite	1.00,,,,,,,
Chartreuse Moss,,,,,,,Lithium carbonate	80.00,Gerstley borate	5.00,Silica	15.00,Bentonite	2.00,chrome oxide	3.00,Tin oxide	7.00,,,,,,,,
Chun turquoise,04-03,,,Gloss,Oxidation,,Frit 3195	47.39,Frit 3124	37.92,EPK	9.48,Copper carbonate	0.47,Titanium dioxide	4.74,,,,,,,,,
Clay  Steve & Linda's #1,,,,,,,Redart	43.00,XX Sagger	10.00,Bell Dark ball clay	5.00,GoldArt	19.00,Talc	10.00,Spodumene	2.00,Bentonite	2.00,Silica	10.00,Barium carbonate	0.25,Grog	2.00,,,,
Clay  Steve & Linda's #2,,,,,,,Redart	43.00,XX Sagger	19.00,Bell Dark ball clay	5.00,GoldArt	10.00,Talc	10.00,Spodumene	2.00,Bentonite	2.00,Silica	10.00,Barium carbonate	0.25,Grog	2.00,,,,
Clay Arbuckle Terracotta new,04-03,Red,,,Oxidation,,Redart	40.00,GoldArt	10.00,Foundry Hill Creme	9.00,XX Sagger	16.00,Fire clay	10.00,Flint	6.00,Talc theoretical	6.00,Spodumene	3.00,Barium carbonate	0.50,Bentonite	2.00,,,,
Clay Black David Crane's,06-01,Black,,,Oxidation,Opaque,Ocmulgee	32.00,Redart	32.00,Fire clay	26.00,Barnard clay	10.00,Manganese dioxide	6.00,Iron oxide	5.00,Grog	2.00,,,,,,,
Clay Buff Graham's,04,Tan,,,Ox. or Red.,Opaque,Fireclay	30.00,GoldArt	30.00,Ball clay	15.00,Frit 3124	15.00,Talc	10.00,,,,,,,,,
Clay Casting Earthenware 04,04,Red,,Unglazed,Oxidation,,Redart	60.00,GoldArt	20.00,Ball clay	20.00,Flint	10.00,Barium carbonate	0.50,Sodium silicate	0.20,Soda ash	0.30,,,,,,,
Clay Casting Red Body 03,04-03,Red,,,Oxidation,,Ocmulgee	27.00,Redart	27.00,A.P. Green	20.00,Talc	26.00,Barium carbonate	0.50,,,,,,,,,
Clay Casting Red Patrick Loughran,04-03,Orange,,Unglazed,Oxidation,,Redart	78.00,Ball clay	10.00,GoldArt	10.00,Frit 3195	1.00,Frit 3124	1.00,Barium carbonate	0.20,Sodium silicate	0.20,Soda ash	0.20,,,,,,
Clay Casting White 04 Body,04,,,Unglazed,Oxidation,,Kentucky OM #4	50.00,Talc	35.00,EPK	15.00,Sodium silicate	0.30,Soda ash	0.10,,,,,,,,,
Clay Casting White Talc,06-04,White,,Unglazed,Oxidation,Opaque,Talc	45.00,Ball clay	19.00,Kaolin	17.00,Feldspar	19.00,Soda ash	0.15,Sodium silicate	0.15,,,,,,,,
Clay Christianson Earthenware,04-03,Red,,Unglazed,Oxidation,Opaque,Redart	54.70,GoldArt	36.50,Talc theoretical	8.80,Grog	3.70,Barium carbonate	0.50,Red iron oxide	0.70,,,,,,,,
Clay Forbes Red,03-02,Red,,Unglazed,Oxidation,,Ocmulgee	25.00,Redart	25.00,Missouri fire clay	20.00,Calvert clay	10.00,Talc theoretical	10.00,Nepheline syenite	5.00,Flint	5.00,Bentonite	2.00,Barium carbonate	0.50,,,,,
Clay Graham Marks,06-04,Red,,Unglazed,Oxidation,,Redart	50.00,Fire clay	10.00,Wollastonite	10.00,Frit 3124	10.00,Barium carbonate	0.50,sand	10.00,Grog	10.00,nylon fiber	0.50,,,,,,
Clay John Frantz Red,06-04,Red,,Unglazed,Oxidation,,Redart	40.00,Pine Lake	30.00,Ball clay	25.00,Talc theoretical	5.00,,,,,,,,,,
Clay Off-white Earthenware Nicholas,06,off-white,,Lichen,Oxidation,Opaque,GoldArt	40.00,Ball clay	30.00,EPK	10.00,Talc	10.00,Bentonite	2.00,Grog	8.00,,,,,,,,
Clay Pete's 03 Red Throwing Body,03,Red,,Unglazed,Oxidation,Opaque,Ranger Red clay	50.00,Redart	25.00,Hawthorne Bond	10.00,Ball clay	10.00,Wollastonite	5.00,Barium carbonate	0.50,V-gum T	1.00,,,,,,,
Clay Red,,Orange,,,,,Redart	82.00,GoldArt	18.00,"Grog, med	2.00","Grog, fine	16.00",,,,,,,,,,
Clay Red BB for BIGware,04,Red,,Unglazed,Oxidation,,Foundry Hill Creme	24.00,Kentucky OM #4	24.00,A.P. Green	24.00,Redart	24.00,Frit 3124	4.00,Red iron oxide	2.00,fine grog	10.00,Barium carbonate	0.50,,,,,,
Clay Red Bruce Cochrane modified - Horie,04,orange,,unglazed,Oxidation,Opaque,Kentucky OM #4	10.00,Redart	70.00,GoldArt	20.00,Frit 3124	3.00,Barium carbonate	2.00,Bentonite	2.00,Kyanite	5.00,,,,,,,
Clay Red Charlie's 1-3,1-3,Red,Tested,Unglazed,Oxidation,Opaque,Redart	60.00,Foundry Hill Creme	20.00,XX Sagger	10.00,Talc	5.00,Nepheline syenite	5.00,Red iron oxide	0.25,Barium carbonate	0.25,,,,,,,
Clay Red Charlie's Handbuilding 1-3,1-3,Red,,,Oxidation,,Redart	35.00,Foundry Hill Creme	15.00,Hawthorne Bond	5.00,Nepheline syenite	5.00,Talc	5.00,Grog	40.00,,,,,,,,
Clay Red Ron Meyers,01,Orange,,unglazed,Oxidation,,Ocmulgee	63.00,Redart	20.00,Ball clay	8.00,Fire clay	8.00,Talc	2.00,,,,,,,,,
Clay Red Stan Andersen's,03,Orange,Tested,,Oxidation,Opaque,Redart	65.00,GoldArt	15.00,Fire clay	15.00,Talc	10.00,Barium carbonate	0.50,,,,,,,,,
Clay Resolute Terracotta,04-03,Orange,,Unglazed,Oxidation,Opaque,Redart	42.00,GoldArt	9.00,Foundry Hill Creme	13.00,XX Sagger	15.00,Fireclay	7.00,Silica	6.00,Talc theoretical	6.00,Spodumene	3.00,Bentonite	2.00,Barium carbonate	0.50,Kyanite	2.00,,,
Clay sculpture Cushing Tan/Orange,04,Orange,,,Oxidation,Opaque,Ocmulgee	20.00,Narco fire clay	10.00,A.P. Green	15.00,Talc	15.00,Wollastonite	10.00,Grog	30.00,Red iron oxide	5.00,Barnard clay	3.00,Barium carbonate	1.00,,,,,
Clay Stan's Red,04-03,Orange,,,Oxidation,,Redart	65.00,GoldArt	15.00,Fire clay	15.00,Talc	10.00,Barium carbonate	0.50,,,,,,,,,
Clay Steve & Linda's sAxer 8/07,03,Orange,,,Oxidation,Opaque,Redart	20.80,Carbondale Red	5.40,XX Sagger	5.40,Silica	5.40,pioneer talc	5.40,Ball Clay Bell Dark	2.50,lincoln fire clay	2.50,Spodumene	1.50,Bentonite	1.50,Amblygonite	49.50,Grog	1.00,Barium carbonate	0.10,Epsom salts	0.10,
Clay Steve and Linda's Axner 9_07,,,,,,,Redart	41.00,Carbondale Red	10.00,XX Sagger	10.00,Silica	10.00,Pioneer talc	10.00,Bell Dark	5.00,lincoln fire clay	5.00,Spodumene	3.00,Bentonite	3.00,Grog	2.00,Barium carbonate	0.02,Epsom salts	0.02,,
Clay Steve and Linda's Red,04-03,Orange,,Unglazed,Oxidation,Opaque,Redart	43.00,XX Sagger	11.00,Ball clay	5.00,Neuman Red	16.00,Silica	11.00,Talc	11.00,Spodumene	5.00,Grog	2.00,Barium carbonate	0.50,,,,,
Clay Steve's Improved Red,04-03,Orange,,Unglazed,Oxidation,,GoldArt	16.20,Redart	48.60,Hawthorne Bond	16.20,Silica	5.40,Talc	10.80,Spodumene	2.70,Bentonite	2.00,Barium carbonate	0.50,,,,,,
Clay Steve's remix,03,Orange,,,Oxidation,,Redart	53.00,XX Sagger	11.00,Bell Dark ball clay	5.00,GoldArt	5.00,Silica	11.00,Talc theoretical	11.00,Spodumene	3.00,Bentonite	3.00,,,,,,
Clay Terracotta St. John's,04,Orange,,,Oxidation,Opaque,Redart	50.00,GoldArt	10.00,A.P. Green	10.00,Ball clay	10.00,Talc	20.00,Barium carbonate	0.50,,,,,,,,
Clay UF Red Earthenware,04-03,Orange,Tested,,Oxidation,,XX Sagger	50.00,Ball clay	20.00,Lizella Red	40.00,Talc theoretical	20.00,Wollastonite	5.00,Redart	70.00,,,,,,,,
Clay White Alfred Base Clay,02,White,,,Ox. or Red.,Opaque,Talc	43.50,Ball clay	43.50,Silica	13.00,,,,,,,,,,,
Clay White Boyden,04,White,,,Ox. or Red.,Semi-opaque,Kentucky OM #4	50.00,Talc	38.00,Nepheline syenite	12.00,Macaloid	1.00,,,,,,,,,,
Clay White Earthenware Penland,02,White,Tested,Unglazed,Oxidation,Opaque,Talc theoretical	37.50,XX Sagger	25.00,EPK	5.00,Kentucky OM #4	32.00,,,,,,,,,,
Clay White Earthenware Woodman,05,White,,Unglazed,Oxidation,Opaque,Kaolin	30.00,Kentucky OM #4	30.00,Fireclay	30.00,Wollastonite	7.00,Talc	3.00,Grog	7.00,,,,,,,,
clay white Lisa Orr's,04,White,,unglazed,Oxidation,Opaque,Tile 6 clay	33.00,EPK	16.00,Ball clay	9.00,Foundry Hill Creme	9.00,A.P. Green	6.00,Frit 3110	9.00,Talc	9.00,Flint	4.00,Bentonite	1.00,silica sand	1.00,,,,
Clay White Sculpture,08-04,White,,,Oxidation,,XX Sagger	14.00,EPK	29.00,Tile 6 clay	14.00,Talc theoretical	29.00,Wollastonite	14.00,Molochite	30.00,Bentonite	3.00,Macaloid	3.00,nylon fiber	0.70,,,,,
Clay white sculpture Cushing,04,White,,Unglazed,Ox. or Red.,Opaque,EPK	10.00,Grolleg	20.00,Ball clay	10.00,Frit 3124	10.00,Talc	10.00,Wollastonite	10.00,Molochite	30.00,Bentonite	2.00,,,,,,
Clay White Talc,04,White,,,Ox. or Red.,Opaque,Tennessee ball clay	30.00,Kentucky OM #4	20.00,Talc	25.00,Nepheline syenite	5.00,Frit 3134	10.00,,,,,,,,,
Clay White Vince's 05-03,05-03,White,,Unglazed,Oxidation,,Kentucky OM #4	36.00,Tile 6 clay	32.00,Custer spar	10.00,Flint	12.00,Nepheline syenite	10.00,,,,,,,,,
Clay White Vince's Cadillac,04-03,White,,,Oxidation,Opaque,Kentucky OM #4	30.00,EPK	20.00,Tile 6 clay	10.00,XX Sagger	10.00,Flint	10.00,Talc	5.00,Frit 3124	15.00,,,,,,,
"Clay White, Vitreous VC",04,White,,Unglazed,Oxidation,Opaque,Grolleg	25.00,Tile 6 clay	20.00,Ball clay	15.00,Talc	5.00,Frit 3124	30.00,Flint	5.00,Bentonite	2.00,,,,,,,
Clay Whiteware,04-03,White,,,Oxidation,Opaque,Ball clay	50.00,Talc	50.00,,,,,,,,,,,,
Clay Zakin Oyster White,03,White,,Unglazed,Oxidation,Opaque,Ball clay	42.00,Fireclay	14.00,Talc	30.00,Kona F-4 feldspar	14.00,,,,,,,,,,
Clear,06,Transparent Clear,Untested,Glossy or shiny,Oxidation,,Frit 3134	55.00,Kona F-4 feldspar	20.00,Flint	15.00,Bentonite	10.00,,,,,,,,,,
Clear 04,04,Clear,Untested,,Oxidation,,Gerstley borate	55.00,EPK	30.00,Flint	15.00,,,,,,,,,,,
Clear 04 Kona,04,,Untested,,Oxidation,,Kona F-4 spar	45.00,Gerstley borate	30.00,Flint	10.00,Barium carbonate	6.00,Zinc oxide	5.00,Kaolin	4.00,,,,,,,,
CLEAR 1,04,Transparent Clear,Untested,Shiny or Glossy,Oxidation,,Pemco frit P-54	79.20,Pyrophyllite	19.80,Bentonite	1.00,,,,,,,,,,,
Clear 1 Shiny,04,Clear,Untested,Glossy,Oxidation,Transparent,Nepheline Sye	19.60,Gerstley borate	29.40,Frit 3195	29.40,EPK	9.80,Flint	9.80,Bentonite	2.00,,,,,,,,
Clear 2 Shiny,04,Clear,Untested,Glossy,Oxidation,Transparent,Frit 3110	70.60,Gerstley borate	5.90,Flint	9.80,Kaolin	6.90,Zinc oxide	2.90,Whiting	3.90,,,,,,,,
Clear Amber,04,Transparent Yellow,Untested,shiny glossy,Ox. or Red.,,Ferro Frit 3134	30.00,Gerstley borate	30.00,Redart Clay	40.00,,,,,,,,,,,
Clear Annabeth Rosen,08,Clear,,,Oxidation,Transparent,Gerstley borate	73.00,EPK	25.00,Lithium carbonate	2.00,,,,,,,,,,,
Clear Base 1 Orr,03,Clear,,Gloss,Oxidation,Transparent,Gerstley borate	9.00,Soda ash	16.00,Frit 3110	66.00,EPK	5.00,Flint	4.00,,,,,,,,,
Clear Base 2 Orr,03,Clear,,Gloss,Oxidation,Transparent,Gerstley borate	12.00,Frit 3110	73.00,EPK	15.00,,,,,,,,,,,
Clear Best Variation #22,04-03,Clear,Untested,Gloss,Oxidation,Transparent,Frit 3289	24.00,Gerstley borate	33.00,Spodumene	19.00,Kaolin	12.00,Silica	12.00,,,,,,,,,
Clear Best Variation #22 no GB,04-03,Clear,Untested,Gloss,Oxidation,Transparent,Frit 3185	35.70,Wollastonite	19.50,Barium carbonate	14.20,Spodumene	18.60,Potash feldspar - theoretical	4.50,Kaolin - theoretical	4.00,Alumina	3.50,,,,,,,
Clear Best Variation #22 no GB no Ba,04-03,White,Tested,Matt,Oxidation,Translucent,Frit 3185	35.70,Wollastonite	19.50,Strontium carbonate	10.60,Spodumene	18.60,Potash feldspar - theoretical	4.50,Kaolin - theoretical	4.00,Alumina	3.50,,,,,,,
Clear Charlie Cummings 1,1,Clear,,Gloss,Oxidation,Transparent,Frit 3124	80.00,Tile 6 clay	10.00,Flint	10.00,,,,,,,,,,,
Clear Crackle,04,Clear transparent,,glossy shiny,,,Gerstley borate	55.00,EPK	30.00,Flint	15.00,,,,,,,,,,,
Clear Deb's,04,Clear,,Gloss,Oxidation,Transparent,Frit 3134	30.00,Frit 3195	45.00,EPK	25.00,Bentonite	2.00,,,,,,,,,,
Clear Doherty,04-03,Clear,,Gloss,Oxidation,Transparent,Frit 5301	12.90,Flint	12.90,EPK	25.80,Gerstley borate	48.30,Bentonite	1.00,,,,,,,,,
Clear Doherty #2,04-03,Clear,,Gloss,Oxidation,Transparent,Frit 5301	11.90,Flint	11.90,EPK	23.70,Gerstley borate	44.20,Dolomite	8.30,,,,,,,,,
Clear Doherty recalc,04-03,Clear,,Gloss,Oxidation,Transparent,Frit 3195	68.20,Kaolin - theoretical	1.70,Dolomite	7.90,Whiting	1.80,Nepheline syenite	3.70,Alumina	1.80,Bentonite	2.00,,,,,,,
Clear glaze 04,04,Clear,,Gloss,Oxidation,Transparent,Frit 3124	80.00,Kaolin	10.00,Flint	10.00,Bentonite	2.00,,,,,,,,,,
Clear glaze 04 w/3134,04,Clear,,Gloss,Oxidation,Transparent,Frit 3134	49.50,Kaolin - theoretical	38.90,Silica	11.60,Magnesium carbonate	0.02,Bentonite	1.90,,,,,,,,,
Clear gloss Alfred,04,Clear,Untested,Glossy or shiny,Oxidation,Transparent,Nepheline syenite	25.00,Gerstley borate	25.00,Frit 3195	30.00,EPK	10.00,Flint	10.00,,,,,,,,,
Clear Gloss Cushing,04,clear,UnTested,,oxidation,Transparent,Gerstley borate	5.00,Lithium carbonate	4.00,Zinc oxide	2.00,Frit 3134	75.00,Nepheline syenite	8.00,EPK	6.00,,,,,,,,
Clear Haystack Base,04-03,Clear,,,,Transparent,Frit 3134	83.30,Ball clay	16.70,Zircopax	11.10,Rutile	2.30,,,,,,,,,,
Clear Ian's,04,Clear,,Gloss,Oxidation,Transparent,Frit 3124	55.60,EPK	18.50,Nepheline syenite	18.50,Lithium carbonate	7.40,Bentonite	2.00,,,,,,,,,
Clear Ian's  04,04,Clear,,Satin matt,Oxidation,Translucent,Frit 3124	68.00,EPK	8.00,Nepheline syenite	8.00,Lithium carbonate	3.00,Cryolite	13.00,Bentonite	2.00,,,,,,,,
Clear Ian's  04,04,Clear,,Satin matt,Oxidation,Translucent,Frit 3124	68.00,EPK	8.00,Nepheline syenite	8.00,Lithium carbonate	3.00,Cryolite	13.00,Bentonite	2.00,,,,,,,,
Clear Jeff's 04,04,Clear,Untested,shiny glossy,Ox. or Red.,Transparent,Frit 3289	20.00,Gerstley borate	40.00,Ball clay	40.00,,,,,,,,,,,
Clear Leadless,04,Clear,Untested,Glossy,Oxidation,Transparent,Frit 3110	30.00,Frit 3124	30.00,Nepheline syenite	10.00,Lithium carbonate	10.00,Zinc oxide	5.00,Borax	5.00,Gerstley borate	10.00,,,,,,,
Clear Lee's,04,Clear,Tested,Gloss,Oxidation,Transparent,Gerstley borate	26.00,Nepheline syenite	20.00,Frit 3124	30.00,Lithium carbonate	4.00,Kaolin	10.00,Flint	10.00,,,,,,,,
Clear Lee's no GB,04,Clear,Untested,Gloss,Oxidation,Transparent,Lithium carbonate	4.20,Spodumene	10.20,Frit 3134	52.90,Kaolin - theoretical	27.20,Silica	5.50,,,,,,,,,
Clear Meyers,04-5,,,Gloss,Oxidation,Transparent,Frit 3124	80.00,Kaolin	10.00,Flint	10.00,Bentonite	2.00,,,,,,,,,,
Clear NO BORON 04,04,Clear,Untested,Gloss,Oxidation,Transparent,Flint	42.70,EPK	22.50,Lithium carbonate	10.10,Whiting	10.10,Zinc oxide	10.10,Strontium carbonate	4.50,,,,,,,,
Clear Ostrom,04,Clear,,Gloss,Oxidation,Transparent,Frit 3124	30.00,Frit 3195	45.00,Ball clay	25.00,,,,,,,,,,,
Clear Parson's Satin,04-03,White,,Satin matt,Oxidation,Translucent,Flint	42.00,Gerstley borate	48.00,Nepheline syenite	5.00,Lithium carbonate	10.00,EPK	5.00,Bentonite	2.00,,,,,,,,
Clear Patrick Loughran's,04-03,Clear,,Gloss,Oxidation,Transparent,Frit 3195	82.00,Ball clay	4.50,EPK	4.50,Nepheline syenite	9.00,Magnesium carb	2.00,,,,,,,,,
CLEAR PETE PINNELL,03,Clear,Untested,Glossy or shiny,Oxidation,Transparent,Frit 3289	90.00,Ball clay	10.00,Bentonite	2.00,,,,,,,,,,,
Clear Pete's Basic,03,Clear,Untested,Gloss,Oxidation,Transparent,Frit 3124	70.00,Strontium carbonate	10.00,Nepheline syenite	10.00,Ball clay	10.00,Bentonite	2.00,,,,,,,,,
Clear Pete's E-11 c04,04,Clear,Untested,Gloss,Ox. or Red.,Transparent,Frit 3134	60.00,Ball clay	30.00,Flint	10.00,,,,,,,,,,,
Clear Pete's E-12,04,Clear,,Gloss,Oxidation,Transparent,Frit 3134	50.00,Kentucky OM #4	35.00,Flint	15.00,,,,,,,,,,,
Clear Pete's E-19,04,Clear,,Gloss,Oxidation,Transparent,Lithium carbonate	10.00,Strontium carbonate	15.00,Kentucky OM #4	30.00,Flint	45.00,Bentonite	2.00,,,,,,,,,
Clear Pete's E-2,04,Clear,,Gloss,Oxidation,Transparent,Frit 3124	80.00,Strontium carbonate	10.00,Flint	10.00,,,,,,,,,,,
Clear Ron Meyers,01,Clear,Untested,Gloss,Ox. or Red.,Transparent,Ferro frit 3124	80.00,EPK	10.00,Flint	10.00,Bentonite	2.00,,,,,,,,,,
Clear Ron Meyers,01,Clear,Untested,Gloss,Ox. or Red.,Transparent,Ferro frit 3124	80.00,EPK	10.00,Flint	10.00,Bentonite	2.00,,,,,,,,,,
Clear Satin Heather's no GB,04-03,Clear,Untested,Satin matt,Oxidation,Transparent,Frit 3124	25.00,Laguna borate	25.00,EPK	20.00,Flint	10.00,Whiting	10.00,Talc	10.00,,,,,,,,
Clear Satin Heather's no GB recalc,04-03,Clear,Untested,Satin matt,Oxidation,Transparent,Frit 3195	44.80,Dolomite	16.40,Whiting	8.40,Kaolin - theoretical	15.00,Silica	12.70,Custer feldspar	3.30,,,,,,,,
Clear Strontium Base 03,03,Clear,,Gloss,Oxidation,Transparent,Frit 3110	30.60,Gerstley borate	33.00,EPK	26.00,Flint	5.00,Wollastonite	3.00,Strontium carbonate	2.50,Bentonite	2.00,,,,,,,
Clear SWO,03,Clear,,Gloss,Oxidation,Transparent,Frit 3124	72.00,Nepheline syenite	12.00,Silica	10.00,EPK	6.00,,,,,,,,,,
Clear Symon,04 - 03,clear,Tested,Gloss,oxidation,Transparent,Lithium carbonate	3.90,Frit 3124	77.00,Nepheline syenite	9.60,EPK	9.60,Bentonite	2.00,,,,,,,,,
Clear TST,04-03,Clear,,Matt-shiny,Oxidation,,Frit 3110	27.20,Lithium carbonate	19.90,Bone ash	8.20,Nepheline syenite	6.90,EPK	11.70,Silica	26.20,Bentonite	2.00,,,,,,,
Clear Val's,04,Clear,,Gloss,Oxidation,Transparent,Frit 3195	30.00,Gerstley borate	35.00,Nepheline syenite	20.00,EPK	10.00,Flint	10.00,Cornwall Stone	15.00,Bentonite	2.00,,,,,,,
Clear Vals's,04-03,Clear,,Gloss,Oxidation,Transparent,Frit 3195	30.00,Gerstley borate	30.00,Nepheline syenite	20.00,EPK	10.00,Flint	10.00,Cornwall Stone	15.00,Bentonite	2.00,,,,,,,
Clear Vals's no GB,04-03,Clear,Untested,Gloss,Oxidation,Transparent,Frit 3195	66.40,Whiting	6.00,Nepheline syenite	23.20,Silica	14.00,Bentonite	2.00,,,,,,,,,
Copper Metal Aventurine,04,Brown,,Gloss,Oxidation,Translucent,Frit 3819	85.00,Gerstley borate	15.00,Red iron oxide	26.00,,,,,,,,,,,
Copper Metallic Aventurine,04,Brown,,,Oxidation,,Gerstley borate	75.00,Silica	25.00,Red iron oxide	24.00,,,,,,,,,,,
Cowbell,03,Amber,,Gloss,Oxidation,Transparent,Frit P-25	78.00,Silica	10.00,Lithium carbonate	8.00,EPK	4.00,Bentonite	2.00,Red iron oxide	15.00,,,,,,,,
Crackle Cris Carver's,04,Clear,Untested,,Oxidation,Transparent,Gerstley borate	174.80,F-4 spar	48.50,Dolomite	92.20,EPK	135.90,Magnesium carbonate	48.50,Bentonite	9.70,,,,,,,,
Crackle Glossy transparent,08 - 06,Clear,Untested,Gloss,Oxidation,Transparent,Frit 3110	65.00,Gerstley borate	5.00,Flint	10.00,Soda ash	10.00,Kaolin	10.00,,,,,,,,,
Crackle Keator,08-06,Clear,,Gloss,Raku,Transparent,Gerstley borate	76.20,Nepheline syenite	19.00,Kaolin	4.80,,,,,,,,,,,
Crackle White,06 - 04,White,,Gloss,Oxidation,Opaque,Gerstley borate	47.80,EPK	26.10,Silica	13.00,Cryolite	13.00,Zircopax	13.00,,,,,,,,,
Craters,06-04,Turquoise,,Crater,Oxidation,Opaque,Magnesium carbonate	10.00,Kaolin	10.00,Lithium carbonate	30.00,Borax	15.00,Flint	30.00,Bentonite	5.00,Copper carbonate	6.00,,,,,,,
Crawl June's Dry,06,,,Lichen,Oxidation,Opaque,Gerstley borate20.00,Zinc oxide	80.00,,,,,,,,,,,,
Crawl SDSU,06-03,White,,Crawl,Oxidation,Semi-opaque,Gerstley borate	46.50,Magnesium carbonate	31.00,EPK	18.60,Borax	3.90,Zircopax	5.40,,,,,,,,,
Crawl Tom Bartel,04,White,,Crawl,Oxidation,Translucent,Borax	3.90,Gerstley borate	46.50,Magnesium carbonate	31.00,EPK	18.00,Zircopax	5.40,,,,,,,,,
Crawly Elsie's Matt 04,04,White,Untested,Matt,Oxidation,Opaque,Gerstley borate	28.00,G-200 spar	19.00,Lepidolite	9.00,EPK	38.00,Soda ash	6.00,,,,,,,,,
Cream Housepaint,03,Warm White,,Waxy,Oxidation,Semi-opaque,Frit 3195	85.00,EPK	15.00,Frit P-25	20.00,Titanium dioxide	15.00,,,,,,,,,,
Cris Carver's Crackle,04,Transparent Clear,Untested,?,Oxidation,,Gerstley borate	174.80,F-4 spar	48.50,Dolomite	92.20,EPK	135.90,Magnesium carbonate	48.50,Bentonite	9.70,,,,,,,,
Crystal Jennifer,04,,,Satin matt,Oxidation,Opaque,Frit 3289	20.00,Custer feldspar	14.60,Gerstley borate	12.60,Dolomite	1.00,Wollastonite	10.00,Rutile	1.00,Zircopax	10.70,Zinc oxide	11.10,Flint	14.70,Alumina hydrate	0.60,Salt	5.30,,,
Crystal Jennifer no GB,04,,,Satin matt,Oxidation,Opaque,Frit 3134	39.50,Nepheline syenite	20.80,Dolomite	3.10,Whiting	1.20,Barium carbonate	7.80,Zinc oxide	12.30,Silica	15.30,Rutile	1.10,Zircopax	11.90,Bentonite	2.00,,,,
Curdle,04-03,Tan,,Waxy,Oxidation,Opaque,Borax	70.00,Kona F-4 feldspar	20.00,Redart	10.00,Zinc oxide	9.00,Tin oxide	25.00,,,,,,,,,
Cushing Transparent Gloss,04,clear,,,,,Gerstley borate	5.00,Lithium carbonate	4.00,Zinc oxide	2.00,Ferro frit 3134	75.00,Nepheline syenite	8.00,EPK	6.00,,,,,,,,
Darby 1,04,,Untested,shiny glossy,Ox. or Red.,,Spodumene	40.00,Gerstley borate	30.00,Flint	20.00,,,,,,,,,,,
Darby 2 variation-untested,04,,Untested,?,Ox. or Red.,,Spodumene	53.70,Frit 3134	34.90,Flint	11.40,Bentonite	2.00,,,,,,,,,,
Darby's Base,04,,Untested,semi gloss,Ox. or Red.,,Spodumene	40.00,Gerstley borate	30.00,Silica	30.00,,,,,,,,,,,
Darby's Base no GB,04,Black,Tested,Gloss,Ox. or Red.,Opaque,Spodumene	42.00,Silica	19.00,Frit 3134	39.00,Bentonite	2.00,,,,,,,,,,
David Parson's Wierd,04,Blue,Untested,Texture,Oxidation,Opaque,Lithium carbonate	12.50,Grolleg	12.50,Barium carbonate	37.50,Tin oxide	125.00,Manganese dioxide	37.50,,,,,,,,,
Denim Charlie Cummings (#06-110),1-3,,,Gloss,Oxidation,Opaque,Tile 6 clay	23.00,EPK	9.00,Dolomite	17.00,Flint	20.00,Gerstley borate	30.00,Titanium dioxide	3.00,Cobalt carbonate	1.00,,,,,,,
Don's Blue 08-06,08 - 06,Bright blue,Untested,mottled,Oxidation,,G-200 feldspar	138.90,Gerstley borate	277.80,Ball clay	55.50,Barium carbonate	27.80,Rutile	5.60,Copper carbonate	11.10,,,,,,,,
Dry Alligator Red Rust June's,06,Red,,Lichen,Ox. or Red.,Opaque,Gerstley borate57.10,Nepheline syenite14.30,Bone ash	28.60,Copper carbonate	14.30,,,,,,,,,,
Earthmother,06-04,,,,Oxidation,Opaque,Lithium carbonate	30.00,Gerstley borate	30.00,Flint	20.00,Ball clay	10.00,Talc	10.00,Copper carbonate	3.00,Cobalt carbonate	1.00,Manganese dioxide	3.00,,,,,,
Egyptian Paste 04,04,White,,Semi-gloss,Oxidation,Opaque,Soda feldspar - theoretical	37.50,Kaolin	23.40,Flint	18.60,Soda ash	5.70,Sodium bicarbonate	5.60,Ball clay	4.60,Whiting	4.60,,,,,,,
Egyptian Paste Higby,08,,,,Oxidation,,Feldspar	40.00,Flint	40.00,Soda ash	5.00,Sodium bicarbonate	5.00,Ball clay	10.00,sand	10.00,,,,,,,,
Egyptian Paste Juanitas,08,,,Gloss,Oxidation,,Nepheline syenite	30.00,Flint	40.00,Soda ash	5.00,Sodium bicarbonate	5.00,Ball clay	10.00,Fire clay	10.00,sand	10.00,Bentonite	2.00,,,,,,
Egyptian paste Noble's,08,,,Gloss,Oxidation,Opaque,Soda feldspar	46.00,Flint	23.00,Soda ash	7.00,Sodium bicarbonate	7.00,Whiting	6.00,Bentonite	2.00,,,,,,,,
Egyptian Paste Rhodes,08,,,Gloss,Oxidation,,Feldspar	40.00,Flint	20.00,Ball clay	5.00,Grolleg	15.00,Sodium bicarbonate	6.00,Soda ash	6.00,Whiting	5.00,sand	8.00,,,,,,
Erickson's Peeling Paint c04,04,White ?,Untested,Peeling Surface Texture,Ox or Red,Opaque,Gerstley borate	6400.00,Titanium dioxide	1600.00,,,,,,,,,,,,
Faux Lead,04,transparent?,,glossy shiny,,,Ferro frit 3110	30.57,Gerstley borate	32.97,EPK	25.97,Flint	5.00,Wollastonite	3.00,Strontium carbonate	2.50,Bentonite	2.00,,,,,,,
Faux Lead Strontium Base,04,Transparent Yellow brown,Tested,Shiny or Glossy,Oxidation,,Frit 3110	30.60,Gerstley borate	33.00,EPK	26.00,Flint	5.00,Wollastonite	3.00,Strontium carbonate	2.50,Bentonite	2.00,,,,,,,
Faux Lead Strontium Base No GB,04,Amber,Tested,Gloss,Oxidation,Transparent,Frit 3134	45.10,Dolomite	5.20,Strontium carbonate	2.50,Kaolin - theoretical	15.20,Custer feldspar	22.00,Alumina hydrate	2.20,Bentonite	2.00,,,,,,,
Faux Lead Strontium Base No GB test 2006,04,Amber,Untested,Gloss,Oxidation,Transparent,Frit 3134	42.50,Whiting	3.60,Strontium carbonate	4.20,Nepheline syenite	48.70,Silica	1.00,Bentonite	0.80,,,,,,,,
Faux Lead Strontium Base No GB w/sienna,04,Amber,Tested,Gloss,Oxidation,Transparent,Frit 3134	48.40,Dolomite	6.00,Strontium carbonate	2.70,Whiting	0.06,Kaolin - theoretical	17.00,Custer feldspar	23.60,Alumina hydrate	2.50,Bentonite	2.10,Burnt sienna	4.20,Manganese dioxide	0.50,,,,
Faux Lead Strontium Base no GB2,04,Transparent Yellow brown,Tested,Shiny or Glossy,Oxidation,,Frit 3134	48.80,Whiting	2.90,Strontium carbonate	2.70,Kaolin - theoretical	18.70,Silica	0.80,Custer feldspar	26.10,Bentonite	2.00,,,,,,,
Faux Lead Strontium Base no GB2 test 3,04,Transparent Yellow brown,Untested,Shiny or Glossy,Oxidation,,Frit 3134	142.00,Strontium carbonate	8.00,Kaolin - theoretical	54.00,Flint	21.00,Nepheline syenite	49.00,Bentonite	2.00,,,,,,,,
Faux Lead Strontium Base no GB2 TEST2,04,Transparent Yellow brown,Tested,Shiny or Glossy,Oxidation,,Frit 3195	49.63,Wollastonite	13.62,Strontium carbonate	2.66,Flint	20.49,Nepheline syenite	9.66,Bentonite	2.00,,,,,,,,
Flamedrops,06-04,,,,Oxidation,Opaque,Magnesium carbonate30.80,Lithium carbonate15.40,Gerstley borate53.90,Copper carbonate4.60,Chromium oxide0.20,,,,,,,,,
Flesh Kelly's Lo-Fire Shino,06-04,pink,Untested,,Oxidation,Semi-opaque,Lithium carbonate	29.00,Nepheline syenite	70.00,EPK	11.00,Rutile	6.00,Manganese carbonate	0.50,,,,,,,,,
Foam M.J.'s White,06,White,,Crater,Oxidation,Opaque,Frit Pb-83	50.00,Ball clay	5.00,Wollastonite	20.00,Zircopax	7.00,,,,,,,,,,
Foam MJ's,04,Opaque White,Untested,Texture,Oxidation,,Frit 3110	63.60,Wollastonite	9.10,Bone ash	18.20,Frit 3124	4.60,EPK	4.60,,,,,,,,,
Forbes White Slip + 30% Grog,06 - 03,,,,,,Kentucky OM #4	38.50,Talc	15.40,Nepheline syenite	15.40,Silica	7.70,grog (50 mesh)	23.10,,,,,,,,,
Frosty Matt,04,Opaque White,Untested,Matte,Oxidation,,strontium	11.10,gerstley	11.40,G-200 feldspar	46.90,zinc	3.90,,,,,,,,,,
Fur Glaze,04,,,Texture,Oxidation,Opaque,Wollastonite	50.00,Gerstley borate	50.00,,,,,,,,,,,,
Garret's Glaze,,,,,,,Frit P-311	88.00,EPK	10.00,Bentonite	2.00,,,,,,,,,,,
Garret's Glaze w/Li,,,,,,,Gerstley borate	61.50,EPK	24.60,Flint	12.30,Lithium carbonate	1.64,,,,,,,,,,
Gill's Base,04-03,,,Gloss,Oxidation,Transparent,Frit 3110	77.00,Gerstley borate	5.80,EPK	7.20,Flint	10.10,Bentonite	2.00,,,,,,,,,
Glamorama no GB base,04,Clear,Tested,Semi-gloss,Oxidation,Translucent,Silica	19.70,Kaolin - theoretical	19.00,Dolomite	7.10,Wollastonite	2.10,Frit 3134	42.50,Nepheline syenite	9.60,Cobalt oxide	1.00,,,,,,,
glaze problem 2007,,,,,,,,,,,,,,,,,,,,
gloss clear,06,,,Gloss,Oxidation,Transparent,Frit P-25	95.00,Wollastonite	5.00,Bentonite	2.00,,,,,,,,,,,
gloss clear cone 014,014,Clear,,Gloss,Oxidation,Transparent,Frit 3269	44.00,Frit P-54	26.00,Lithium carbonate	10.00,Kaolin	6.00,Silica	14.00,,,,,,,,,
Gloss Cushing Transparent,04,clear,,Gloss,Oxidation,Transparent,Gerstley borate	5.00,Lithium carbonate	4.00,Zinc oxide	2.00,Ferro frit 3134	75.00,Nepheline syenite	8.00,EPK	6.00,,,,,,,,
Glossy Clear 2,04,Clear,Untested,Glossy,Oxidation,,Gerstley borate	2080.00,Nepheline Sye	1600.00,Frit 3124	2400.00,Lithium carbonate	320.00,EPK	800.00,Flint	800.00,,,,,,,,
Glossy Clear 3,04,Clear,Untested,Glossy,Oxidation,,Frit 3195	5883.00,EPK	470.00,Gerstley borate	392.00,Nepheline Sye	627.00,Lithium carbonate	314.00,Zinc oxide	157.00,Bentonite	157.00,,,,,,,
Glossy Higgins,04,Clear,Untested,shiny,Ox or Red,Transparent,Frit 3124	80.00,EPK	7.00,Nepheline Sye	13.00,,,,,,,,,,,
Glossy Silica,04,White,Untested,Glossy,Oxidation,,Frit 3124	7059.00,Talc	470.00,EPK	470.00,Zircopax	1412.00,,,,,,,,,,
Glossy Transparent 1,04,Clear,Untested,Glossy,Oxidation,Transparent,Kona F-4 feldspar	2640.00,Gerstley borate	1840.00,Zinc oxide	480.00,Barium carbonate	480.00,EPK	320.00,Flint	2160.00,Whiting	80.00,,,,,,,
Glossy Transparent 4,04,Clear,Untested,Glossy,Oxidation,Transparent,Nepheline Sye	2000.00,Gerstley borate	2000.00,Frit 3195	2400.00,EPK	800.00,Flint	800.00,,,,,,,,,
Glossy transparent crackles,08 - 06,Clear,Untested,Gloss,Oxidation,Transparent,Frit 3110	65.00,Gerstley borate	5.00,Flint	10.00,Soda ash	10.00,Kaolin	10.00,,,,,,,,,
Gold George's,04,Gold metallic,,Gloss,Oxidation,Opaque,Frit 3195	90.00,Ball clay	10.00,bismuth nitrate	4.00,Silver nitrate	1.00,,,,,,,,,,
Green,04-03,,,,Oxidation,,Kona F-4 feldspar	5.00,Talc	10.00,Nepheline syenite	55.00,Dolomite	15.00,Borax	15.00,Chromium oxide	1.00,,,,,,,,
Green Chinese,04-03,Green,,Gloss,Oxidation,,Nepheline syenite	13.00,EPK	25.00,Gerstley borate	12.00,Flint	25.00,Lithium carbonate	5.00,Copper carbonate	3.00,,,,,,,,
Green Chinese no GB,04,Green,Untested,Satin matt,Oxidation,Opaque,Spodumene	28.10,Custer feldspar	18.30,EPK	12.30,Dolomite	2.40,Wollastonite	1.00,Flint	14.70,Frit 3195	23.20,Copper carbonate	3.00,,,,,,
Green new,04-03,,Untested,,Oxidation,,Nepheline syenite	15.00,Magnesium carbonate	6.00,Frit 3134	24.00,Kaolin - theoretical	5.00,Silica	5.00,Chromium oxide	1.00,,,,,,,,
Green Ryan's,06-04,Green,,Gloss,Oxidation,Transparent,Frit 3110	70.10,Gerstley borate	7.60,Soda ash	7.50,EPK	6.00,Flint	8.80,Copper carbonate	5.00,Red iron oxide	5.50,Chromium oxide	0.13,,,,,,
