Repository: a0082273/glaze_color_prediction

# glaze_color_prediction

I want to predict the glaze's color, surface, transparency and so on from the recipe, cone, firing, etc.

Data of this repository are from Grazy(http://help.glazy.org/about/#about-the-software)

File: database/Hyperglaze/Hyperglaze.txt (part 1 of 8)
These glaze recipes are given without any representation of  accuracy or safety. They may work, they may not. They may be safe when fired or they may not. All of the materials used in them have hazards associated with them. You must be have sufficient training in the hazards before you use the the materials.  You will have to determine the suitabilty and safety for your use. Do not assume that a lack of a warning about a material means that it is safe.
Boric Acid: May react with bases ( soda ash is one) and release gases. Do not mix Boric Acid Glazes in  small necked bottles or those with tight fitting lids.

Glaze name: Cushing Semitrans Gloss
Cone: 04
Color: Translucent Green
Testing: Tested
Surface texture: Semi-Gloss
Firing: Ox. or Red.

Recipe:	Percent	Batch
Gertsley Borate	50.00	50.00
Minspar 200	34.00	34.00
Edgar Plastic Kaolin	6.00	6.00
Flint	10.00	10.00
Totals:	100.00 %	100.00 gm

Also add:
Copper Carbonate	4.00	4.00

Comments:
Copper Semi trans blue green

Glaze name: Barnard Ash
Cone: 10
Color: SemiOpaque Brown
Testing: Tested
Surface texture: shiny glossy
Firing: Ox. or Red.
Glaze type:  Fake Ash AlMatt 

Recipe:	Percent	Batch
Barnard Slip	55.00	4400
Whiting	45.00	3600
Totals:	100.00 %	8000 Gm

Comments:
Spalls

Glaze name: BAUER'S CLEAR
Cone: 10
Color:  bluish celadon 
Testing: Tested
Surface texture: shiny
Firing: Reduction
Glaze type: Ca MidRoad

Recipe:	Percent	Batch
Cornwall Stone	72.70	72.70
Whiting	18.30	18.30
Gerstley Borate	3.00	3.00
Zinc Oxide	3.00	3.00
Bentonite	3.00	3.00
Totals:	100.00 %	100.00 Gm

Also add:
Red Iron Oxide	1.00	1.00

Comments:
Use thinly on porcelain. Good with oxide washes applied over glaze.
Liner
better without Iron 12/95
Leave Out Iron 4/96
Nice clear glaze, stable onless too thick

Glaze name: BAUER'S red
Cone: 10
Color:   SemiOpaque Red
Testing: Tested
Surface texture: shiny Semi-Gloss
Firing: Reduction
Glaze type: Ca MidRoad

Recipe:	Percent	Batch
Cornwall Stone	71.97	632.6
Whiting	18.12	159.3
Gertsley Borate	2.97	26.1
Zinc Oxide	2.97	26.1
Bentonite	2.97	26.1
Copper Carbonate	0.50	4.4
tin oxide	0.50	4.4
Totals:	100.00 %	879.0 Gm

Comments:
Fires Red or Clear, may fire green in underfired oxidation. Use thick for red. Must be seived.
Liner
Not the brightest red in the world, but has been reliable. 

Glaze name: Bray Shino
Cone: 10
Color: Opaque White, Opaque Orange
Testing: Tested
Surface texture:  Semi-Gloss
Firing: Reduction
Glaze type: Shino

Recipe:	Percent	Batch
Minspar 200	14.60	2920
Spodumene	12.60	2520
EPK	2.90	580
Neph Sy	50.00	10000
Ball Clay	16.60	3320
Soda Ash	3.30	660
Totals:	100.00 %	20000 Gm

Comments:
Relatively Stable shino. Not  a liner glaze.
Shino First.
Very thin coats show slips. Oribe, Tenmoku, Iron Oxide , Rutile, and Copper Carbonate are all good over this glaze as decorators. Broad Areas of overglaze decoration may crawl.
Good for finger swipes.
16000 gram batch isn normal
Minspar 200 is a soda spar. At the Archie Bray foundation they use F-4

Glaze name: Cardew Shino #1
Cone: 10
Color: SemiOpaque Whiten SemiOpaque Tan
Testing: Tested
Surface texture: Semi-Gloss
Firing: Ox. or Red.
Glaze type: shino

Recipe:	Percent	Batch
Neph Sy	44.00	3520
Custer feldspar	44.00	3520
Ball Clay	12.00	960
Totals:	100.00 %	8000 Gm

Also add:
Bentonite	4.00	320

Glaze name: Cardew Shino #2
Cone: 10
Color: SemiOpaque Tan SemiOpaque White
Testing: Tested
Surface texture: Semi-Matte or Satin
Firing: Ox. or Red.
Glaze type: shino

Recipe:	Percent	Batch
Neph Sy	48.89	3520
Custer feldspar	48.89	3520
Ball Clay	2.22	160
Totals:	100.00 %	7200 Gm

Also add:
Soda Ash	5.00	360
Bentonite	4.00	288

Glaze name: Celadon Green
Cone: 10
Color: Translucent Green
Testing: Tested
Surface texture: Semi-Matte or Satin
Firing: Reduction
Glaze type:  Ca Zn Celadon

Recipe:	Percent	Batch
Custer Feldspar	50.00	3000
Dolomite	6.00	360
OM-4 Ball Clay	12.00	720
Whiting	10.00	600
Flint	20.00	1200
Zinc Oxide	2.00	120
Totals:	100.00 %	6000 gm

Also add:
Bentonite	1.00	60

Comments:
Thick Celadon, Stiff
Very lightly pigemnted
CM 1977 #25

OM-4 Ball Clay: free silica -wear a NIOSH approved dust mask when handling dry material

Glaze name: K cel pink
Cone: 10
Color: Semi Transparent  Blue  or Green
Testing: Tested
Surface texture: shiny glossy
Firing: Reduction
Glaze type: celadon

Recipe:	Percent	Batch
Custer Feldspar	25.99	78.0
Whiting	25.99	78.0
Kaolin	6.60	19.8
Ball Clay	20.71	62.1
Flint	20.71	62.1
Totals:	100.00 %	300.0 gm

Also add:
MAson Pink Stain 6020	15.23	45.7

Comments:

Korean Celadon variation

Glaze name: K Celadon with Cobalt
Cone: 10
Color: Semi Transparent  Blue  or Green
Testing: Tested
Surface texture: shiny glossy
Firing: Reduction
Glaze type: celadon

Recipe:	Percent	Batch
Custer Feldspar	25.73	4117
Whiting	25.73	4117
Kaolin	6.53	1045
Ball Clay	20.50	3280
Flint	20.50	3280
RIO	1.01	162
Totals:	100.00 %	16000 gm

Also add:
Cobalt Carbonate	0.60	96

Comments:
LINER
Slightly revised recipe
Korean Celadon variation
Works good in Reduction and Soda
Rutile.40% and Iron1.5% is normal

Glaze name: Katz 111
Cone: 10
Color: Transparent  very light Green
Testing: Tested
Surface texture: shiny glossy
Firing: Reduction

Recipe:	Percent	Batch
Whiting	33.30	2664
Kaolin	33.30	2664
Silica	33.40	2672
Totals:	100.00 %	8000 Gm

Comments:
simple celadonish glaze. Sits near to the Calcia Alumina Silica eutectic.
Better glazes for use can easily be found, but this one is very instructive.

Glaze name: Leach w/Inclusion Pigments
Cone: 10
Color: Translucent White
Testing: Tested
Surface texture: Shiny or Glossy
Firing: Reduction

Recipe:	Percent	Batch
Kaolin	10.00	1524
Whiting	20.00	3048
Custer Feldspar	40.00	6095
Silica	30.00	4571
Totals:	100.00 %	15238 gm

Also add:
Cerdec Pigment	12.60	1920

Glaze name: Leach White
Cone: 10
Color: Translucent White
Testing: Tested
Surface texture: Shiny or Glossy
Firing: Reduction

Recipe:	Percent	Batch
Kaolin	9.52	666
Whiting	19.05	1334
Custer Feldspar	38.10	2667
Silica	28.57	2000
Ultrox	4.76	333
Totals:	100.00 %	7000 gm

Also add:
Bentonite	2.00	140

Comments:
Liner
Be Sure to Seive
Specks over stoneware white
18K grams

Glaze name: Mark's Base & Tenmoku
Cone: 10
Color: Opaque Black breaks brown
Testing: Tested
Surface texture: shiny glossy
Firing: Ox. or Red.
Glaze type: tenmoku

Recipe:	Percent	Batch
Whiting	17.00	3060
Custer Feldspar	45.00	8100
EPK Kaolin	11.00	1980
Flint	27.00	4860
Totals:	100.00 %	18000 gm

Also add:
Red Iron Oxide	10.00	1800
Bentonite	2.00	360

Comments:

LINER
Mix bentonite in dry well before adding water
Good decorator over Ohata Kaki, Iron Red to Green, Shino, Vivika's Hi temp Majolica

Glaze name: Mottled Yellow
Cone: 10
Color: Opaque Yellow to Green
Testing: Tested
Surface texture: matte
Firing: Reduction

Recipe:	Percent	Batch
Custer Feldspar	24.25	485
Dolomite	30.30	606
Edgar Plastic Kaolin	30.30	606
Whiting	7.07	141
Flint	8.08	162
Totals:	100.00 %	2000 gm

Also add:
Red Iron Oxide	3.03	61
Bentonite 	1.01	20

Comments:
Runs , Very Fluid
Not quite as fluid as Redart Fakeash. Highly patterned. Breaks orangey
10/22/01

Glaze name: Oestrich Bisque Crackle Slip
Cone: 10
Color: White slip
Testing: Tested
Surface texture: Slip or Engobe
Firing: Ox. or Red.
Glaze type: Slip

Recipe:	Percent	Batch
Kaolin	18.75	1500
Ball Clay	18.75	1500
Calcined Kaolin	25.00	2000
Custer Feldspar	25.00	2000
Ultrox	6.25	500
Borax	6.25	500
Totals:	100.00 %	8000 gm

Comments:
NOT A GLAZE, NOT A LINER. This is a slip for bisqueware. Nice under Korean, use a thin wash under shino for whiter results. So long as a glaze fires smooth over this slip it does not effect the glazes liner status.

 

Glaze name: Oestrich Bisque Crackle Slip With Colors
Cone: 10
Color: White slip
Testing: Tested
Surface texture: Slip or Engobe
Firing: Ox. or Red.
Glaze type: Slip

Recipe:	Percent	Batch
Kaolin	18.75	56.2
Ball Clay	18.75	56.2
Calcined Kaolin	25.00	75.0
Custer Feldspar	25.00	75.0
Ultrox	6.25	18.8
Borax	6.25	18.8
Totals:	100.00 %	300.0 gm

Also add:
Black Mason Stain	15.00	45.0
Medium Brown-Red Iron Oxide	6.00	18.0
Pink- Pink Stain	20.00	60.0
Green- Chrome Oxide	5.00	15.0

Comments:
NOT A GLAZE, NOT A LINER. This is a slip for bisqueware. Nice under Korean, use a thin wash under shino for whiter results. So long as a glaze fires smooth over this slip it does not effect the glazes liner status.

 

Glaze name: Oestrich Slip (Leather Hard)
Cone: 10
Color: Opaque White
Testing: Tested
Surface texture: ? Slip or Engobe
Firing: Ox. or Red.

Recipe:	Percent	Batch
EPK Kaolin	40.00	3000
Ball Clay	30.00	2250
Silica	15.00	1125
Custer Feldspar	15.00	1125
Totals:	100.00 %	7500 gm

Also add:
Pink 6020 Mason Stain	10.00	750
Black 6600 Mason Stain	10.00	750
Chrome Oxide	5.00	375
Red Iron Oxide	5.00	375

Comments:
Cobalt Carbonate 1.5% and
Mason Stain 6364    5%

about ten quarts water for 12000grms

Glaze name: Ohata Kaki
Cone: 10
Color: kaki
Testing: Tested
Surface texture: shiny glossy
Firing: Reduction
Glaze type: kaki

Recipe:	Percent	Batch
Custer Feldspar	43.90	8338
Silica	19.51	3706
EPK	5.69	1081
Talc	5.69	1081
Whiting	6.50	1235
Bone Ash	8.94	1698
Red Iron Oxide	9.76	1854
Totals:	100.00 %	18992 Gm

Also add:
Bentonite	2.00	380

Comments:
LINER
Iron Red, sometimes black sometimes brown. Likes light reduction with a good cleanup oxidation at the end of the firing.

Glaze name: Ohata Kaki TRashme
Cone: 10
Color: kaki
Testing: Tested
Surface texture: shiny glossy
Firing: Reduction
Glaze type: kaki

Recipe:	Percent	Batch
Custer Feldspar	43.04	5163
Silica	19.13	2295
EPK	5.58	669
Talc	5.58	669
Whiting	6.37	764
Bone Ash	8.77	1052
Red Iron Oxide	9.57	1148
Bentonite	1.96	235
Totals:	100.00 %	11995 Gm

Comments:
LINER
Iron Red, sometimes black sometimes brown. Likes light reduction with a good cleanup oxidation at the end of the firing.

Glaze name: Oso Blue Green
Cone: 10
Testing: Tested
Surface texture: shiny glossy
Firing: Reduction

Recipe:	Percent	Batch
Frit P-54	3.50	525
bone ash	1.00	150
Custer Feldspar	47.00	7050
zinc oxide	3.00	450
ball clay	12.50	1875
whiting	19.00	2850
silica	14.00	2100
Totals:	100.00 %	15000 gm

Also add:
Cobalt Carbonate	0.50	75
rutile	5.00	750

Comments:
based on Bauers Clear
Robins Egg Blue breaks green nice over iron slip slightly fluid
10/22/01

Glaze name: Plastic Dolomite
Cone: 10
Color: Opaque  off White
Testing: Tested
Surface texture: Semi-Matte or Satin
Firing: Reduction
Glaze type:  Mg Ca

Recipe:	Percent	Batch
Plastic Vitrox	85.00	85.00
Dolomite	15.00	15.00
Totals:	100.00 %	100.00 gm

Glaze name: PV Islands
Cone: 10
Color: Opaque White
Testing: Tested
Surface texture: Crawled Islands
Firing: Reduction

Recipe:	Percent	Batch
Plastic Vitrox	90.00	90.00
Spodumene	10.00	10.00
Totals:	100.00 %	100.00 gm

Glaze name: Red Glaze 1
Cone: 10
Color: Red/Blue
Testing: Tested
Surface texture: gloss
Firing: Reduction

Recipe:	Percent	Batch
Bone Ash	1.00	100
Talc	3.00	300
Whiting	15.00	1500
Zinc Oxide	2.00	200
Ferro Frit 3110	17.00	1700
Neph Sy	35.00	3500
Flint	27.00	2700
Totals:	100.00 %	10000 gm

Also add:
Bentonite 	3.00	300
Tin Oxide	1.50	150
Copper Carbonate	1.50	150

Comments:
Fires red on verticals Blue on Horizontals. Semi Fluid. Liner. Expensive.

Glaze name: Red Glaze 2
Cone: 10
Color: Red/Blue
Testing: Tested
Surface texture: gloss
Firing: Reduction

Recipe:	Percent	Batch
Bone Ash	1.00	100
Talc	3.00	300
Whiting	15.00	1500
Zinc Oxide	2.00	200
Ferro Frit 3110	17.00	1700
Neph Sy	35.00	3500
Flint	27.00	2700
Totals:	100.00 %	10000 gm

Also add:
Bentonite 	3.00	300
Tin Oxide	1.50	150
Copper Carbonate	1.50	150
titnaium Dioxide	3.00	300

Comments:
Blue and Green Streaky. NOT RED.
FLuid. Expensive

Glaze name: Reeves Green
Cone: 10
Color: green
Testing: Tested
Surface texture: shiny glossy
Firing: Ox. or Red.

Recipe:	Percent	Batch
Custer Feldspar	75.00	6000
Whiting	15.00	1200
Flint	5.00	400
Kaolin	5.00	400
Totals:	100.00 %	8000 Gm

Also add:
Chromium Oxide	4.00	320

Comments:
with 3% TiO2 instead of Chrome is opalescent crackle grey green. TiO2 is nicer than the Rutile Test

Chromium Oxide: all chromium compounds should be viewed as potentially carcinogenic

Glaze name: UG2 987
Cone: 10
Color: Opaque Brown
Testing: Tested
Surface texture: Semi-Matte or Satin
Firing: Reduction

Recipe:	Percent	Batch
Barnard Slip Clay	50.00	25.00
Custer Feldspar	20.00	10.00
Dolomite	20.00	10.00
Pemco Frit p-54	10.00	5.00
Totals:	100.00 %	50.00 gm

Comments:
UG2 987
Very Fluid
No Rivulets


Glaze name: UG3 987
Cone: 10
Color: Translucent Green
Testing: Tested
Surface texture: Semi-Matte or Satin
Firing: Reduction

Recipe:	Percent	Batch
Barnard Slip Clay	20.00	10.00
Wood Ash	60.00	30.00
Custer Feldspar	20.00	10.00
Totals:	100.00 %	50.00 gm

Comments:
UGRunny Fake Ash, Pools brown not glossy in pools, but bubbly
UG3 
Wood ash is mesquite/Liveoak


Glaze name: UG5 987
Cone: 10
Color: SemiOpaque White
Testing: Tested
Surface texture: Matte
Firing: Reduction

Recipe:	Percent	Batch
Custer Feldspar	30.00	15.00
Dolomite	20.00	10.00
Whiting	30.00	15.00
OM-4 Ball Clay	20.00	10.00
Totals:	100.00 %	50.00 gm

Comments:
ug
Fake Ash, whitish to green ppools

OM-4 Ball Clay: free silica -wear a NIOSH approved dust mask when handling dry material

Glaze name: VIVIKA'S MAJOLICA HITEMP.tamucc
Cone: 10
Color: white
Testing: Tested
Surface texture: Shiny or Glossy
Firing: Reduction
Glaze type:  Majolica

Recipe:	Percent	Batch
Strontium Carbonate	2.01	402
whiting	12.56	2512
Zinc Oxide	2.01	402
Minspar 200	52.56	10512
Ultrox	9.15	1830
Flint	21.71	4342
Totals:	100.00 %	20000 Gm

Also add:
Bentonite	2.00	400

Comments:
Add 1.00Tablespoon of Magnesium Sulfate to a 20,000 gram batch. Make sure to dissolve in water first.
Minspar is a soda feldspar

Glaze name: Midrange Majolica 2
Cone: 5 - 6
Color: Very Opaque White
Testing: Tested
Surface texture: Semi-Gloss
Firing: Oxidation
Glaze type:  Ca B Majolica

Recipe:	Percent	Batch
Pemco Frit P-54	27.30	2184
Nepheline Syenite	4.10	328
Calcined Kaolin	8.64	691
EPK	10.13	810
Whiting	19.72	1578
Flint	30.11	2409
Totals:	100.00 %	8000 Gm

Also add:
Zircopax	25.00	2000
Add CMC gum to harden surface		

Comments:
Variation of Mid-range Majolica that replaces Gerstley borate with a frit to eliminate surface blemishes of the overglaze majolica colorants. Ferro Frit 3134 can be substituted for Pemco Frit P-54. Good as a majolica-like opaque white glaze with oxides and stains brushed over it. Very stable - does not run, applies well with a brush or by other methods. Doesn't craze on cone 10 porcelain fired to cone 6 - test on cone 6 body. Tested on Aardvark stoneware clays: (listed best to worst for smooth surface) Porcelain, Hopkins White 60, Joe Soldate 60, Rio Red (the last two may have a fairly gritty surface, even at cone 6).
Possible Glaze Flaws:  This glaze is fairly powdery without any binder. It will crawl slightly if applied too thickly followed by a wash of color on the raw glaze. 
YOU MUST add CMC to glaze batch to harden the raw surface of this glaze. Use about one tablespoon of CMC powder (soaked in a pint of hot water overnight) per 3000 gram batch.
Colors: Use mason stains mixed 50/50 with Pemco frit P-25 or Ferro Frit 3124, or use 70 stain/30 gerstley borate in a watery mix for colors over glaze or some combination of gerstley borate and frit. Using too much gerstley borate may make the stain change color or become pastel. Purple stains may need to have more flux added up to 3 parts flux to 1 part stain. If you use all frit, add liquid starch or CMC to colors for easier brushing and to minimize smearing before they're fired. A small amount of bentonite may also help to keep the all-frit mixture from settling out.  These binders are not as necessary with the gerstley borate. Use these Duncan EZ-stroke transparent underglazes as overglaze wash for color: EZ003, EZ004, EZ007, EZ012, EZ014, EZ019, EZ020, EZ021, EZ024, EZ025, EZ027, EZ028, EZ030, EZ032, EZ161. Almost all the other EZstrokes will work, especially if thinned slightly. The dark blue and the orange EZstrokes will wrinkle and get rough if applied too thickly. Cover coat CC 154 should work as well. Most other Cover Coat colors will work when  thinly applied, but may be dry if thick. Try adding a teaspoonful of frit or gerstley borate to a jar of CC underglaze for glossier color. Other color possibilities include washes of the common colorants (mix chrome and rutile 50/50 with gerstley borate or frit).
A thin red iron or red earthenware slip or possibly a red terra sigillata on the foot or other exposed clay areas makes a nice contrast if used on a white clay body.  Richard Burkett 1991. 
Other color possibilities: A nice dark blue green with: 2% cobalt carb + 3% chrome oxide + 2% black iron oxide added to the glaze. SDSU 1992

Glaze name: Z-2
Cone: 6
Color: Translucent Green
Testing: Tested
Surface texture: matte
Firing: Oxidation

Recipe:	Percent	Batch
Ultrox	10.00	10.00
F-4	36.00	36.00
Gertsley Borate	22.00	22.00
Ball Clay	6.00	6.00
Dolomite	18.00	18.00
Titanium Dioxide	8.00	8.00
Totals:	100.00 %	100.00 gm

Also add:
Copper Carbonate 	3.00	3.00

Comments:
Pinholes

Glaze name: Z-3
Cone: 6
Color: Translucent Green
Testing: Tested
Surface texture: matte
Firing: Oxidation

Recipe:	Percent	Batch
Ball Clay	6.00	6.00
Dolomite	18.00	18.00
Gertsley Borate	22.00	22.00
Spodumene	36.00	36.00
Titanium Dioxide	8.00	8.00
Ultrox 	10.00	10.00
Totals:	100.00 %	100.00 gm

Also add:
copper Carbonate		

Comments:
Very Matte thick opaque, transparent where it breaks, losses coloration where it breaks. Has the feeling and look of old art glazes

Glaze name: Yellow Orange
Cone: 8 9 10
Color: yellow orange
Testing: Tested
Surface texture: semi matte
Firing: Reduction

Recipe:	Percent	Batch
feldspar	59.58	7150
whiting	18.37	2204
kaolin	15.75	1890
rutile	3.15	378
RIO	3.15	378
Totals:	100.00 %	12000 gm

Comments:
Fluid orange to dull yellow green. Possibly very fludi and streaky. retest 10/22/01
the SP 6:2 p. 11

Glaze name: Eggshell
Cone: 9
Color: Opaque off White
Testing: Tested
Surface texture: Matte
Firing: Reduction

Recipe:	Percent	Batch
Custer Feldspar	52.34	15.12
Dolomite	17.45	5.04
Whiting	2.91	0.84
EPK	24.23	7.00
Manganese Dioxide	2.91	0.84
RIO	0.17	0.05
Totals:	100.00 %	28.89 gm

Comments:
With  .1% Cobalt Carb was violet lightly try .4%, .8%

Glaze name: ?

Color: BLUE
Testing: Tested
Surface texture: Gloss
Firing: Reduction

Recipe:	Percent	Batch
Totals:	Batch? %	100.0 gm

Glaze name: Air
Cone: 0

Firing: Ox. or Red.

Recipe:	Percent	Batch
Air	100.00	100.00
Totals:	100.00 %	100.00 gm

Comments:
CM0096

Glaze name: containerglass averagefrom Kplatt
Cone: 0

Surface texture: ?
Firing: Ox. or Red.

Recipe:	Percent	Batch
Sodium Oxide	15.00	15.00
Calcium Oxide	10.00	10.00
Silica	74.00	74.00
Alumina	1.00	1.00
Totals:	100.00 %	100.00 gm

Sodium Oxide: EXTREMELY CAUSTIC AND DANGEROUS IN RAW FORM
Calcium Oxide: Caustic

Glaze name: Lampang Clay
Cone: 0

Surface texture: shiny glossy
Firing: Ox. or Red.

Recipe:	Percent	Batch
Silica	72.00	68.44
Alumina	23.84	22.66
Iron	0.89	0.85
Potassium Oxide	3.02	2.87
Sodium Oxide	0.25	0.24
Totals:	100.00 %	95.06 gm

Potassium Oxide: EXTREMELY CAUSTIC
Sodium Oxide: EXTREMELY CAUSTIC AND DANGEROUS IN RAW FORM

Glaze name: Raku Fatty White Crackle
Cone: 0
Color: white

Surface texture: shiny glossy
Firing: Ox. or Red.

Recipe:	Percent	Batch
Pemco Frit P-54	75.00	75.00
Ball Clay	8.00	8.00
Silica	8.00	8.00
Ultrox	9.00	9.00
Totals:	100.00 %	100.00 gm

Glaze name: RAKU White Crackle
Cone: 0
Color: White

Surface texture: shiny glossy
Firing: Ox. or Red.

Recipe:	Percent	Batch
Pemco Frit p-54	85.00	8.50
Ultrox	7.00	0.70
kaolin	8.00	0.80
Totals:	100.00 %	10.00 gm

Glaze name: RAKU White Crackle 2
Cone: 0
Color: White

Surface texture: shiny glossy
Firing: Ox. or Red.

Recipe:	Percent	Batch
Pemco Frit p-54	67.29	8.07
Ultrox	5.54	0.66
kaolin	6.33	0.76
cadycal	15.83	1.90
silica	5.01	0.60
Totals:	100.00 %	12.00 gm

Glaze name: Ratchaburi Soda Feldspar
Cone: 0

Surface texture: shiny glossy
Firing: Ox. or Red.

Recipe:	Percent	Batch
Potassium Oxide	0.10	0.10
Sodium Oxide	8.91	8.90
Calcium Oxide	1.30	1.30
Silica	72.16	72.10
Red Iron Oxide	0.21	0.21
Alumina	17.32	17.30
Totals:	100.00 %	99.91 gm

Potassium Oxide: EXTREMELY CAUSTIC
Sodium Oxide: EXTREMELY CAUSTIC AND DANGEROUS IN RAW FORM
Calcium Oxide: Caustic

Glaze name: ContainerGlass100
Cone: 00

Surface texture: shiny glossy
Firing: Ox. or Red.

Recipe:	Percent	Batch
container glass	100.00	100.00
Totals:	100.00 %	100.00 gm

Glaze name: Iron Chromate
Cone: 00

Surface texture: shiny glossy
Firing: Ox. or Red.

Recipe:	Percent	Batch
Iron Chromate	50.00	550
Feldspar	50.00	550
Totals:	100.00 %	1100 gm

Iron Chromate: all chromates are considered potentially carcenogenic

Glaze name: Iron Chromate2
Cone: 00

Surface texture: shiny glossy
Firing: Ox. or Red.

Recipe:	Percent	Batch
Feldspar	50.00	50.00
Red Iron Oxide	14.00	14.00
Chromium Oxide	36.00	36.00
Totals:	100.00 %	100.00 gm

Chromium Oxide: all chromium compounds should be viewed as potentially carcinogenic

Glaze name: Petalite
Cone: 00

Firing: Ox. or Red.

Recipe:	Percent	Batch
Petalite	100.00	100.00
Totals:	100.00 %	100.00 gm

Glaze name: Petalite Substitute
Cone: 00

Firing: Ox. or Red.

Recipe:	Percent	Batch
spodumene	63.42	63.42
talc Mill Whites	1.22	1.22
silica	35.36	35.36
Totals:	100.00 %	100.00 gm

Glaze name: Redart Sig
Cone: 00
Color: Opaque Red Opaque Orange

Firing: Ox. or Red.

Recipe:	Percent	Batch
Redart	97.09	1600
Soda Ash	2.91	48
Totals:	100.00 %	1648 gm

Also add:
Water Gallon	0.06	1

Glaze name: Weiser Apache Sig
Cone: 00
Color: Opaque Orange

Surface texture: Slip or Engobe
Firing: Ox. or Red.

Recipe:	Percent	Batch
Goldart	84.75	
Yellow Iron Oxide	12.71	
Soda Ash	2.54	
Totals:	100.00 %	0.00 gm

Also add:
Water Gallons	0.05	

Comments:

never a liner

Glaze name: Copper Luster Raku Glaze
Cone: 000
Color: copper

Firing: Raku

Recipe:	Percent	Batch
Colemanite	82.00	82.00
Cornwall Stone	18.00	18.00
Totals:	100.00 %	100.00 gm

Also add:
Cobalt Carbonate	3.00	3.00
Copper Carbonate	5.00	5.00

Comments:
CM JJA 91 p.36

Glaze name: Cobalt Oxide/Carbonate
Cone: 0000

Firing: Ox. or Red.

Recipe:	Percent	Batch
Cobalt Oxide	100.00	100.00
Totals:	100.00 %	100.00 gm

Cobalt Oxide: 

Glaze name: Dolomite Pure
Cone: 0000

Firing: Ox. or Red.

Recipe:	Percent	Batch
Totals:	Batch? %	100.0 gm

Glaze name: middlebrroook raku white
Cone: 0000

Surface texture: shiny glossy
Firing: Ox. or Red.

Recipe:	Percent	Batch
Gertsley Borate	70.00	70.00
Talc	30.00	30.00
Totals:	100.00 %	100.00 gm

Glaze name: Nickel Carbonate
Cone: 0000

Firing: Ox. or Red.

Recipe:	Percent	Batch
Nickel Carbonate	100.00	100.00
Totals:	100.00 %	100.00 gm

Nickel Carbonate: can cause allergic skin reactions

Glaze name: Wollastonite
Cone: 0000

Surface texture: matte
Firing: Ox. or Red.

Recipe:	Percent	Batch
Wollastonite	100.00	100.00
Totals:	100.00 %	100.00 gm

Glaze name: Wollastonite Substitiute
Cone: 0000

Firing: Ox. or Red.

Recipe:	Percent	Batch
Whiting	62.48	0.86
Silica	37.52	0.52
Totals:	100.00 %	1.38 gm

Comments:
Substitute for wollastonite
Use batch of 1.38 gms for every single gram of wollastonite.

Glaze name: Yellow Lead
Cone: 01 1

Surface texture: ?
Firing: Ox. or Red.

Recipe:	Percent	Batch
Lead Bisilicate	70.00	70.00
Red Clay	30.00	30.00
Totals:	100.00 %	100.00 gm

Lead Bisilicate: TOXIC-avoid ingestion. DO NOT USE IN GLAZES FOR WARE INTENDED FOR FOOD.

Glaze name: Chrome Red Gloss
Cone: 010
Color: red

Surface texture: Shiny or Glossy
Firing: Ox. or Red.

Recipe:	Percent	Batch
Red Lead	80.39	80.39
Potash Spar	10.78	10.78
Barium Carbonate	3.92	3.92
Flint	4.91	4.91
Totals:	100.00 %	100.00 gm

Also add:
Chromium Oxide	5.80	5.80

Comments:
never a liner

Red Lead: HIGHLY TOXIC-avoid ingestion. NOT FOR USE WITH WARE INTENDED FOR FOOD.

Chromium Oxide: all chromium compounds should be viewed as potentially carcinogenic

Glaze name: Iron Gloss
Cone: 010

Surface texture: ?
Firing: Ox. or Red.

Recipe:	Percent	Batch
Lead Monosilicate	20.00	20.00
Pemco Frit 25	60.00	60.00
RIO	20.00	20.00
Totals:	100.00 %	100.00 gm

Also add:
Bentonite	1.00	1.00


Glaze name: Lead Lithium Gloss
Cone: 010

Surface texture: ?
Firing: Ox. or Red.

Recipe:	Percent	Batch
Lithium Carbonate	11.70	11.70
Lead Monosilicate	52.30	52.30
Kaolin	8.30	8.30
Boric Acid	27.70	27.70
Totals:	100.00 %	100.00 gm


Boric Acid: May react with bases and release gases. Do not mix Boric Acid Glazes in  small necked bottles or those with tight fitting lids.toxic-avoid ingestion or contact with open cuts or wounds.

Glaze name: P-54 Glaze
Cone: 010 ?

Surface texture: shiny glossy
Firing: Ox. or Red.

Recipe:	Percent	Batch
Pemco Frit p-54	90.00	90.00
Edgar Plastic Kaolin	10.00	10.00
Totals:	100.00 %	100.00 gm

Also add:
Bentonite	2.00	2.00

Glaze name: Pale Aqua Luster Raku Glaze
Cone: 010 raku
Color: pale aqua

Firing: Raku

Recipe:	Percent	Batch
Colemanite	25.00	25.00
Gertsley Borate	75.00	75.00
Totals:	100.00 %	100.00 gm

Also add:
Cobalt Oxide	0.10	0.10
Copper Carbonate	3.00	3.00

Comments:

CM JJA 91 p.36

Cobalt Oxide: 

Glaze name: Pale Aqua Raku REvision 1
Cone: 010 raku

Surface texture: shiny glossy
Firing: Ox. or Red.

Recipe:	Percent	Batch
cadycal	69.15	3458
Neph sy	22.54	1127
whiting	8.31	416
Totals:	100.00 %	5000 gm

Also add:
Cobalt Carbonate	0.10	5
Copper Carbonate	3.00	150

Comments:

large revision Mol formula does not match higher in alumina

Glaze name: Pale Lemon Luster Raku Glaze
Cone: 010 raku
Color: pale yellow

Firing: Raku

Recipe:	Percent	Batch
Colemanite	75.00	75.00
Soda Feldspar	25.00	25.00
Totals:	100.00 %	100.00 gm

Also add:
Copper Carbonate	3.00	3.00
Manganese Dioxide	1.50	1.50

Comments:

CM JJA 91 p.36


Glaze name: Smooth Matt
Cone: 010

Firing: Ox. or Red.

Recipe:	Percent	Batch
Lithium Carbonate	5.70	5.70
Hommel 87K	30.60	30.60
Wollast	4.60	4.60
Barium Carbonate	15.30	15.30
Zinc Oxide	6.10	6.10
Kaolin	14.90	14.90
Flint	22.80	22.80
Totals:	100.00 %	100.00 gm

Glaze name: Barium Crackle Crab's Claw Raku
Cone: 012

Firing: Raku

Recipe:	Percent	Batch
Pemco Frit 25	58.19	34.80
Whiting	6.19	3.70
Barium Carbonate	12.54	7.50
Flint	23.08	13.80
Totals:	100.00 %	59.80 gm

Also add:
Bentonite	3.34	2.00

Glaze name: Chrome Red Matte
Cone: 012
Color: red

Surface texture: Matte
Firing: Ox. or Red.

Recipe:	Percent	Batch
White Lead	74.38	74.38
Whiting	2.75	2.75
Feldspar	7.71	7.71
Kaolin	13.78	13.78
Flint	1.38	1.38
Totals:	100.00 %	100.00 gm

Also add:
Chromium Oxide	4.10	4.10

Comments:
never a liner

White Lead: HIGHLY TOXIC-avoid ingestion. NOT FOR USE WITH WARE INTENDED FOR FOOD.

Chromium Oxide: all chromium compounds should be viewed as potentially carcinogenic

Glaze name: Lemon Yellow
Cone: 012
Color: yellow

Surface texture: ?
Firing: Ox. or Red.

Recipe:	Percent	Batch
Ferro Frit 3110	95.00	95.00
Bentonite	5.00	5.00
Totals:	100.00 %	100.00 gm

Also add:
Lead Chromate	1.00	1.00

Comments:
never a liner

Glaze name: Translucent Wide Range
Cone: 012 on down

Surface texture: ?
Firing: Ox. or Red.

Recipe:	Percent	Batch
Colemanite	3.10	3.10
Lithium Carbonate	5.50	5.50
Strontium Carbonate	4.40	4.40
Whiting	4.80	4.80
Zinc Oxide	2.40	2.40
Pemco Frit 25	33.30	33.30
Kaolin	12.40	12.40
Flint	34.10	34.10
Totals:	100.00 %	100.00 gm

Glaze name: Glaze
Cone: 014

Surface texture: ?
Firing: Ox. or Red.

Recipe:	Percent	Batch
Hommel Frit #259	56.60	56.60
Pemco Frit P-54	34.20	34.20
Alumina Hydrate	3.20	3.20
Kaolin	6.00	6.00
Totals:	100.00 %	100.00 gm

Glaze name: Glaze-Smooth Translucent
Cone: 014

Firing: Ox. or Red.

Recipe:	Percent	Batch
Hommel Frit 14	37.70	37.70
Sodium Silico Flouride	37.20	37.20
Aluminum Hyd.	5.20	5.20
Kaolin	10.40	10.40
Flint	9.50	9.50
Totals:	100.00 %	100.00 gm

Glaze name: Raku #1
Cone: 014

Firing: Raku

Recipe:	Percent	Batch
Pemco Frit 25	46.50	4046
Pemco Frit P-54	28.30	2462
Lithium Carbonate	10.90	948
Flint	14.30	1244
Totals:	100.00 %	8700 gm

Also add:
Copper Carbonate	1.00	87
Tin Oxide	1.00	87

Glaze name: Transparent Alkaline With Colorants
Cone: 014

Firing: Ox. or Red.

Recipe:	Percent	Batch
Lithium Carbonate	10.00	10.00
Ferro 3269	43.40	43.40
Pemco 54	26.10	26.10
Kaolin	6.00	6.00
Flint	14.50	14.50
Totals:	100.00 %	100.00 gm

Also add:
  (Dark Red) Gold Chloride  	0.50	0.50
(Yellow)  RIO	5.00	5.00
(Gray Blue) Copper Carbonate	3.00	3.00

Glaze name: Greg Raku
Cone: 015

Surface texture: shiny glossy
Firing: Ox. or Red.

Recipe:	Percent	Batch
Gertsley Borate	30.56	27.50
Frit p-25	31.44	28.30
Lithium Carbonate	8.67	7.80
Flint	12.11	10.90
kaolin	17.22	15.50
Totals:	100.00 %	90.00 gm

Glaze name: Greg Raku revised 1
Cone: 015

Surface texture: shiny glossy
Firing: Ox. or Red.

Recipe:	Percent	Batch
Frit p-25	35.17	35.2
Cadycal	17.53	17.5
neph sy	9.77	9.8
lithium carbonate	9.09	9.1
EPK	11.52	11.5
wollastonite	4.85	4.9
silica	12.08	12.1
Totals:	100.00 %	100.0 gm

Glaze name: Matte
Cone: 015

Surface texture: Matte
Firing: Ox. or Red.

Recipe:	Percent	Batch
Bar Carb	22.00	22.00
Hommel Frit #259	52.00	52.00
Lithium Carbonate	10.50	10.50
Kaolin	7.00	7.00
Flint	8.50	8.50
Totals:	100.00 %	100.00 gm

Bar Carb: HIGHLY Toxic-avoid ingestion.  Do not use in glazes intended for use with food.

Glaze name: Raku
Cone: 015

Firing: Ox. or Red.

Recipe:	Percent	Batch
Gertsley Borate	27.50	27.50
Pemco Frit P-25	38.30	38.30
Lithium Carbonate	7.80	7.80
flint	10.90	10.90
Kaolin	15.50	15.50
Totals:	100.00 %	100.00 gm

Comments:
Honey Brown 8-15% Iron Oxide
Blue Green Transparent 8%
Copper Magnum 8% coppercarb&Manganese Carbonate 3%
Reuter

Glaze name: Saturated Iron Raku
Cone: 015

Surface texture: shiny glossy
Firing: Raku

Recipe:	Percent	Batch
Gertsley Borate	27.50	2200
Pemco Frit 25	38.30	3064
Lithium Carbonate	7.80	624
Flint	10.90	872
Kaolin	15.50	1240
Totals:	100.00 %	8000 Gm

Also add:
(light brown gloss) RIO	5.05	404
(dark brown to black) RIO	13.12	1050
(celadon in kiln red) RIO	1.51	121

Glaze name: Saturated Iron Raku 2
Cone: 015

Surface texture: shiny glossy
Firing: Raku

Recipe:	Percent	Batch
Gertsley Borate	16.20	0.5oz
Pemco Frit 25	74.69	2.4oz
Lithium Carbonate	3.25	0.1oz
Flint	0.00	0.0oz
Ball Clay	5.86	0.2oz
Totals:	100.00 %	0.20 lb/oz

Also add:
(light brown gloss) RIO	5.29	0.2oz
(dark brown to black) RIO	13.73	0.4oz
(celadon in kiln red) RIO	1.59	0.1oz

Glaze name: Selenium Red
Cone: 015
Color: red

Surface texture: ?
Firing: Ox. or Red.

Recipe:	Percent	Batch
Frit 5301 (Ferro)	80.00	80.00
Borax	20.00	20.00
Totals:	100.00 %	100.00 gm

Also add:
Bentonite	5.00	5.00
Selenium Stain	2.00	2.00

Comments:
never a liner

 

Glaze name: Nameless Glaze
Cone: 016

Firing: Ox. or Red.

Recipe:	Percent	Batch
Pemco Frit 25	37.91	43.6
Ferro Frit 3134	22.87	26.3
Lithium Carbonate	8.61	9.9
China Clay	5.39	6.2
Flint	12.17	14.0
Zircopax	13.04	15.0
Totals:	100.00 %	115.0 gm

Glaze name: Akios Red Japanese Enamel
Cone: 018 017 016 015
Color: red

Surface texture: semi mat
Firing: Ox. or Red.

Recipe:	Percent	Batch
white lead	5.88	15.0
Frit 3134	58.83	150.0
flint	11.76	30.0
Red Iron Oxide	23.53	60.0
Totals:	100.00 %	255.0 gm

Comments:
never a liner
99%pure RIO
ball mill dry

White Lead: HIGHLY TOXIC-avoid ingestion. NOT FOR USE WITH WARE INTENDED FOR FOOD.

Glaze name: Overglaze Base
Cone: 018

Surface texture: ?
Firing: Ox. or Red.
Glaze type: base

Recipe:	Percent	Batch
Boric Acid	23.00	23.00
Red Lead	61.00	61.00
Flint	16.00	16.00
Totals:	100.00 %	100.00 gm

Boric Acid: May react with bases and release gases. Do not mix Boric Acid Glazes in  small necked bottles or those with tight fitting lids.toxic-avoid ingestion or contact with open cuts or wounds.

Red Lead: HIGHLY TOXIC-avoid ingestion. NOT FOR USE WITH WARE INTENDED FOR FOOD.

Glaze name: Alternate Majolica
Cone: 02

Surface texture: ?
Firing: Ox. or Red.
Glaze type:  Majolica

Recipe:	Percent	Batch
Ferro Frit 3124	36.20	36.20
Frit 3304	29.41	29.41
F-4	19.00	19.00
Tin Oxide	9.05	9.05
Zircopax	3.17	3.17
EPK	2.26	2.26
Bentonite	0.91	0.91
Totals:	100.00 %	100.00 gm

Frit 3304: Contains Lead- avoid ingestion. NOT FOR USE WITH WARE INTENDED FOR FOOD.

Glaze name: manganese carbonate
Cone: 025

Firing: Ox. or Red.

Recipe:	Percent	Batch
manganese carbonate	100.00	100.00
Totals:	100.00 %	100.00 gm

Manganese Carbonate: TOXIC-avoid inhalation-wear a NIOSH approved dust mask when handling dry material

Glaze name: Bright Bronze
Cone: 03

Firing: Ox. or Red.

Recipe:	Percent	Batch
Ferro Frit 4508	8.80	8.80
Ferro Frit 4363	69.00	69.00
Kaolin	3.00	3.00
Custer Feldspar	9.00	9.00
Manganese Dioxide	7.60	7.60
Copper Oxide	1.00	1.00
Nickel Oxide	1.40	1.40
Titanium Dioxide	0.20	0.20
Totals:	100.00 %	100.00 gm

Comments:
never a liner

Glaze name: Crystalline
Cone: 03

Surface texture: ?
Firing: Ox. or Red.

Recipe:	Percent	Batch
Lithium Carbonate	41.80	41.80
Kaolin	7.40	7.40
Flint	50.80	50.80
Totals:	100.00 %	100.00 gm

Glaze name: Lepidolite Gloss
Cone: 03

Surface texture: Shiny or Glossy
Firing: Ox. or Red.

Recipe:	Percent	Batch
Lepidolite	60.00	60.00
Colemanite	40.00	40.00
Totals:	100.00 %	100.00 gm


Glaze name: Lithium Matte
Cone: 03

Surface texture: Matte
Firing: Ox. or Red.

Recipe:	Percent	Batch
Lithium Carbonate	20.60	20.60
Wollastonite	13.80	13.80
Kaolin	22.20	22.20
Flint	43.40	43.40
Totals:	100.00 %	100.00 gm

Glaze name: A.N.'s Earthenware Glaze
Cone: 04  03  02

Firing: Ox. or Red.

Recipe:	Percent	Batch
Whiting	6.00	6.00
Ferro Frit 3124	80.00	80.00
EPK	14.00	14.00
Totals:	100.00 %	100.00 gm

Also add:
Ultrox	12.00	12.00
Black Copper Oxide	8.00	8.00

Comments:
CM 03-92 p.76

Black . 

Glaze name: Alligator Lansky Red Brown
Cone: 04
Color: red brown

Surface texture: matte
Firing: Ox. or Red.

Recipe:	Percent	Batch
Colemanite	35.61	35.61
Custer Feldspar	15.75	15.75
Kaolin	6.85	6.85
Barium Carbonate	7.88	7.88
Flint	6.51	6.51
RIO	27.40	27.40
Totals:	100.00 %	100.00 gm

Comments:
crawls
never a liner

Glaze name: Archie Bray Black Slip
Cone: 04 - 10
Color: black

Surface texture: slip
Firing: Ox. or Red.

Recipe:	Percent	Batch
redart	46.73	467.2
ball clay	23.36	233.6
manganese dioxide	14.02	140.2
black stain	11.21	112.1
Red iron oxide	4.67	46.7
Totals:	100.00 %	999.7 gm

Comments:
Jet Black Slip,
Do not get in Scrap.
Do not mix in Quanitities over 1000 grams

the SP June 1983 p. 32

Glaze name: Basic White Slip
Cone: 04 03 02
Color: white

Surface texture: slip
Firing: Ox. or Red.

Recipe:	Percent	Batch
talc	30.00	30.00
ball clay	45.00	45.00
calcined kaolin	15.00	15.00
Ferro Frit 3124	10.00	10.00
Totals:	100.00 %	100.00 gm

Comments:

The S.P June 1983 p. 32

Glaze name: Borax Gloss
Cone: 04
Color: Transparent Clear

Surface texture: Shiny or Glossy
Firing: Ox. or Red.

Recipe:	Percent	Batch
Borax	32.00	32.00
Flint	25.00	25.00
Spodumene	19.00	19.00
Zinc Oxide	10.00	10.00
Whiting	9.00	9.00
Kaolin	5.00	5.00
Totals:	100.00 %	100.00 gm

 

Glaze name: Bray Black Slip
Cone: 04 - 10
Color: black

Surface texture: slip
Firing: Ox. or Red.

Recipe:	Percent	Batch
Redart	66.67	66.67
Ball Clay	33.33	33.33
Totals:	100.00 %	100.00 gm

Also add:
Manganese Dioxide	20.00	20.00
Mason #6600	16.00	16.00
Black Iron Oxide	16.00	16.00
(optional) Barium Carbonate	1.00	1.00


Glaze name: Bright Translucent 2
Cone: 04

Surface texture: ?
Firing: Ox. or Red.

Recipe:	Percent	Batch
Neph Sy	44.20	44.20
Colemanite	46.40	46.40
Kaolin	5.10	5.10
Flint	4.30	4.30
Totals:	100.00 %	100.00 gm

Glaze name: Brown Cement
Cone: 04
Color: brown

Firing: Ox. or Red.

Recipe:	Percent	Batch
Portland Cement	19.00	19.00
Lead Monosilicate	58.40	58.40
Flint	22.60	22.60
Totals:	100.00 %	100.00 gm

Comments:
never a liner


Glaze name: C. B. Blue
Cone: 04
Color: Blue

Surface texture: ?
Firing: Ox. or Red.

Recipe:	Percent	Batch
White Lead	59.00	59.00
Flint	25.00	25.00
Ball Clay	11.00	11.00
Kingman	3.00	3.00
Borax	2.00	2.00
Totals:	100.00 %	100.00 gm

Also add:
RIO	4.00	4.00
Tin Oxide	8.00	8.00

Comments:
never a liner

White Lead: HIGHLY TOXIC-avoid ingestion. NOT FOR USE WITH WARE INTENDED FOR FOOD.

 

Glaze name: Charcoal Semi-Matte
Cone: 04
Color: Translucent Gray

Surface texture: matte
Firing: Ox. or Red.

Recipe:	Percent	Batch
Albany 	40.00	40.00
Barnard slip	20.00	20.00
White Lead	40.00	40.00
Totals:	100.00 %	100.00 gm

Barnard Slip: Contains Manganese Dioxide. Limit Chronic exposure. Use same precautions as Manganese Dioxide
White Lead: HIGHLY TOXIC-avoid ingestion. NOT FOR USE WITH WARE INTENDED FOR FOOD.

Glaze name: CLEAR 1
Cone: 04
Color: clear

Surface texture: shiny
Firing: Oxidation
Glaze type:  Ca B

Recipe:	Percent	Batch
Pemco Frit P-54	79.20	6336
Pyrophyllite	19.80	1584
Bentonite	1.00	80
Totals:	100.00 %	8000 Gm

Comments:
leadless

Glaze name: CLEAR 1.2
Cone: 04

Firing: Ox. or Red.

Recipe:	Percent	Batch
Pemco Frit P-54	78.02	78.02
EPK	15.22	15.22
Bentonite	0.65	0.65
silica	6.11	6.11
Totals:	100.00 %	100.00 gm

Glaze name: CLEAR 2
Cone: 04
Color: clear

Surface texture: shiny
Firing: Oxidation

Recipe:	Percent	Batch
Pemco Frit P-54	79.00	6320
Kaolin	21.00	1680
Totals:	100.00 %	8000 Gm

Comments:
leadless

Glaze name: Clear 3
Cone: 04
Color: Transparent Clear

Surface texture: ? Shiny or Glossy
Firing: Ox. or Red.

Recipe:	Percent	Batch
Colemanite	64.00	64.00
Custer Feldspar	12.00	12.00
Flint	12.00	12.00
Ball Clay	6.00	6.00
Barium Carbonate	6.00	6.00
Totals:	100.00 %	100.00 gm

Glaze name: Clear 4
Cone: 04

Firing: Ox. or Red.

Recipe:	Percent	Batch
Neph Sy	75.00	75.00
Lithium Carbonate	25.00	25.00
Totals:	100.00 %	100.00 gm

Also add:
Bentonite	2.00	2.00

Glaze name: Clear Light Yellow Cement
Cone: 04
Color: Yellow

Firing: Ox. or Red.

Recipe:	Percent	Batch
Portland Cement	17.00	17.00
Pemco Frit 25	78.70	78.70
Flint	4.30	4.30
Totals:	100.00 %	100.00 gm

Glaze name: Clear or Celadon
Cone: 04
Color: Celadon

Surface texture: Shiny or Glossy
Firing: Ox. or Red.
Glaze type: celadon

Recipe:	Percent	Batch
Colemanite	70.00	70.00
Kaolin	10.00	10.00
Flint	20.00	20.00
Totals:	100.00 %	100.00 gm

Also add:
(Celadon) RIO	3.00	3.00

Glaze name: Colemanite Gloss
Cone: 04
Color: Transparent Clear Translucent White

Surface texture: Shiny or Glossy
Firing: Ox. or Red.

Recipe:	Percent	Batch
Colemanite	60.00	60.00
Kaolin	15.00	15.00
Flint	25.00	25.00
Totals:	100.00 %	100.00 gm

Glaze name: Crystal Translucent
Cone: 04

Surface texture: ?
Firing: Ox. or Red.

Recipe:	Percent	Batch
Neph Sy	63.64	70.0
Frit 3124	27.27	30.0
Kaolin	9.09	10.0
Totals:	100.00 %	110.0 gm

Also add:
Bentonite	5.00	5.5

Glaze name: Cushing Opaque Matt
Cone: 04

Surface texture: shiny glossy
Firing: Ox. or Red.

Recipe:	Percent	Batch
whiting	6.00	6.00
Ferro Frit 3124	78.00	78.00
minspar 200	14.00	14.00
Edgar plastic kaolin	2.00	2.00
Totals:	100.00 %	100.00 gm

Also add:
copper carb 	2.00	2.00

Glaze name: F White
Cone: 04
Color: white

Surface texture: Shiny or Glossy
Firing: Ox. or Red.

Recipe:	Percent	Batch
Colemanite	75.00	75.00
Kaolin	25.00	25.00
Totals:	100.00 %	100.00 gm

Also add:
(Green) RIO	4.00	4.00

Glaze name: Fat White
Cone: 04
Color: white

Surface texture: ? Semi-Gloss
Firing: Ox. or Red.

Recipe:	Percent	Batch
Ferro Frit 3191	50.01	50.00
Ball Clay	15.38	15.38
Colemanite	7.69	7.69
Kaolin	11.54	11.54
Zircopax	15.38	15.38
Totals:	100.00 %	99.99 gm

Comments:

never a liner

Glaze name: Ferg Blue
Cone: 04
Color: Blue

Surface texture: ? Shiny or Glossy
Firing: Ox. or Red.

Recipe:	Percent	Batch
Ferro Frit 3110	70.00	70.00
Colemanite	5.00	5.00
Flint	10.00	10.00
Soda Ash	10.00	10.00
Kaolin	5.00	5.00
Totals:	100.00 %	100.00 gm

Also add:
Copper Carbonate	3.00	3.00

Comments:

never a liner

Glaze name: frit p-54 glaze
Cone: 04

Surface texture: shiny glossy
Firing: Ox. or Red.

Recipe:	Percent	Batch
Pemco Frit p-54	60.61	72.7
Edgar plastic kaolin	7.57	9.1
potash Feldspar	31.82	38.2
Totals:	100.00 %	120.0 gm

Also add:
bentonite	1.52	1.8

Glaze name: Halifax Clear Base
Cone: 04  05  06
Color: clear

Firing: Ox. or Red.

Recipe:	Percent	Batch
Gertsley Borate	55.00	55.00
Kaolin	30.00	30.00
Flint	15.00	15.00
Totals:	100.00 %	100.00 gm

Comments:
Add your own colorants!
The possibilities look pretty limitless.

Glaze name: Hershey's Base and White
Cone: 04
Color: white

Surface texture: ?
Firing: Ox. or Red.
Glaze type: base

Recipe:	Percent	Batch
