Repository: a0082273/glaze_color_prediction

Data of this repository are from Grazy(http://help.glazy.org/about/#about-the-software)

File: database/Hyperglaze/Hyperglaze.txt (part 2 of 8)
Surface texture: semi matte
Firing: Reduction
Recipe:	Percent	Batch
White Lead	50.00	50.00
Frit 3110 (Ferro)	30.00	30.00
Flint	15.00	15.00
Neph Sy	5.00	5.00
Totals:	100.00 %	100.00 gm

Also add:
(White)    Tin Oxide	10.00	10.00

White Lead: HIGHLY TOXIC-avoid ingestion. NOT FOR USE WITH WARE INTENDED FOR FOOD.

Glaze name: Hirschfeld Yellow
Cone: 04
Color: yellow

Surface texture:  Shiny or Glossy
Firing: Ox. or Red.

Recipe:	Percent	Batch
Red Lead	60.00	4800
Flint	20.00	1600
Kaolin	20.00	1600
Totals:	100.00 %	8000 gm

Comments:
never a liner

Red Lead: HIGHLY TOXIC-avoid ingestion. NOT FOR USE WITH WARE INTENDED FOR FOOD.

Glaze name: Iron Glaze
Cone: 04

Surface texture: ?
Firing: Ox. or Red.

Recipe:	Percent	Batch
Lead Monosilicate	67.20	67.20
Whiting	3.38	3.38
Kaolin	13.12	13.12
RIO	16.30	16.30
Totals:	100.00 %	100.00 gm


Glaze name: Kansas City White or Black
Cone: 04
Color: white or Black

Surface texture: ? Shiny or Glossy
Firing: Ox. or Red.

Recipe:	Percent	Batch
Colemanite	14.29	14.29
Flint	28.57	28.57
Kaolin	57.14	57.14
Totals:	100.00 %	100.00 gm

Also add:
Mason 6600	1.42	1.42
Cobalt Oxide	1.42	1.42
RIO	7.14	7.14

Cobalt Oxide: 

Glaze name: Kibler's White Base Glaze
Cone: 04
Color: white

Firing: Ox. or Red.

Recipe:	Percent	Batch
Barium Carbonate	5.70	5.70
Zinc Oxide	2.30	2.30
Zircopax	14.40	14.40
Ferro Frit 3124	53.10	53.10
EPK	16.40	16.40
Flint	8.10	8.10
Totals:	100.00 %	100.00 gm

Comments:
CM 3-91 p.42

Glaze name: Lansky Base
Cone: 04

Surface texture: ?
Firing: Ox. or Red.
Glaze type: base

Recipe:	Percent	Batch
Colemanite	51.48	52.0
Custer Feldspar	22.77	23.0
Kaolin	4.95	5.0
Barium Carbonate	11.39	11.5
Flint	9.41	9.5
Totals:	100.00 %	101.0 gm

Glaze name: Lauer's Green
Cone: 04
Color: green

Surface texture: Semi-Gloss
Firing: Ox. or Red.

Recipe:	Percent	Batch
Ferro Frit 3417	80.00	80.00
Borax	10.00	10.00
EPK	5.00	5.00
Colemanite	5.00	5.00
Totals:	100.00 %	100.00 gm

Also add:
Black Copper Oxide	3.00	3.00

Ferro Frit 3417: Contains Lead-do not ingest. NOT FOR USE WITH WARE INTENDED FOR FOOD.
 
Black . 

Glaze name: Luster Glaze
Cone: 04

Surface texture: ?
Firing: Ox. or Red.

Recipe:	Percent	Batch
Soda Ash	0.70	0.70
feldspar	25.06	25.03
Flint	11.94	11.93
Tin Oxide	8.67	8.66
Kaolin	0.47	0.47
Whiting	11.00	10.99
Borax	24.12	24.10
White Lead	18.03	18.01
Totals:	100.00 %	99.89 gm

Also add:
Silver Nitrate	2.00	2.00

 
White Lead: HIGHLY TOXIC-avoid ingestion. NOT FOR USE WITH WARE INTENDED FOR FOOD.


Glaze name: Majolica a la Pugh
Cone: 04
Color: SemiOpaque White

Surface texture: Shiny or Glossy
Firing: Ox. or Red.
Glaze type:  Majolica

Recipe:	Percent	Batch
Ferro Frit 3124	84.04	84.04
Barium Carbonate	3.36	3.36
Kaolin	12.60	12.60
Totals:	100.00 %	100.00 gm

Also add:
Zircopax	20.00	20.00

Glaze name: Mirror Black
Cone: 04
Color: black

Surface texture: Shiny or Glossy
Firing: Ox. or Red.

Recipe:	Percent	Batch
White Lead	56.00	56.00
Whiting	6.00	6.00
Ball Clay	8.70	8.70
Flint	22.70	22.70
Cobalt Oxide	2.60	2.60
RIO	2.00	2.00
Manganese Dioxide	2.00	2.00
Totals:	100.00 %	100.00 gm

White Lead: HIGHLY TOXIC-avoid ingestion. NOT FOR USE WITH WARE INTENDED FOR FOOD.

Cobalt Oxide: 


Glaze name: NEWBATZ
Cone: 04
Color: white majolica

Surface texture: shiny
Firing: Oxidation

Recipe:	Percent	Batch
Ferro Frit 3124	90.00	7200
EPK	10.00	800
Totals:	100.00 %	8000 Gm

Also add:
Zircopax	20.00	1600

Comments:
Batz Glaze w/o Barium Carbonate. 

Glaze name: NO BORON 
Cone: 04  
Color: clear

Surface texture: shiny
Firing: Oxidation

Recipe:	Percent	Batch
Flint	42.00	3360
EPK	22.00	1760
Lithium Carbonate	10.00	800
Whiting	10.00	800
Zinc Oxide	10.00	800
Barium Carbonate	6.00	480
Totals:	100.00 %	8000 Gm

Comments:
Use with colors that need a Boron-free glaze.

Glaze name: No Flux With Iron
Cone: 04

Firing: Ox. or Red.

Recipe:	Percent	Batch
Neph Sy	35.60	35.60
Whiting	10.00	10.00
Lithium Carbonate	7.60	7.60
Flint	26.40	26.40
RIO	19.20	19.20
Bentonite	1.20	1.20
Totals:	100.00 %	100.00 gm

Also add:
A textured glaze that responds		
differently in Oxidation and		
Reduction		

Comments:
never a liner

Glaze name: Opaque White
Cone: 04
Color: Opaque White

Surface texture: ?
Firing: Ox. or Red.

Recipe:	Percent	Batch
Colemanite	52.43	52.43
F-4	33.01	33.01
Zircopax	9.71	9.71
Flint	4.85	4.85
Totals:	100.00 %	100.00 gm

Glaze name: Raku Crackle White
Cone: 04
Color: White

Surface texture: ?
Firing: Ox. or Red.

Recipe:	Percent	Batch
Pemco Frit 25	35.40	35.40
Frit 3134	27.40	27.40
Kaolin	7.80	7.80
Flint	11.80	11.80
Lithium Carbonate	7.80	7.80
Zircopax	9.80	9.80
Totals:	100.00 %	100.00 gm

Glaze name: Raku Red
Cone: 04
Color: red

Surface texture: ?
Firing: Ox. or Red.

Recipe:	Percent	Batch
Colemanite	33.30	33.30
Rutile	33.30	33.30
Borax	33.40	33.40
Totals:	100.00 %	100.00 gm

Also add:
Copper Carbonate	6.60	6.60

 

Glaze name: Ric's New Majolica
Cone: 04
Color: White

Surface texture: Glossy or shiny
Firing: Oxidation
Glaze type:  Majolica

Recipe:	Percent	Batch
Frit P-25	18.25	1460
Gerstley Borate	12.45	996
EPK	21.85	1748
Barium Carbonate	5.25	420
Zinc Oxide	1.95	156
Zircopax	13.27	1062
Silica	19.76	1581
Whiting	7.22	578
Totals:	100.00 %	8000 Gm

Comments:
Reformulated from a Ric's Majolica which used frit P-311 or 3124. This glaze is roughly half the cost of fully fritted glaze. Seemed to work well in test, but it needs further testing on actual work. Use these Duncan EZ-stroke transparent underglazes as overglaze wash for color: 003, EZ004, EZ007, EZ012, EZ014, EZ019, EZ020, EZ021, EZ024, EZ025, EZ027, EZ028, EZ030, EZ032, EZ053 (lip red), EZ161. Most others will work.EZ017 is slightly dry, EZ006 is quite dry - not recommended. Cover coat CC 154 works as well. Most other Cover Coat colors will work when quite thin, but will be dry if thick. Try adding a teaspoonful of frit or gerstley borate to a jar of CC underglaze for glossier color. Other color possibilities include washes of the common colorants (mix chrome and rutile 50/50 with gerstley borate or frit).

Glaze name: Rick's Turquoise Raku Glaze
Cone: 04
Color: turquoise

Firing: Ox. or Red.

Recipe:	Percent	Batch
Gertsley Borate	39.33	39.33
Neph Sy	19.83	19.83
Spodumene	20.22	20.22
Lithium Carbonate	20.62	20.62
Totals:	100.00 %	100.00 gm

Also add:
Superpax	19.11	19.11
Copper Carbonate	2.59	2.59
Epsom Salts	0.61	0.61

Comments:
CM 02-96 p.18
Add epsom salts to water, then add this solution to dry batch.  For a blue variation, reduce copper carbonate addition to 1.30% and add 1.30% cobalt carbonate.

Glaze name: Ron Meyer's Transparent Glaze
Cone: 04 03 02 01 1 2 3 4

Firing: Ox. or Red.

Recipe:	Percent	Batch
Ferro Frit 3124	72.73	72.73
Bentonite	9.09	9.09
EPK	9.09	9.09
Flint	9.09	9.09
Totals:	100.00 %	100.00 gm

Comments:
Hanessian uses this recipe applied thin and fired to cone 6

CM 03-96 p. 69

Glaze name: Saddle Tan Semi-Matte
Cone: 04
Color: tan

Surface texture: semi-matte
Firing: Ox. or Red.

Recipe:	Percent	Batch
White Lead	55.00	55.00
Borax	5.00	5.00
Ball Clay	10.00	10.00
Zircopax	10.00	10.00
Flint	20.00	20.00
Totals:	100.00 %	100.00 gm

Also add:
Rutile	4.00	4.00

White Lead: HIGHLY TOXIC-avoid ingestion. NOT FOR USE WITH WARE INTENDED FOR FOOD.

 

Glaze name: Satin Matte
Cone: 04

Surface texture: Matte
Firing: Ox. or Red.

Recipe:	Percent	Batch
Barium Carbonate	5.80	5.80
Lithium Carbonate	10.00	10.00
Whiting	9.80	9.80
Zinc Oxide	9.80	9.80
Kaolin	22.40	22.40
Flint	42.20	42.20
Totals:	100.00 %	100.00 gm

Glaze name: Schwartz Black Slip
Cone: 04
Color: black

Surface texture: slip
Firing: Ox. or Red.

Recipe:	Percent	Batch
redart clay	56.00	56.00
manganese dioxide	22.00	22.00
RIO	11.00	11.00
Ferro Frit 3124	11.00	11.00
Totals:	100.00 %	100.00 gm

Comments:
The Studio Potter June 1983 p.15


Glaze name: Semi-Matte Base
Cone: 04

Surface texture: semi-matte
Firing: Ox. or Red.
Glaze type: bsae

Recipe:	Percent	Batch
Frit 3134	71.40	71.40
Ball Clay	7.10	7.10
Zircopax	21.50	21.50
Totals:	100.00 %	100.00 gm

Also add:
(Turquoise)   Copper Carbonate	5.50	5.50

Glaze name: Semi-Transparent White Crackle
Cone: 04
Color: white

Surface texture: ?
Firing: Ox. or Red.

Recipe:	Percent	Batch
Colemanite	40.00	40.00
F-4	54.00	54.00
Zircopax	6.00	6.00
Totals:	100.00 %	100.00 gm

Glaze name: Taffe Clear
Cone: 04

Surface texture: slip
Firing: Ox. or Red.

Recipe:	Percent	Batch
custer feldspar	37.00	37.00
barium carbonate	21.00	21.00
gertsley borate	21.00	21.00
ball clay	4.00	4.00
flint	17.00	17.00
Totals:	100.00 %	100.00 gm

Comments:
The Studio Potter June 1983 p.15

Glaze name: Translucent White Matte
Cone: 04
Color: Translucent White

Surface texture: matte
Firing: Ox. or Red.

Recipe:	Percent	Batch
F-4	46.00	46.00
Whiting	13.00	13.00
Barium Carbonate	13.00	13.00
Colemanite	12.00	12.00
Flint	10.00	10.00
Zinc Oxide	3.00	3.00
Tin Oxide	3.00	3.00
Totals:	100.00 %	100.00 gm

Glaze name: Transparent
Cone: 04
Color: Transparent Clear

Firing: Ox. or Red.

Recipe:	Percent	Batch
Ferro 3369	41.20	41.20
Neph Sy	24.50	24.50
Flint	13.70	13.70
Ball Clay	9.80	9.80
Whiting	8.80	8.80
Borax	2.00	2.00
Totals:	100.00 %	100.00 gm

Glaze name: Transparent 2
Cone: 04
Color: Transparent Clear

Surface texture: ?
Firing: Ox. or Red.

Recipe:	Percent	Batch
White Lead	55.00	55.00
Borax	5.00	5.00
Ball Clay	10.00	10.00
Feldspar	10.00	10.00
Flint	20.00	20.00
Totals:	100.00 %	100.00 gm

White Lead: HIGHLY TOXIC-avoid ingestion. NOT FOR USE WITH WARE INTENDED FOR FOOD.

 

Glaze name: Volkos Engobe (for green or bisque)
Cone: 04 03 02 01 10???

Surface texture: Slip or Engobe
Firing: Ox. or Red.

Recipe:	Percent	Batch
Flint	30.00	30.00
Neph Sy	25.00	25.00
EPK	20.00	20.00
OM4	20.00	20.00
Borax	5.00	5.00
Totals:	100.00 %	100.00 gm

OM4: free silica -wear a NIOSH approved dust mask when handling dry material
 

Glaze name: Warm Grey
Cone: 04
Color: gray

Surface texture: ?
Firing: Ox. or Red.

Recipe:	Percent	Batch
Gerstley Borate	54.35	2718
Albany	22.83	1142
Ball Clay	22.82	1141
Totals:	100.00 %	5000 gm

Comments:

never a liner

Glaze name: Water Blue
Cone: 04
Color: blue

Surface texture: ? Shiny or Glossy
Firing: Oxidation

Recipe:	Percent	Batch
Ferro Frit 3110	77.00	77.00
Colemanite	5.70	5.70
EPK	7.20	7.20
Flint	10.10	10.10
Totals:	100.00 %	100.00 gm

Also add:
Copper Carbonate	6.00	6.00

Comments:

never a liner

Glaze name: White Slip
Cone: 04
Color: white

Surface texture:  Slip or Engobe
Firing: Ox. or Red.
Glaze type: SLIP

Recipe:	Percent	Batch
EPK	12.50	12.50
Calcined Kaolin	12.50	12.50
Ball Clay	25.00	25.00
Ferro Frit 3124	20.00	20.00
Talc	5.00	5.00
Flint	20.00	20.00
Zircopax	5.00	5.00
Totals:	100.00 %	100.00 gm

Glaze name: Wood Ash 1
Cone: 04

Surface texture: ?
Firing: Ox. or Red.
Glaze type: DRY ASH

Recipe:	Percent	Batch
Colemanite	50.63	50.63
Wood Ash	9.49	9.49
Custer Feldspar	25.96	25.96
Ball Clay	4.43	4.43
Kaolin	6.33	6.33
Borax	3.16	3.16
Totals:	100.00 %	100.00 gm

Wood Ash: caustic-avoid contact with skin or eyes
 

Glaze name: Wood Ash 2
Cone: 04

Firing: Ox. or Red.
Glaze type: DRY ASH

Recipe:	Percent	Batch
Colemanite	47.97	47.97
Oak Ash	29.90	29.90
Custer Feldspar	8.97	8.97
Ball Clay	4.19	4.19
Kaolin	5.98	5.98
Borax	2.99	2.99
Totals:	100.00 %	100.00 gm

Glaze name: Woody's Clear
Cone: 04
Color: CLEAR

Surface texture: ?
Firing: Ox. or Red.

Recipe:	Percent	Batch
Colemanite	50.45	50.44
Neph Sy	15.12	15.12
OM4	11.35	11.35
Flint	13.87	13.87
EPK	6.31	6.31
OPAX	2.90	2.90
Totals:	100.00 %	99.99 gm

OM4: free silica -wear a NIOSH approved dust mask when handling dry material

Glaze name: worthington clear
Cone: 04

Surface texture: shiny glossy
Firing: Ox. or Red.

Recipe:	Percent	Batch
Gertsley Borate	55.00	55.00
Edgar plastic kaolin	30.00	30.00
flint	15.00	15.00
Totals:	100.00 %	100.00 gm

Glaze name: Ferro Frit 3124
Cone: 040

Surface texture: shiny glossy
Firing: Ox. or Red.

Recipe:	Percent	Batch
Ferro Frit 3124	100.00	100.00
Totals:	100.00 %	100.00 gm

Glaze name: Bright Translucent
Cone: 05

Surface texture: Shiny or Glossy
Firing: Ox. or Red.

Recipe:	Percent	Batch
Lithium Carbonate	12.90	12.90
Neph Sy	52.10	52.10
Flint	35.00	35.00
Totals:	100.00 %	100.00 gm

Also add:
Bentonite	2.00	2.00
Zircopax	10.00	10.00
Manganese Carbonate	3.50	3.50

Manganese Carbonate: TOXIC-avoid inhalation-wear a NIOSH approved dust mask when handling dry material

Glaze name: Buff Slip
Cone: 05

Surface texture: ?
Firing: Ox. or Red.
Glaze type: SLIP

Recipe:	Percent	Batch
Goldart	85.00	85.00
Jordan	15.00	15.00
Totals:	100.00 %	100.00 gm

Glaze name: C-Base Raku White
Cone: 05  06
Color: white

Surface texture: shiny glossy
Firing: Raku

Recipe:	Percent	Batch
Ferro Frit 3419	29.10	60.0
Ferro Frit 3396	29.10	60.0
EPK	9.70	20.0
Lead	6.79	14.0
Flint	3.88	8.0
Zircopax	15.03	31.0
Magnesium Zirconium Silicate	4.46	9.2
Bentonite	1.94	4.0
Totals:	100.00 %	206.2 gm

Glaze name: Clear
Cone: 05
Color: Transparent Clear

Surface texture: ?
Firing: Ox. or Red.

Recipe:	Percent	Batch
Barium Carbonate	30.40	30.40
Pemco Frit 25	49.00	49.00
Kaolin	4.00	4.00
Flint	16.60	16.60
Totals:	100.00 %	100.00 gm

Glaze name: Clear 2
Cone: 05
Color: CLEAR

Surface texture: ?
Firing: Ox. or Red.

Recipe:	Percent	Batch
Barium Carbonate	32.20	32.20
Pemco Frit 25	47.10	47.10
Kaolin	17.60	17.60
Flint	3.10	3.10
Totals:	100.00 %	100.00 gm

Glaze name: Light Brown Satin Matte
Cone: 05
Color: LIGHT BROWN

Surface texture: Semi-Matte or Satin
Firing: Ox. or Red.

Recipe:	Percent	Batch
Lithium Carbonate	12.80	12.80
Sodium Bicarbonate	29.20	29.20
Kaolin	13.50	13.50
Flint	44.50	44.50
Totals:	100.00 %	100.00 gm

Also add:
Zircopax	20.00	20.00
Manganese Carbonate	3.50	3.50

Manganese Carbonate: TOXIC-avoid inhalation-wear a NIOSH approved dust mask when handling dry material

Glaze name: Matte 2
Cone: 05

Surface texture:  Matte
Firing: Ox. or Red.

Recipe:	Percent	Batch
Ferro Frit 3134	49.30	49.30
Kaolin	16.70	16.70
Calcined Kaolin	10.70	10.70
Flint	23.30	23.30
Totals:	100.00 %	100.00 gm

Glaze name: Matthias' Majolica Glaze
Cone: 05

Firing: Ox. or Red.

Recipe:	Percent	Batch
Ferro Frit 3124	83.34	83.34
Ball Clay	8.33	8.33
EPK	8.33	8.33
Totals:	100.00 %	100.00 gm

Also add:
Rutile	1.11	1.11
Zircopax	11.11	11.11

Comments:
CM 10-92 p.56

Glaze name: Moravian Semi Clear
Cone: 05

Firing: Ox. or Red.

Recipe:	Percent	Batch
Hommel G-1	62.50	62.50
Cornwall	15.50	15.50
Whiting	0.80	0.80
EPK	4.90	4.90
Flint	16.30	16.30
Totals:	100.00 %	100.00 gm

Glaze name: Moravian Shiny Clear
Cone: 05

Surface texture: Shiny or Glossy
Firing: Ox. or Red.

Recipe:	Percent	Batch
Hommel G-1	73.00	73.00
Cornwall	21.40	21.40
Flint	5.60	5.60
Totals:	100.00 %	100.00 gm

Glaze name: Orange Matte
Cone: 05
Color: orange

Surface texture: Matte
Firing: Ox. or Red.

Recipe:	Percent	Batch
Colemanite	58.30	58.30
Kaolin	2.90	2.90
Flint 	38.80	38.80
Totals:	100.00 %	100.00 gm

Also add:
Rutile	4.00	4.00
Tin Oxide	5.00	5.00

Glaze name: Pattern Violet Brown
Cone: 05
Color: vioelt/brown

Firing: Ox. or Red.

Recipe:	Percent	Batch
Lithium Carbonate	15.90	15.90
Sodium Bicarbonate	36.20	36.20
Kaolin	10.90	10.90
Flint	37.00	37.00
Totals:	100.00 %	100.00 gm

Also add:
Zircopax	10.00	10.00
Manganese Carbonate	3.50	3.50

Comments:
never a liner

Manganese Carbonate: TOXIC-avoid inhalation-wear a NIOSH approved dust mask when handling dry material

Glaze name: TBR Semi Matte
Cone: 05  04

Surface texture:  Semi-Matte or Satin
Firing: Ox. or Red.

Recipe:	Percent	Batch
White Lead	52.00	52.00
Feldspar	15.00	15.00
Flint	13.00	13.00
Borax	9.00	9.00
Ball Clay	4.00	4.00
Whiting	2.00	2.00
Tin Oxide	5.00	5.00
Totals:	100.00 %	100.00 gm

Also add:
Rutile	4.00	4.00

White Lead: HIGHLY TOXIC-avoid ingestion. NOT FOR USE WITH WARE INTENDED FOR FOOD.

 

Glaze name: Translucent Bright
Cone: 05
Color: translucent

Surface texture: Shiny or Glossy
Firing: Ox. or Red.

Recipe:	Percent	Batch
Lithium Carbonate	9.60	9.60
Sodium Bicarbonate	22.00	22.00
Alumina Hydrate	8.10	8.10
Kaolin	13.40	13.40
Flint	46.90	46.90
Totals:	100.00 %	100.00 gm

Also add:
Manganese Carbonate	3.50	3.50

Manganese Carbonate: TOXIC-avoid inhalation-wear a NIOSH approved dust mask when handling dry material

Glaze name: Woody's Clear Base Glaze
Cone: 05  04
Color: clear

Firing: Ox. or Red.

Recipe:	Percent	Batch
Gertsley Borate	26.00	26.00
Lithium Carbonate	4.00	4.00
Ferro Frit 3124	30.00	30.00
Neph Sy	20.00	20.00
EPK	10.00	10.00
(325 M) Flint	10.00	10.00
Totals:	100.00 %	100.00 gm

Comments:
Color variations possible with oxide, carbonate, or stain additions

CM 04-96 p.96

Glaze name: Adventurine
Cone: 06  05

Surface texture: ?
Firing: Ox. or Red.

Recipe:	Percent	Batch
Flint	39.70	39.70
Borax	38.80	38.80
RIO	15.20	15.20
Boric Acid	2.70	2.70
Barium Carbonate	2.20	2.20
Kaolin	1.40	1.40
Totals:	100.00 %	100.00 gm

Comments:
iron crystals. never a liner

 
Boric Acid: May react with bases and release gases. Do not mix Boric Acid Glazes in  small necked bottles or those with tight fitting lids.toxic-avoid ingestion or contact with open cuts or wounds.

Glaze name: ALKALINE MATTE
Cone: 06 - 04
Color: base

Surface texture: matte  
Firing: Oxidation

Recipe:	Percent	Batch
Frit 3110	43.70	3496
Custer Feldspar	21.60	1728
Barium Carbonate	10.90	872
EPK	13.90	1112
Cornwall Stone	9.90	792
Totals:	100.00 %	8000 Gm

Comments:
apply thinly
never a liner

Glaze name: Bright Matte
Cone: 06

Surface texture: Matte
Firing: Ox. or Red.

Recipe:	Percent	Batch
Neph Sy	33.70	33.70
Colemanite	49.30	49.30
Flint	17.00	17.00
Totals:	100.00 %	100.00 gm

Also add:
Bentonite	2.00	2.00

Comments:

never a liner

Glaze name: CLEAR 3
Cone: 06
Color: clear

Surface texture: shiny
Firing: Oxidation

Recipe:	Percent	Batch
Pemco Frit P-54	83.20	6656
Pyrophyllite	15.80	1264
Bentonite	1.00	80
Totals:	100.00 %	8000 Gm

Comments:
leadless

Glaze name: CLEAR 4
Cone: 06 - 04
Color: clear

Surface texture: shiny
Firing: Oxidation

Recipe:	Percent	Batch
Ferro Frit 3195	90.00	7200
EPK	10.00	800
Totals:	100.00 %	8000 Gm

Comments:
For cone 04-03 use: Ferro Frit 3195 85.0/EPK 15.0

Glaze name: CLEAR 5
Cone: 06 - 04
Color: clear

Surface texture: shiny
Firing: Oxidation

Recipe:	Percent	Batch
Gerstley Borate	55.00	4400
EPK	30.00	2400
Flint	15.00	1200
Totals:	100.00 %	8000 Gm

Comments:
leadless

Glaze name: CLEAR 6
Cone: 06 - 04
Color: clear

Surface texture: shiny
Firing: Oxidation

Recipe:	Percent	Batch
Pemco Frit P-54	90.00	7200
Kaolin	10.00	800
Totals:	100.00 %	8000 Gm

Comments:
leadless

Glaze name: Clear Enamel
Cone: 06
Color: clear

Surface texture: ?
Firing: Ox. or Red.

Recipe:	Percent	Batch
Ferro Frit 3195	95.00	95.00
Bentonite	5.00	5.00
Totals:	100.00 %	100.00 gm

Glaze name: Clear Soda
Cone: 06

Surface texture: ?
Firing: Ox. or Red.

Recipe:	Percent	Batch
Lithium Carbonate	9.00	9.00
Soda Ash	30.00	30.00
Kaolin	22.00	22.00
Flint	39.00	39.00
Totals:	100.00 %	100.00 gm

Also add:
(Satin Matt) Tin Oxide	10.00	10.00

Glaze name: G-76 Clear
Cone: 06 05 04 03
Color: clear

Firing: Ox. or Red.

Recipe:	Percent	Batch
gertsley borate	37.62	38.0
potash feldspar	36.63	37.0
barium carbonate	13.86	14.0
flint	10.89	11.0
bentonite	0.99	1.0
Totals:	100.00 %	101.0 gm

Also add:
black iron oxide	0.99	1.0

Comments:

the SP June 1983 p. 32

Glaze name: George's Gold
Cone: 06  05
Color: gold

Surface texture: ?
Firing: Ox. or Red.

Recipe:	Percent	Batch
Ferro Frit 3195	90.00	7200
Ball Clay	10.00	800
Totals:	100.00 %	8000 gm

Also add:
Silver Nitrate	1.00	80
Bismuth Subnitrate	4.00	320

Comments:
never a liner
raku


Glaze name: Glaze 3
Cone: 06 - 3

Surface texture: ?
Firing: Ox. or Red.

Recipe:	Percent	Batch
Ferro Frit 3134	46.00	46.00
Wollastonite	5.90	5.90
Alumina Hydrate	10.00	10.00
Kaolin	8.30	8.30
Flint	29.80	29.80
Totals:	100.00 %	100.00 gm

Glaze name: Glaze 4
Cone: 06 - 4

Surface texture: ?
Firing: Ox. or Red.

Recipe:	Percent	Batch
Pemco Frit 25	41.20	41.20
Wollastonite	35.20	35.20
Alumina Hydrate	6.80	6.80
Kaolin	16.80	16.80
Totals:	100.00 %	100.00 gm

Also add:
This Glaze is a smooth trans-		
lucent at Cone 06, clear at 		
Cone 1, and clear and bright at		
Cone 4		

Glaze name: Lithium Slip
Cone: 06

Firing: Ox. or Red.

Recipe:	Percent	Batch
Lithium Carbonate	27.68	27.68
Bentonite	2.88	2.88
Kaolin	13.99	13.99
Flint	55.45	55.45
Totals:	100.00 %	100.00 gm

Also add:
Copper Carbonate	3.81	3.81

Comments:
reduction
helps produce raku luster

CM 05-94 p.40

Glaze name: MAJOLICA 2
Cone: 06 - 04
Color: white

Surface texture: shiny
Firing: Oxidation
Glaze type:  Majolica

Recipe:	Percent	Batch
Nepheline Syenite	17.13	1370
Gerstley Borate	25.65	2052
Ferro Frit 3195	25.65	2052
EPK	8.52	682
Flint	8.52	682
Bentonite	1.70	136
Plastic Vitrox	12.83	1026
Totals:	100.00 %	8000 Gm

Comments:
Try using Cornwall Stone instead of plastic vitrox for a variation.

Glaze name: MauchTests
Cone: 06

Surface texture: shiny glossy
Firing: Ox. or Red.

Recipe:	Percent	Batch
Pemco Frit P-25	70.00	70.00
CadyCal	15.00	15.00
EPK	15.00	15.00
Totals:	100.00 %	100.00 gm

Comments:
Try Copper Carbonate 2%
Cobalt Carbonate .5%
Ultrox 7%
Iron oixde 1% and 5%
Pink Stain 6020 7%
PrYellow Stain %7
Red Inclusion Pigment 7%
not for functional ware

Glaze name: Mishima Slip
Cone: 06

Surface texture: slip
Firing: Ox. or Red.

Recipe:	Percent	Batch
Talc	50.00	50.00
Neph Sy	10.00	10.00
Ball Clay	40.00	40.00
Totals:	100.00 %	100.00 gm

Comments:
CM 3-91 p.42

glaze stains 2-20%

Glaze name: Off White
Cone: 06 05 04 03 02
Color: white

Firing: Ox. or Red.

Recipe:	Percent	Batch
Colemanite	70.00	70.00
Flint	20.00	20.00
Redart	10.00	10.00
Totals:	100.00 %	100.00 gm

Glaze name: S.A.C. Black Slip
Cone: 06 - 5
Color: black 

Surface texture: slip
Firing: Ox. or Red.

Recipe:	Percent	Batch
Cedar Heights Redart	100.00	100.00
Totals:	100.00 %	100.00 gm

Also add:
Black Copper	6.25	6.25
Cobalt Oxide	3.13	3.13
Manganese Dioxide	3.75	3.75
RIO	6.25	6.25

Comments:

CM 02-96 p.20

Black . 
Cobalt Oxide: 


Glaze name: S.A.C. White Slip
Cone: 06 - 5
Color: white

Surface texture: Slip 
Firing: Ox. or Red.

Recipe:	Percent	Batch
Opax	4.97	4.97
Ferro Frit 3110	14.90	14.90
Kona F-4 Feldspar	9.94	9.94
Ball Clay	14.90	14.90
Bentonite	0.65	0.65
Flint	54.64	54.64
Totals:	100.00 %	100.00 gm

Also add:
a pinch of epsom salts		

Comments:
CM 02-96 p.20

Glaze name: TANG
Cone: 06

Surface texture: ?
Firing: Ox. or Red.

Recipe:	Percent	Batch
Lead Carbonate	70.00	70.00
Flint 	20.00	20.00
Kaolin	10.00	10.00
Totals:	100.00 %	100.00 gm

Comments:
never a liner


Glaze name: Crawl Color Tests
Cone: 06, 05, 04
Color: white

Surface texture: crawl
Firing: Oxidation

Recipe:	Percent	Batch
Gertsley Borate	44.72	3576
Magnesium Carbonate	33.66	2691
EPK	17.88	1430
Borax	3.73	298
Totals:	100.00 %	7995 Gm

Comments:
This is a nice,dependable crawl glaze. Fine to almost no crawling when very thin. Large platelets of glaze when thicker, but they may flake off. Fired to cone 04 this glaze becomes more glassy, giving beads of glaze.never a liner

 

Glaze name: Crawl Color Tests
Cone: 06, 05, 04
Color: white

Surface texture: crawl
Firing: Oxidation

Recipe:	Percent	Batch
Gerstley Borate	46.51	3721
Magnesium Carbonate	31.01	2481
EPK	18.60	1488
Borax	3.88	310
Totals:	100.00 %	8000 Gm

Comments:
This is a nice,dependable crawl glaze. Fine to almost no crawling when very thin. Large platelets of glaze when thicker, but they may flake off. Fired to cone 04 this glaze becomes more glassy, giving beads of glaze.

Glaze name: SDSU Crawl
Cone: 06, 05, 04
Color: white

Surface texture: crawl
Firing: Oxidation

Recipe:	Percent	Batch
Gerstley Borate	46.51	3721
Magnesium Carbonate	31.01	2481
EPK	18.60	1488
Borax	3.88	310
Totals:	100.00 %	8000 Gm

Also add:
Zircopax	5.43	434

Comments:
This is a nice,dependable crawl glaze. Fine to almost no crawling when very thin. Large platelets of glaze when thicker, but they may flake off. Fired to cone 04 this glaze becomes more glassy, giving beads of glaze.

Glaze name: Altered Colemanite Glaze
Cone: 07 06

Surface texture:  Matte crawl
Firing: Ox. or Red.

Recipe:	Percent	Batch
Gerstley Borate	20.94	1047
Whiting	4.99	249
Zinc Oxide	7.28	364
Ferro Frit 3124	9.97	498
EPK	19.94	997
Flint	36.89	1844
Totals:	100.00 %	5000 gm

Also add:
Mason Stain10-15%		

Glaze name: Autumn Frost
Cone: 07

Surface texture: ?
Firing: Ox. or Red.

Recipe:	Percent	Batch
Lead Monosilicate	85.00	85.00
Kaolin	10.00	10.00
Flint	5.00	5.00
Totals:	100.00 %	100.00 gm

Also add:
Chromium Oxide	5.00	5.00

Comments:

never a liner


Chromium Oxide: all chromium compounds should be viewed as potentially carcinogenic

Glaze name: Gronberg's Lead Base Glaze
Cone: 07

Firing: Ox. or Red.

Recipe:	Percent	Batch
Lead Carbonate	66.67	66.67
Kaolin	13.33	13.33
Flint	20.00	20.00
Totals:	100.00 %	100.00 gm

Also add:
BLUE:   Cobalt Carbonate	0.50	0.50
Manganese Dioxide	0.17	0.17
GREEN:   Copper Carbonate	3.33	3.33
YELLOW: Potassium Bichromate	1.50	1.50

Comments:
Potentially TOXIC to user or potter!!

CM 03-92 p.14



Glaze name: Holly Green
Cone: 07
Color: green

Firing: Ox. or Red.

Recipe:	Percent	Batch
Pemco 742	80.00	80.00
Kaolin	20.00	20.00
Totals:	100.00 %	100.00 gm

Also add:
Chromium Oxide	4.00	4.00

Glaze name: Rick's Raku
Cone: 07 - 06
Color: white, mostly opaque

Surface texture: shiny
Firing: Raku

Recipe:	Percent	Batch
Gerstley Borate	53.34	4267
Nepheline Syenite	13.33	1066
Frit 3124	30.00	2400
EPK	3.33	266
Totals:	100.00 %	8000 Gm

Also add:
Zircopax	6.67	534

Comments:
A nice white raku base glaze.  Great with 10-15% of any glaze stain. Originally, 2 parts Clear Crackle Glaze, 1 part NewBatz Glaze.

Glaze name: Bright Garnet Red
Cone: 08
Color: red

Firing: Ox. or Red.

Recipe:	Percent	Batch
Lithium Carbonate	0.80	0.80
Neph Sy	43.80	43.80
Ferro 3223	55.40	55.40
Totals:	100.00 %	100.00 gm

Also add:
Bentonite	2.00	2.00
Copper Carbonate	0.50	0.50
Tin Oxide	1.00	1.00

Glaze name: Brilliant Copper Luster
Cone: 08
Color: copper

Firing: Ox. or Red.

Recipe:	Percent	Batch
Lithium Carbonate	4.80	4.80
Whiting	14.50	14.50
Ferro 3223	57.00	57.00
Kaolin	16.60	16.60
Calcined Kaolin	7.10	7.10
Totals:	100.00 %	100.00 gm

Also add:
Powdered Bismuth Metal	1.00	1.00
Copper Carbonate	0.50	0.50

Glaze name: Bruce's Luster Glaze
Cone: 08

Firing: Reduction

Recipe:	Percent	Batch
Ferro Frit 3110	90.00	90.00
Ball Clay	10.00	10.00
Totals:	100.00 %	100.00 gm

Also add:
Bismuth Subnitrate	2.00	2.00
Silver Nitrate	1.00	1.00

Comments:
CM 3-91 p.42


Glaze name: Buck's Matt Red Raku Glaze
Cone: 08
Color: red

Surface texture: matte
Firing: Ox. or Red.

Recipe:	Percent	Batch
Borax	NAN(255)	
Colemanite	NAN(255)	
Lithium Carbonate	NAN(255)	
Spodumene	NAN(255)	
Ferro Frit 3278	NAN(255)	
Totals:	NAN(255) %	90.63 gm

Also add:
Tin Oxide	NAN(255)	
Titanium Dioxide	NAN(255)	
Zirconium Spinel	NAN(255)	
Copper Carbonate	NAN(255)	

Comments:
CM 04-92 p.81

Glaze name: Buck's Matt Red Raku Glaze 2
Cone: 08
Color: red

Surface texture: 'matte
Firing: Ox. or Red.

Recipe:	Percent	Batch
Borax	63.16	63.16
Gerstley Borate	16.96	16.96
Lithium Carbonate	4.68	4.68
Spodumene	15.20	15.20
Totals:	100.00 %	100.00 gm

Also add:
Tin Oxide	5.85	5.85
Titanium Oxide	3.51	3.51
Zirconium Spinel	5.85	5.85
Copper Carbonate	1.75	1.75

Comments:
CM 04-92 p.81

Glaze name: Buck's Red Matt Raku Glaze
Cone: 08
Color: red

Surface texture: matte
Firing: Ox. or Red.

Recipe:	Percent	Batch
Boric Acid	48.10	48.10
Colemanite	7.01	7.01
Lithium Carbonate	2.02	2.02
Pearl Ash	28.15	28.15
Spodumene	14.72	14.72
Totals:	100.00 %	100.00 gm

Also add:
Tin Oxide	7.13	7.13
Titanium Dioxide	2.73	2.73
Zirconium Spinel	5.94	5.94
Copper Carbonate	2.97	2.97

Comments:
CM 04-92 p.81

Boric Acid: May react with bases and release gases. Do not mix Boric Acid Glazes in  small necked bottles or those with tight fitting lids.toxic-avoid ingestion or contact with open cuts or wounds.

Pearl Ash: CAUSTIC and soluble - avoid skin contact and inhalation of mists.

Glaze name: Clear Crackle
Cone: 08
Color: clear

Surface texture: shiny, crackle
Firing: Raku

Recipe:	Percent	Batch
Gerstley Borate	80.00	6400
Nepheline Syenite	20.00	1600
Totals:	100.00 %	8000 Gm

Comments:
A classic american raku glaze. Can be opacified with 5-10% Zircopax for crackle white or colorants can be added.

Glaze name: Egyptian Paste
Cone: 08  09

Firing: Oxidation

Recipe:	Percent	Batch
Custer Feldspar	45.08	11.00
Silica	36.89	9.00
EPK	9.84	2.40
Soda Ash	8.20	2.00
Totals:	100.00 %	24.40 gm

Also add:
Copper Carbonate	8.20	2.00
Turquoise Stain	8.20	2.00

Comments:

See also CM 11-91 for several closely related yet slightly different recipes for this same glaze  p.64

Glaze name: GFK
Cone: 08 07 06 05 04 03 02
Color: clear to greenish-white

Surface texture: ?
Firing: Ox. or Red.

Recipe:	Percent	Batch
Colemanite	70.00	70.00
Kaolin	10.00	10.00
Flint	20.00	20.00
Totals:	100.00 %	100.00 gm

Comments:
use cadycal for colemanite

Glaze name: GLASS RED
Cone: 08 - 06
Color:  coppery red

Surface texture: shiny
Firing: Raku

Recipe:	Percent	Batch
Gerstley Borate	50.00	4000
Borax	50.00	4000
Totals:	100.00 %	8000 Gm

Also add:
Iron Oxide	5.00	400
Copper Carbonate	10.00	800

Comments:
Reduction during firing may help get red.

Glaze name: Kajitani Black Stain
Cone: 08
Color: black

Firing: Ox. or Red.

Recipe:	Percent	Batch
Black Iron Oxide	30.00	30.00
Chrome Oxide	20.00	20.00
Cobalt Oxide	10.00	10.00
Manganese Dioxide	40.00	40.00
Totals:	100.00 %	100.00 gm

Comments:
CM 1-91 p.42

calcined at cone 08, then ball milled before use

Cobalt Oxide: 


Glaze name: Lizard Skin Raku Glaze
Cone: 08  07  06
Color: mottled green to copper

Firing: Raku

Recipe:	Percent	Batch
Borax	8.40	8.40
Colemanite	58.80	58.80
Lithium Carbonate	12.60	12.60
Magnesium Carbonate	3.40	3.40
Neph Sy	16.80	16.80
Totals:	100.00 %	100.00 gm

Also add:
Copper Carbonate	3.00	3.00

Comments:
CM 12-91 p.82

 

Glaze name: Tar Black of Elliot
Cone: 08 - 2
Color: black

Surface texture: ?
Firing: Ox. or Red.

Recipe:	Percent	Batch
Colemanite	42.14	44.6
Borax	32.78	34.7
Flint	9.36	9.9
Iron Chromate	15.72	16.6
Totals:	100.00 %	105.9 gm

Also add:
RIO	9.36	9.9
Rutile	9.36	9.9
Cobalt Oxide	9.36	9.9
Black Copper Oxide	9.36	9.9

Comments:

never a liner

 
Iron Chromate: all chromates are considered potentially carcenogenic

Cobalt Oxide: 

Black . 

Glaze name: Very Dry Burgundy Matt Raku Glaze
Cone: 08  07  06

Surface texture: matte
Firing: Raku

Recipe:	Percent	Batch
Colemanite	50.00	50.00
Talc	30.00	30.00
Neph Sy	20.00	20.00
Totals:	100.00 %	100.00 gm

Also add:
Copper Carbonate	3.00	3.00

Comments:

CM 12-91 p.82

yields a wide range of colors

Glaze name: Von Allen's Lead Matt Glaze
Cone: 08

Firing: Ox. or Red.

Recipe:	Percent	Batch
Barium Carbonate	9.00	9.00
White Lead	64.00	64.00
Cornwall Stone	3.80	3.80
Custer Feldspar	19.40	19.40
EPK	3.80	3.80
Totals:	100.00 %	100.00 gm

Comments:
DO NOT USE ON WARE INTENDED FOR FOOD!  HANDLE WITH CARE.

applied thickly

CM JJA 1992 p.45

Color Variations:

RED:  Mason Chrome Stain %5
          Mason Praseodymium
           Yellow Stain  %10

WHITE: Mason White Stain %20

DARK GOLD:  
Mason White Stain %5-10
Mason Charcoal Stain %5-10

White Lead: HIGHLY TOXIC-avoid ingestion. NOT FOR USE WITH WARE INTENDED FOR FOOD.

Glaze name: Yellow Iridescent Silver
Cone: 08
Color: yellow/silver

Firing: Ox. or Red.

Recipe:	Percent	Batch
Lithium Carbonate	4.70	4.70
Strontium Carbonate	22.30	22.30
Ferro 3223	46.00	46.00
Neph Sy	27.00	27.00
Totals:	100.00 %	100.00 gm

Also add:
Bentonite	2.00	2.00
Silver Nitrate	1.00	1.00

Comments:
never a liner

Glaze name: Clear
Cone: 1
Color: clear

Surface texture: ?
Firing: Ox. or Red.

Recipe:	Percent	Batch
Hommel Frit 14	50.50	50.50
Kaolin	20.50	20.50
Calcined Kaolin	18.20	18.20
Flint	10.80	10.80
Totals:	100.00 %	100.00 gm

Glaze name: Crowley's Transparent Matt Glaze
Cone: 1
Color: clear

Firing: Ox. or Red.

Recipe:	Percent	Batch
Lead Bisilicate	48.00	48.00
Whiting	10.00	10.00
Feldspar	25.00	25.00
Kaolin	17.00	17.00
Totals:	100.00 %	100.00 gm

Comments:
Color variations achieved with stains or oxides.  DO NOT USE on wares intended for food!

CM J-J-A 1992 p.14

Lead Bisilicate: TOXIC-avoid ingestion. DO NOT USE IN GLAZES FOR WARE INTENDED FOR FOOD.

Glaze name: Crowley's White Slip
Cone: 1
Color: white

Surface texture: slip
Firing: Ox. or Red.

Recipe:	Percent	Batch
Feldspar	20.00	20.00
Ball Clay	20.00	20.00
Kaolin	50.00	50.00
Flint	10.00	10.00
Totals:	100.00 %	100.00 gm

Comments:
CM J-J-A 1992 p.14

Glaze name: GFK 2
Cone: 1

Surface texture: ?
Firing: Ox. or Red.

Recipe:	Percent	Batch
Colemanite	55.00	55.00
Kaolin	17.50	17.50
Silica	27.50	27.50
Totals:	100.00 %	100.00 gm

Glaze name: Glaze
Cone: 1  , 2  , 3 , 4

Firing: Ox. or Red.

Recipe:	Percent	Batch
Ferro 3269	18.50	18.50
Wollastonite	13.50	13.50
Zinc Oxide	9.40	9.40
Kaolin	11.40	11.40
Flint	47.20	47.20
Totals:	100.00 %	100.00 gm

Glaze name: Iron Gloss
Cone: 1

Surface texture: ?
Firing: Ox. or Red.

Recipe:	Percent	Batch
Lead Monosilicate	65.20	65.20
Whiting	3.30	3.30
Kaolin	14.50	14.50
Flint	1.00	1.00
RIO	16.00	16.00
Totals:	100.00 %	100.00 gm


Glaze name: Magnesium Matt Glaze 3
Cone: 1  2  3

Surface texture: matte
Firing: Ox. or Red.

Recipe:	Percent	Batch
Magnesium Carbonate	14.29	14.29
Whiting	19.05	19.05
Neph Sy	38.09	38.09
Kaolin	19.05	19.05
Flint	9.52	9.52
Totals:	100.00 %	100.00 gm

Comments:
CM 12-91 p.53

color variations possible

Glaze name: Matte
Cone: 1

Surface texture: Matte
Firing: Ox. or Red.

Recipe:	Percent	Batch
Pemco Frit P-54	53.40	53.40
Kaolin	21.70	21.70
Calcined Kaolin	19.20	19.20
Flint	5.70	5.70
Totals:	100.00 %	100.00 gm

Glaze name: Matte 2
Cone: 1

Surface texture: Matte
Firing: Ox. or Red.

Recipe:	Percent	Batch
Barium Carbonate	53.40	53.40
Magnesium Carbonate	3.00	3.00
Zinc Oxide	6.30	6.30
Kaolin	10.00	10.00
Flint	27.30	27.30
Totals:	100.00 %	100.00 gm

Glaze name: Neph Sy Matt Glaze #1
Cone: 1  2  3

Surface texture: matte
Firing: Ox. or Red.

Recipe:	Percent	Batch
Barium Carbonate	12.09	12.09
Colemanite	5.62	5.62
Dolomite	17.67	17.67
Lithium Carbonate	3.03	3.03
Magnesium Carbonate	2.29	2.29
Neph Sy	28.36	28.36
Kaolin	3.05	3.05
Flint	27.89	27.89
Totals:	100.00 %	100.00 gm

Also add:
Titanium Dioxide	3.27	3.27
Zircopax	7.49	7.49

Comments:
CM 01-92 p.74

Glaze name: Neph Sy Matt Glaze #2
Cone: 1  2  3

Surface texture: matte
Firing: Ox. or Red.

Recipe:	Percent	Batch
Dolomite	16.67	16.67
Lithium Carbonate	4.00	4.00
Magnesium Carbonate	6.06	6.06
Neph Sy	49.98	49.98
Kaolin	3.36	3.36
Flint	19.93	19.93
Totals:	100.00 %	100.00 gm

Also add:
Zinc Oxide	4.38	4.38
Zircopax	19.80	19.80

Comments:
CM 01-92 p.74

Glaze name: Neph Sy Matt Glaze #3
Cone: 1  2  3

Surface texture: matte
Firing: Ox. or Red.

Recipe:	Percent	Batch
Dolomite	23.62	23.61
Lithium Carbonate	6.33	6.33
Neph Sy	39.55	39.53
Kaolin	12.16	12.15
Flint	18.33	18.32
Totals:	100.00 %	99.94 gm

Comments:
CM 01-92 p.74

Glaze name: Neph Sy Matt Glaze #4
Cone: 1  2  3

Surface texture: matte
Firing: Ox. or Red.

Recipe:	Percent	Batch
Colemanite	11.07	11.07
Dolomite	12.43	12.43
Lithium Carbonate	5.97	5.97
Magnesium Carbonate	4.52	4.52
Neph Sy	37.27	37.27
Kaolin	11.46	11.46
Flint	17.28	17.28
Totals:	100.00 %	100.00 gm

Also add:
Titanium Dioxide	3.23	3.23
Zircopax	14.76	14.76

Comments:
CM 01-92 p.74

Glaze name: Neph Sy Matt Glaze #5
Cone: 1  2  3

Surface texture: matte
Firing: Ox. or Red.

Recipe:	Percent	Batch
Colemanite	10.91	10.45
Dolomite	4.90	4.69
Lithium Carbonate	5.88	5.63
Strontium Carbonate	2.95	2.82
Neph Sy	45.90	43.94
Kaolin	10.81	10.35
Flint	18.65	17.86
Totals:	100.00 %	95.74 gm

Also add:
Titanium Dioxide	3.18	3.04
Zinc Oxide	3.22	3.08
Zircopax	7.27	6.96

Comments:
CM 01-92 p.74

Glaze name: Sharkskin Textured Black
Cone: 1
Color: black

Surface texture:  Texture
Firing: Ox. or Red.

Recipe:	Percent	Batch
Manganese Carbonate	27.53	25.60
Neph Sy	35.81	33.30
Whiting	0.54	0.50
Zinc Oxide	9.78	9.10
Flint	26.34	24.50
Totals:	100.00 %	93.00 gm

Also add:
Bentonite	2.15	2.00

Manganese Carbonate: TOXIC-avoid inhalation-wear a NIOSH approved dust mask when handling dry material

Glaze name: Somewhat Translucent
Cone: 1

Surface texture: ?
Firing: Ox. or Red.

Recipe:	Percent	Batch
Barium Carbonate	32.60	32.60
Pemco Frit 25	13.90	13.90
Magnesium Carbonate	0.90	0.90
Alumina Hydrate	5.20	5.20
Kaolin	8.60	8.60
Flint	38.80	38.80
Totals:	100.00 %	100.00 gm

Glaze name: Stoney Black Matte
Cone: 1
Color: black

Surface texture: Matte
Firing: Ox. or Red.

Recipe:	Percent	Batch
Manganese Carbonate	34.10	34.10
Neph Sy	28.50	28.50
Whiting	6.40	6.40
Kaolin	5.50	5.50
Flint	25.50	25.50
Totals:	100.00 %	100.00 gm

Also add:
Praseodymium Yellow Stain	5.00	5.00

Manganese Carbonate: TOXIC-avoid inhalation-wear a NIOSH approved dust mask when handling dry material

Glaze name: Talc Glaze Clear
Cone: 1
Color: clear

Surface texture: ?
Firing: Ox. or Red.

Recipe:	Percent	Batch
Talc	17.60	17.60
Whiting	7.00	7.00
Neph Sy	31.20	31.20
Kaolin	4.50	4.50
Flint	39.70	39.70
Totals:	100.00 %	100.00 gm

Glaze name: Wide Range Matte to Clear
Cone: 1 2 3 4 5 6 7 8 9

Surface texture: Matte
Firing: Ox. or Red.

Recipe:	Percent	Batch
Zinc Oxide	6.50	6.50
Potash Spar	59.60	59.60
Whiting	8.00	8.00
Kaolin	13.80	13.80
Flint	12.10	12.10
Totals:	100.00 %	100.00 gm

Glaze name: Wrights Water Blue
Cone: 1, 2, 3, 4, 5, 6
Color: blue

Surface texture: shiny glossy
Firing: Ox. or Red.

Recipe:	Percent	Batch
Lithium Carbonate	2.80	3.0
Strontium Carbonate	8.41	9.0
Ferro Frit 3110	55.15	59.0
Epk	11.21	12.0
Flint	15.89	17.0
Bentonite	1.87	2.0
Copper Carbonate	4.67	5.0
Totals:	100.00 %	107.0 gm

Glaze name: 4321 GreenBlue
Cone: 10
Color: SemiOpaque Blue Green

Surface texture: Semi-Gloss
Firing: Reduction

Recipe:	Percent	Batch
Custer Feldspar	40.00	800
Silica	30.00	600
Whiting	20.00	400
EPK	10.00	200
Totals:	100.00 %	2000 gm

Also add:
Bentonite	2.00	40
Chrome Oxide	1.50	30
Cobalt Carbonate	0.50	10

Glaze name: Albany (Salt) Glaze
Cone: 10

Firing: Ox. or Red.

Recipe:	Percent	Batch
Albany	80.00	100.0
Bar Carb	8.00	10.0
Neph Sy	8.00	10.0
RIO	4.00	5.0
Totals:	100.00 %	125.0 gm

Bar Carb: HIGHLY Toxic-avoid ingestion.  Do not use in glazes intended for use with food.

Glaze name: ALBANY DRIP
Cone: 10
Color: greenish /tan

Surface texture: shiny/matte
Firing: Reduction
Glaze type: FAKE ASH

Recipe:	Percent	Batch
Albany Slip	50.00	4000
Whiting	40.00	3200
Potash Feldspar	5.00	400
EPK	5.00	400
Totals:	100.00 %	8000 Gm

Also add:
Cobalt Carbonate	0.20	16

Comments:
VERY, VERY runny. APPLY THINLY!

Albany Slip: Free Silica, wear Respirator
Cost limited

Glaze name: Albany Slip pure
Cone: 10

Surface texture: shiny glossy
Firing: Ox. or Red.

Recipe:	Percent	Batch
Albany Slip	100.00	100.00
Totals:	100.00 %	100.00 gm

Albany Slip: Free Silica, wear Respirator
Cost limited

Glaze name: Albany Slip Substitute
Cone: 10
Color: brown

Surface texture: shiny
Firing: Reduction
Glaze type: SLIP

Recipe:	Percent	Batch
RedArt Clay	73.14	5851
Nepheline Syenite	5.01	401
EPK	3.59	287
Dolomite	6.86	549
Whiting	6.06	485
Flint	5.34	427
Totals:	100.00 %	8000 Gm

Comments:
Recalculated by Richard Burkett 
4/24/89.

Glaze name: Albany Slip Substitute 2
Cone: 10

Surface texture: Gloss
Firing: Ox. or Red.
Glaze type: SLIP

Recipe:	Percent	Batch
RedArt Clay	58.36	4669
Custer Feldspar	4.23	338
EPK	3.21	257
Dolomite	11.36	909
Whiting	4.77	382
Silica	17.79	1423
Rutile	0.28	22
Totals:	100.00 %	8000 Gm

Comments:
Recalculated by Richard Burkett.

Glaze name: Albany Substitute
Cone: 10

Firing: Ox. or Red.

Recipe:	Percent	Batch
Dolomite	0.94	0.94
Soda Ash	0.38	0.38
Whiting	4.25	4.25
Redart	94.43	94.43
Totals:	100.00 %	100.00 gm

Glaze name: Albany to Barnard
Cone: 10

Surface texture: ?
Firing: Ox. or Red.

Recipe:	Percent	Batch
Barnard Slip	33.71	33.71
Custer Feldspar	23.88	23.88
Edgar Plastic Kaolin	16.85	16.85
dolomite	14.39	14.39
silica	11.17	11.17
Totals:	100.00 %	100.00 gm

Also add:
Cobalt Carbonate	9.00	9.00

Comments:

Barnard Slip: Contains Manganese Dioxide. Limit Chronic exposure. Use same precautions as Manganese Dioxide

Glaze name: Albany With Copper
Cone: 10

Firing: Ox. or Red.

Recipe:	Percent	Batch
Albany	40.00	3200
Whiting	20.00	1600
Cornwall	20.00	1600
Kaolin	20.00	1600
Totals:	100.00 %	8000 Gm

Also add:
Copper Carbonate	1.00	80

Glaze name: ALFRED L TRANSPARENT 
Cone: 10
Color: clear

Surface texture: shiny
