Repository: a0082273/glaze_color_prediction

Data of this repository are from Grazy(http://help.glazy.org/about/#about-the-software)

File: database/Hyperglaze/Hyperglaze.txt (part 3 of 8)
Surface texture: semi matte
Firing: Reduction
Recipe:	Percent	Batch
Firing: Reduction

Recipe:	Percent	Batch
F-4 Feldspar	21.74	1739
Custer Feldspar	27.56	2205
Whiting	24.65	1972
EPK Kaolin	4.31	345
Silica	21.74	1739
Totals:	100.00 %	8000 Gm

Comments:
add 1/2 -2% Iron Ox. for celadon.

 

Glaze name: Amber Celadon (over white slip)
Cone: 10

Surface texture: ?
Firing: Ox. or Red.

Recipe:	Percent	Batch
Albany	33.33	32.98
Wollastonite	13.13	12.99
EPK	3.03	3.00
Colemanite	3.03	3.00
Whiting	7.07	7.00
Silica	13.13	12.99
Custer Feldspar	20.20	19.99
Yellow Ochre	7.07	7.00
Totals:	100.00 %	98.93 gm

Glaze name: Anderson Ranch Shino Slip #3129
Cone: 10

Firing: Ox. or Red.

Recipe:	Percent	Batch
Soda Ash	3.11	3.2
Spodumene	11.76	12.1
Kona F-4 Feldspar	8.36	8.6
Mepheline Syenite	34.99	36.0
EPK	27.21	28.0
Om-4 Ball Clay	11.66	12.0
Bentonite	2.92	3.0
Totals:	100.00 %	102.9 gm

Glaze name: Andrea's Temmoku
Cone: 10

Firing: Ox. or Red.

Recipe:	Percent	Batch
Whiting	18.25	18.25
Custer Feldspar	43.40	43.40
EPK	10.31	10.31
Flint	28.04	28.04
Totals:	100.00 %	100.00 gm

Also add:
RIO	9.79	9.79
Bentonite	2.00	2.00

Comments:
reduction

CM 05-94 p.40

Glaze name: Anna's Green
Cone: 10
Color: green

Firing: Ox. or Red.

Recipe:	Percent	Batch
Custer Feldspar	58.55	593
Whiting	10.53	107
Silica	8.99	91
EPK	5.39	55
Dolomite	5.53	56
Zinc Oxide	2.47	25
Petalite	2.27	23
Opax	4.25	43
Bar Carb	0.83	8
Chrome	1.19	12
Totals:	100.00 %	1012 gm

Also add:
Bentonite	0.30	3

Bar Carb: HIGHLY Toxic-avoid ingestion.  Do not use in glazes intended for use with food.

Glaze name: Ash 2332
Cone: 10
Color: Opaque Yellow Opaque Brown

Surface texture: Dry Matte
Firing: Ox. or Red.
Glaze type: ASH

Recipe:	Percent	Batch
Wood Ash	20.00	400
Custer Feldspar	30.00	600
Kaolin	30.00	600
Whiting	20.00	400
Totals:	100.00 %	2000 gm

Also add:
This Glaze is very similar to		
Wiser Dry Ash, and is also good		
for spraying.		

Glaze name: Baa Baa Black Slip
Cone: 10
Color: black

Surface texture: slip
Firing: Ox. or Red.

Recipe:	Percent	Batch
EPK	75.00	75.00
F-4	15.00	15.00
Flint	10.00	10.00
Totals:	100.00 %	100.00 gm

Also add:
Black Iron Oxide	60.00	60.00
Manganese Dioxide	55.00	55.00

Comments:
Hi Colorant, glazes used over this slip may not be liners.
O.K. in Scrap clay in small quantities


Glaze name: Banrnard Tenmoku2
Cone: 10

Firing: Ox. or Red.

Recipe:	Percent	Batch
Wood Ash	14.15	14.15
Barnard slip Clay	12.29	12.29
Custer Feldspar	30.73	30.73
Om-4 Ball Clay	19.99	19.99
Silica	22.84	22.84
Totals:	100.00 %	100.00 gm

Wood Ash: caustic-avoid contact with skin or eyes
OM-4 Ball Clay: free silica -wear a NIOSH approved dust mask when handling dry material

Glaze name: Barium Blue Green
Cone: 10
Color: Ba Blue

Firing: Ox. or Red.
Glaze type:  Ba Blue

Recipe:	Percent	Batch
Neph Sy	53.33	4800
Bar Carb	23.56	2120
Flint	13.33	1200
EPK	9.78	880
Totals:	100.00 %	9000 Gm

Also add:
Cobalt Carb	0.20	18
Titanium Dioxide	3.50	315

Bar Carb: HIGHLY Toxic-avoid ingestion.  Do not use in glazes intended for use with food.

Glaze name: Barnard 487
Cone: 10

Firing: Ox. or Red.

Recipe:	Percent	Batch
Totals:	Batch? %	100.0 gm

Glaze name: Barnard matt test
Cone: 10

Surface texture: shiny glossy
Firing: Ox. or Red.

Recipe:	Percent	Batch
Barnard Slip	33.00	33.00
Custer Feldspar	24.00	24.00
Edgar Plastic Kaolin	16.00	16.00
dolomite	10.00	10.00
silica	11.00	11.00
magnesium carbonate	4.00	4.00
red iron oxide	2.00	2.00
Totals:	100.00 %	100.00 gm

Barnard Slip: Contains Manganese Dioxide. Limit Chronic exposure. Use same precautions as Manganese Dioxide

Glaze name: Barnard Tenmoku
Cone: 10

Surface texture: shiny glossy
Firing: Ox. or Red.

Recipe:	Percent	Batch
Barnard Slip Clay	83.00	80.06
Wood Ash	13.00	12.54
Custer Feldspar	4.00	3.86
Totals:	100.00 %	96.46 gm


Glaze name: Basic White
Cone: 10
Color: White

Firing: Ox. or Red.

Recipe:	Percent	Batch
Whiting	19.20	19.20
Zinc Oxide	3.20	3.20
Potash Feldspar	53.80	53.80
Ball Clay	19.20	19.20
EPK	4.60	4.60
Totals:	100.00 %	100.00 gm

Glaze name: Bathroom White Glaze
Cone: 10  11
Color: white

Firing: Ox. or Red.

Recipe:	Percent	Batch
Whiting	16.00	16.00
Custer Feldspar	58.40	58.40
EPK	4.80	4.80
Flint	20.80	20.80
Totals:	100.00 %	100.00 gm

Also add:
Superpax	7.80	7.80
Tin Oxide	3.30	3.30

Comments:
reduction
trail over brushed on base glazes

CM 05-94 p.40

Glaze name: Bauers Clear Revised 1
Cone: 10

Surface texture: shiny glossy
Firing: Ox. or Red.

Recipe:	Percent	Batch
Frit P-54	3.54	496
bone ash	0.95	133
Custer Feldspar	47.67	6673
zinc oxide	2.94	412
ball clay	11.54	1615
whiting	19.33	2706
silica	14.02	1963
Totals:	100.00 %	13998 gm

Also add:
Red Iron Oxide	0.50	70

Comments:
Liner
Good over slips when thin.

Glaze name: Bauers Clear Revised Blue Green
Cone: 10

Surface texture: shiny glossy
Firing: Ox. or Red.

Recipe:	Percent	Batch
Frit P-54	3.50	17.5
bone ash	1.00	5.0
Custer Feldspar	47.00	235.0
zinc oxide	3.00	15.0
ball clay	12.50	62.5
whiting	19.00	95.0
silica	14.00	70.0
Totals:	100.00 %	500.0 gm

Also add:
Cobalt Carbonate	0.50	2.5
Chrome Oxide	0.50	2.5

Comments:

not a liner

Glaze name: Bauers Gooey Blue Green
Cone: 10

Surface texture: shiny glossy
Firing: Ox. or Red.

Recipe:	Percent	Batch
Frit P-54	3.54	10.6
bone ash	0.95	2.8
Custer Feldspar	47.67	143.0
zinc oxide	2.94	8.8
ball clay	11.54	34.6
whiting	19.33	58.0
silica	14.02	42.1
Totals:	100.00 %	300.0 gm

Also add:
Cobalt Carbonate	0.5	1.5
Chrome Oxide	0.50	1.5
Rutile	2.00	6.0

Comments:
based on Bauer's clear revised 1

Glaze name: Bauers Inclusion Red
Cone: 10

Surface texture: shiny glossy
Firing: Ox. or Red.

Recipe:	Percent	Batch
Frit P-54	3.54	7.1
bone ash	0.95	1.9
Custer Feldspar	47.67	95.3
zinc oxide	2.94	5.9
ball clay	11.54	23.1
whiting	19.33	38.7
silica	14.02	28.0
Totals:	100.00 %	200.0 gm

Also add:
Cadmium Inclusion Pigiment	10.00	20.0

Comments:
Cadmium Inclusion Pigment

Glaze name: Bauers Inclusion Red with TiO2
Cone: 10

Surface texture: shiny glossy
Firing: Ox. or Red.

Recipe:	Percent	Batch
Frit P-54	3.54	7.1
bone ash	0.95	1.9
Custer Feldspar	47.67	95.3
zinc oxide	2.94	5.9
ball clay	11.54	23.1
whiting	19.33	38.7
silica	14.02	28.0
Totals:	100.00 %	200.0 gm

Also add:
Cadmium Inclusion Pigiment	10.00	20.0
Titanium Dioxide	4.00	8.0

Comments:
Cadmium Inclusion Pigment

Glaze name: Bauers Inclusion Yellow
Cone: 10

Surface texture: shiny glossy
Firing: Ox. or Red.

Recipe:	Percent	Batch
Frit P-54	3.54	7.1
bone ash	0.95	1.9
Custer Feldspar	47.67	95.3
zinc oxide	2.94	5.9
ball clay	11.54	23.1
whiting	19.33	38.7
silica	14.02	28.0
Totals:	100.00 %	200.0 gm

Also add:
Cadmium Yellow	10.00	20.0

Comments:
Cadmium Inclusion Pigment

Glaze name: Bauers Inclusion Yellow
Cone: 10

Surface texture: shiny glossy
Firing: Ox. or Red.

Recipe:	Percent	Batch
Frit P-54	3.54	7.1
bone ash	0.95	1.9
Custer Feldspar	47.67	95.3
zinc oxide	2.94	5.9
ball clay	11.54	23.1
whiting	19.33	38.7
silica	14.02	28.0
Totals:	100.00 %	200.0 gm

Also add:
Cadmium Yellow	10.00	20.0

Comments:
Cadmium Inclusion Pigment

Glaze name: Bauers IR Test
Cone: 10
Color: Red Green

Surface texture:  Luster
Firing: Reduction

Recipe:	Percent	Batch
Frit P-54	3.54	354
bone ash	0.95	95
Custer Feldspar	47.67	4765
zinc oxide	2.94	294
ball clay	11.54	1154
whiting	19.33	1932
silica	14.02	1401
Totals:	100.00 %	9995 gm

Also add:
Copper Carbonate	5.00	500

Comments:
NOT A LINER NEVER ON AN INTERIOR
not tested

Glaze name: Bauers Red REvised 2
Cone: 10

Surface texture: shiny glossy
Firing: Ox. or Red.

Recipe:	Percent	Batch
Pemco Frit p-54	3.55	497
Custer Feldspar	46.00	6439
Ball Clay	11.94	1671
Bone Ash	0.95	133
Zinc Oxide	2.95	413
Copper Carbonate	0.53	74
Tin Oxide	0.46	64
Whiting	19.25	2695
Silica	14.36	2010
Totals:	100.00 %	13997 gm

Comments:
Liner. Use medium thick, thinner near bottom. 

Glaze name: BAUERS RED REVISED1
Cone: 10

Surface texture: shiny glossy
Firing: Ox. or Red.

Recipe:	Percent	Batch
CUSTER FELDSPAR	49.27	4927
Gertsley Borate	2.83	283
Zinc Oxide	2.94	294
Copper Carbonate	0.53	53
Tin Oxide	0.46	46
bone ash	0.95	95
dolomite	0.75	75
whiting	18.75	1875
kaolin	7.25	725
silica	16.28	1628
Totals:	100.00 %	10002 gm

Glaze name: Baur Salt/Wood Orange Slip
Cone: 10
Color: orange

Surface texture: slip
Firing: Ox. or Red.

Recipe:	Percent	Batch
Borax	5.70	5.70
Zircopax	10.50	10.50
EPK	41.90	41.90
OM-4	41.90	41.90
Totals:	100.00 %	100.00 gm

Comments:
cone 10 reduction

CM 01-96 p.35

 

Glaze name: Beth's Celadon
Cone: 10
Color: Celadon

Firing: Ox. or Red.
Glaze type: celadon

Recipe:	Percent	Batch
Whiting	19.60	19.60
Flint	32.90	32.90
EPK	20.00	20.00
Custer Feldspar	27.50	27.50
Totals:	100.00 %	100.00 gm

Also add:
Bentonite	2.00	2.00
Barnard	3.00	3.00

Comments:

Barnard Clay: Contains Manganese Dioxide. Limit Chronic exposure. Use same precautions as Manganese Dioxide

Glaze name: BINN'S CELADON
Cone: 10
Color: clear bluish  green celadon

Surface texture: shiny
Firing: Reduction
Glaze type: Ca MidRoad

Recipe:	Percent	Batch
Whiting	21.00	1680
EPK	21.00	1680
Silica	33.00	2640
Custer Feldspar	25.00	2000
Totals:	100.00 %	8000 Gm

Also add:
Red Iron Oxide	2.00	160

Comments:
Cloudy if thick.

Glaze name: BINN'S CLEAR
Cone: 10
Color: clear

Surface texture: shiny
Firing: Reduction
Glaze type: Ca MidRoad

Recipe:	Percent	Batch
Whiting	21.00	14700
EPK	21.00	14700
Silica	33.00	23100
Potash Feldspar	25.00	17500
Totals:	100.00 %	70000 Gm

Comments:
Cloudy if thick.

Glaze name: Bird Matte
Cone: 10

Surface texture: Matte
Firing: Reduction

Recipe:	Percent	Batch
Neph Sy	44.10	3528
Dolomite	14.50	1160
Ball Clay	27.60	2208
Tin Oxide	6.90	552
Bentonite	6.90	552
Totals:	100.00 %	8000 Gm

Comments:
white to orange semi matt 
in salt
Orangethin offwhite thick semifluid semimatt some pinholes where thick
10/22/01

Glaze name: Black
Cone: 10
Color: black

Firing: Ox. or Red.

Recipe:	Percent	Batch
Dolomite	5.00	400
Whiting	6.00	480
Custer Feldspar	67.00	5360
Kaolin	5.00	400
Flint	17.00	1360
Totals:	100.00 %	8000 Gm

Also add:
RIO	8.00	640
Cobalt Oxide	2.00	160

Cobalt Oxide: 

Glaze name: Black Metal
Cone: 10
Color: Black 

Surface texture: Metalic
Firing: Ox. or Red.

Recipe:	Percent	Batch
Albany Slip	83.24	83.24
Custer Feldspar	16.76	16.76
Totals:	100.00 %	100.00 gm

Also add:
Manganese Dioxide	12.72	12.72
Cobalt Carbonate	1.73	1.73
Red Iron Oxide	1.16	1.16

Albany Slip: Free Silica, wear Respirator
Cost limited

Glaze name: Black Metal Revised
Cone: 10

Surface texture: matte
Firing: Ox. or Red.

Recipe:	Percent	Batch
Barnard Slip Clay	14.63	14.34
Custer Feldspar	38.08	37.34
Dolomite	9.06	8.88
OM-4 Ball Clay	24.23	23.76
Whiting	3.32	3.26
silica	10.67	10.46
Totals:	100.00 %	98.04 gm

Also add:
Red Iron Oxide	1.93	1.89

Comments:
NOT a liner

OM-4 Ball Clay: free silica -wear a NIOSH approved dust mask when handling dry material

Glaze name: Black Slip for Salted Porcelain
Cone: 10
Color: black

Surface texture: slip
Firing: Ox. or Red.

Recipe:	Percent	Batch
Redart	100.00	100.00
Totals:	100.00 %	100.00 gm

Also add:
Black Copper Oxide	6.25	6.25
RIO	6.25	6.25
Manganese Dioxide	3.75	3.75

Black . 

Glaze name: Blood Red
Cone: 10

Firing: Ox. or Red.

Recipe:	Percent	Batch
Ball Clay	25.00	25.00
Borax	25.00	25.00
Ferro Frit 3110	40.00	40.00
CuCo3	10.00	10.00
Totals:	100.00 %	100.00 gm

Glaze name: BLUE ASH
Cone: 10     
Color:  blue  and Green and Brown

Surface texture:  semimatte
Firing: Reduction
Glaze type: Ca AshGlaze

Recipe:	Percent	Batch
Wood Ash	20.80	1664
Potash Feldspar	57.40	4592
Silica	15.80	1264
Whiting	5.00	400
Bone Ash	1.00	80
Totals:	100.00 %	8000 Gm

Also add:
CoBALT Carbonate	1.50	120
Tin Oxide	1.50	120

Comments:
Apply medium thickness. This glaze runs. 

Glaze name: BLUE DRIP
Cone: 10
Color: greyed blue

Surface texture: semi-mat
Firing: Reduction
Glaze type:  Ca FakeAsh

Recipe:	Percent	Batch
Custer Feldspar	21.50	1720
EPK	24.70	1976
Silica	8.10	648
Talc	2.70	216
Whiting	43.00	3440
Totals:	100.00 %	8000 Gm

Also add:
Cobalt Carbonate	1.00	80
Nickel Carbonate	1.00	80

Comments:
VERY RUNNY! -apply very thinly! Good for accenting texture, over slip or slip trailing. Altered form of Richard¹s Drip (RB 1987).

Nickel Carbonate: can cause allergic skin reactions

Glaze name: Blue Green
Cone: 10
Color: blue/green

Firing: Ox. or Red.
Glaze type:  Ba 

Recipe:	Percent	Batch
Neph Sy	60.00	60.00
Bar Carb	14.00	14.00
flint 	15.00	15.00
EPK	11.00	11.00
Totals:	100.00 %	100.00 gm

Also add:
Titianium Dioxide	3.50	3.50
Cobalt Carbonate.2-	3.50	3.50

Comments:

Bar Carb: HIGHLY Toxic-avoid ingestion.  Do not use in glazes intended for use with food.

Glaze name: BLUE MATTE X 
Cone: 10
Color: blue purple

Surface texture: matte
Firing: Reduction
Glaze type: Ca AlMatt

Recipe:	Percent	Batch
Cornwall Stone	20.00	1600
F-4 Feldspar	41.00	3280
Whiting	19.00	1520
Tenn. Ball Clay	9.00	720
Calcined Kaolin	8.00	640
Zinc Oxide	3.00	240
Totals:	100.00 %	8000 Gm

Also add:
Cobalt Oxide	0.50	40
Copper Oxide	5.00	400
Rutile	1.00	80

Comments:
A medium thickness of application gives purplish hues on stoneware -try on porcelain as well.  Try doubling the Cobalt Ox. (to 1% total) and adding 1% Chrome Ox. for a nice dark blue. Try Copper Carbonate  1%  & Cobalt Carbonate .75% as well.

Tenn. Ball Clay: free silica -wear a NIOSH approved dust mask when handling dry material
Cobalt Oxide: 

Glaze name: Bobby
Cone: 10

Surface texture: shiny glossy
Firing: Ox. or Red.

Recipe:	Percent	Batch
Flint	10.00	800
Barium Carbonate	15.00	1200
Ball Clay	30.00	2400
Dolomite	15.00	1200
Whiting	30.00	2400
Totals:	100.00 %	8000 Gm

Glaze name: Bone Ash
Cone: 10

Surface texture: ?
Firing: Ox. or Red.

Recipe:	Percent	Batch
F-4	40.00	40.00
Dolomite	30.00	30.00
EPK	25.00	25.00
Bone Ash	5.00	5.00
Totals:	100.00 %	100.00 gm

Also add:
Bentonite	2.00	2.00

Glaze name: Burkett's Black
Cone: 10
Color: Black

Surface texture: semi - matte
Firing: Reduction
Glaze type: Mg SlipGlaze

Recipe:	Percent	Batch
RedArt Clay	57.26	4581
Nepheline Syenite	4.65	372
Barium Carbonate	3.28	262
Talc	11.82	946
EPK	1.91	153
Silica	11.16	893
Whiting	9.92	794
Totals:	100.00 %	8000 Gm

Also add:
Rutile	0.20	16
Manganese Dioxide	0.42	34
Chromium Oxide	0.64	51
Cobalt Carbonate	1.50	120

Comments:
Best on porcelain. Modified from Cushing Black - a near perfect match to the Albany Slip version. If applied too thickly this glaze will get a slightly wrinkled(Pig skinned) surface. 


Chromium Oxide: all chromium compounds should be viewed as potentially carcinogenic

Glaze name: Busbee Bone Ash
Cone: 10

Firing: Ox. or Red.
Glaze type: ash

Recipe:	Percent	Batch
F-4	40.00	3200
Dolomite	30.00	2400
EPK	25.00	2000
Bone Ash	5.00	400
Totals:	100.00 %	8000 Gm

Glaze name: Bush Base 1 (crystalline)
Cone: 10

Firing: Ox. or Red.

Recipe:	Percent	Batch
Ferro Frit 3110	68.26	68.26
EPK	2.02	2.02
Flint	29.72	29.72
Totals:	100.00 %	100.00 gm

Also add:
Titanium Dioxide	8.44	8.44
Zinc Oxide	41.08	41.08
Copper Carbonate	5.23	5.23
(optional) Bentonite	2.00	2.00

Comments:
CM 3-91 p.36

Glaze name: Bush Base II (crystalline)
Cone: 10

Firing: Ox. or Red.

Recipe:	Percent	Batch
Pemco Frit 283	90.18	90.18
FLint	9.82	9.82
Totals:	100.00 %	100.00 gm

Also add:
(widely varies 1.32-4.61) of		3.00
Copper Carbonate	3	31.80
Zinc Oxide	31.8	2.00
(optional) Bentonite	2	

Comments:
CM 3-91 p.36

Glaze name: California White Slip
Cone: 10
Color: white

Surface texture: slip
Firing: Ox. or Red.

Recipe:	Percent	Batch
Ball Clay	19.40	19.40
Kaolin	17.70	17.70
Neph Sy	23.40	23.40
Flint	26.70	26.70
Borax	4.30	4.30
Zircopax	8.50	8.50
Totals:	100.00 %	100.00 gm

 

Glaze name: Candy Red
Cone: 10 11

Firing: Reduction

Recipe:	Percent	Batch
neph sy	11.97	11.15
potash feldspar	21.49	20.01
silica	31.55	29.38
colemanite	15.15	14.11
zinc oxide	8.89	8.28
barium carbonate	7.20	6.70
copper carbonate	2.15	2.00
tin oxide	1.61	1.50
Totals:	100.00 %	93.12 gm

Comments:
the SP 6/2 p. 11

Glaze name: Carbon Trap
Cone: 10

Firing: Ox. or Red.
Glaze type: Carbon Trap

Recipe:	Percent	Batch
F-4	26.04	26.04
Spodumene	22.33	22.33
EPK	5.20	5.20
Soda Ash	5.95	5.95
Neph Sy	8.93	8.93
Ball Clay	29.76	29.76
Bentonite	1.79	1.79
Totals:	100.00 %	100.00 gm

Glaze name: Cardew Volleyball White
Cone: 10
Color: white

Firing: Ox. or Red.

Recipe:	Percent	Batch
Custer Feldspar	43.75	3500
Whiting	16.25	1300
Flint	17.50	1400
Ball Clay	11.25	900
Kaolin	11.25	900
Totals:	100.00 %	8000 Gm

Also add:
Zircopax	10.00	800

Glaze name: Carmen's Turquoise Blue
Cone: 10

Firing: Ox. or Red.

Recipe:	Percent	Batch
Neph Sy	55.56	1300
Barium Carbonate	25.64	600
Kaolin	5.98	140
Silica	6.84	160
Lithium Carbonate	1.71	40
Copper Carbonate	4.27	100
Totals:	100.00 %	2340 gm

Also add:
Bentonite	0.13	3

Glaze name: Celadon
Cone: 10

Firing: Ox. or Red.

Recipe:	Percent	Batch
Custer Feldspar	42.86	3.00
Silica	28.57	2.00
Whiting	14.29	1.00
Ochre	14.29	1.00
Totals:	100.00 %	7.00 gm

Glaze name: Celadon 1234
Cone: 10

Firing: Ox. or Red.

Recipe:	Percent	Batch
Kaolin	9.80	10.0
Whiting	19.61	20.0
Custer Feldspar	39.22	40.0
Silica	29.41	30.0
Yellow Ochre	1.96	2.0
Totals:	100.00 %	102.0 gm

Glaze name: Charlie D. Black
Cone: 10
Color: black?

Firing: Ox. or Red.

Recipe:	Percent	Batch
Neph Sy	20.00	20.00
Whiting	2.00	2.00
F-4	20.00	20.00
Dolomite	15.00	15.00
Talc	13.00	13.00
Ball Clay	10.00	10.00
Silica	20.00	20.00
Totals:	100.00 %	100.00 gm

Also add:
Cobalt Carbonate	5.00	5.00
Mason Black Stain	3.00	3.00
Man. Di. Oxide	3.00	3.00

Glaze name: CHOY BLUE CELADON
Cone: 10
Color: light blue green transparent celadon

Surface texture: shiny
Firing: Reduction
Glaze type: Ba Ca

Recipe:	Percent	Batch
Custer Feldspar	50.00	4000
Whiting	6.20	496
EPK	6.00	480
Flint	22.80	1824
Barium Carbonate	15.00	1200
Totals:	100.00 %	8000 Gm

Also add:
Red Iron Oxide	1.00	80
Barnard Clay	1.00	80

Comments:

Barnard Clay: Contains Manganese Dioxide. Limit Chronic exposure. Use same precautions as Manganese Dioxide

Glaze name: Chrome Tin Red Test
Cone: 10

Surface texture: shiny glossy
Firing: Ox. or Red.

Recipe:	Percent	Batch
Gertsley Borate	8.07	8.07
Neph Sy	9.17	9.17
EPK	19.72	19.72
Whiting	15.71	15.71
Silica	43.82	43.82
Tin Oxide	3.41	3.41
Chrome Oxide	0.10	0.10
Totals:	100.00 %	100.00 gm

Glaze name: Chrome Tin Red Test2
Cone: 10

Surface texture: shiny glossy
Firing: Ox. or Red.

Recipe:	Percent	Batch
Ferro Frit 3124	17.63	17.6
Neph Sy	1.75	1.8
Custer Feldspar	2.77	2.8
OM4	7.41	7.4
EPK	13.50	13.5
whiting	14.86	14.9
silica	38.36	38.4
Chrome Oxide	0.17	0.2
Tin Oxide	3.56	3.6
Totals:	100.00 %	100.0 gm

OM4: free silica -wear a NIOSH approved dust mask when handling dry material

Glaze name: Chrome Tin Red Testcadycal
Cone: 10

Surface texture: shiny glossy
Firing: Ox. or Red.

Recipe:	Percent	Batch
Cadycal	5.02	5.02
Neph Sy	12.63	12.63
EPK	17.71	17.71
whiting	16.53	16.53
silica	44.44	44.44
tin oxide	3.50	3.50
chrome oxide	0.17	0.17
Totals:	100.00 %	100.00 gm

Comments:

Glaze name: Clark's Black
Cone: 10
Color: Opaque Black

Surface texture: Semi-Gloss
Firing: Reduction

Recipe:	Percent	Batch
Custer Feldspar	40.82	2447
Whiting	11.03	661
Kaolin	6.52	391
Flint	34.10	2044
RIO	7.52	451
Totals:	100.00 %	5993 gm

Glaze name: Class Version Wertz Shino
Cone: 10
Color: Opaque WhiteeBlack  Gray Orange

Surface texture: shiny glossy
Firing: Reduction
Glaze type: shino

Recipe:	Percent	Batch
EPK	6.00	480
Soda Ash	10.00	800
Neph Sy	23.00	1840
Custer Feldspar	23.00	1840
Spodumene	38.00	3040
Totals:	100.00 %	8000 Gm

Glaze name: Coleman's Turquoise Matt Glaze
Cone: 10
Color: turquoise

Firing: Ox. or Red.

Recipe:	Percent	Batch
Barium Carbonate	22.83	22.83
Whiting	9.78	9.78
Custer Feldspar	56.52	56.52
OM-4	10.87	10.87
Totals:	100.00 %	100.00 gm

Also add:
Zinc Oxide	5.98	5.98
Copper Carbonate	4.24	4.24
Rutile	4.24	4.24

Comments:
CM 05-94 p.40

reduction

Glaze name: Copper Blue Green
Cone: 10
Color: Ble Green

Surface texture: shiny glossy
Firing: Ox. or Red.

Recipe:	Percent	Batch
Cornwall Stone	42.59	46.0
Whiting	31.48	34.0
EPK	18.52	20.0
Copper Carbonate	3.70	4.0
Tin Oxide	3.70	4.0
Totals:	100.00 %	108.0 gm

Comments:
Never a iner, Not enough Silica.

Glaze name: Copper Blue Green Revised
Cone: 10

Surface texture: shiny glossy
Firing: Ox. or Red.

Recipe:	Percent	Batch
Neph Sy	21.76	21.76
EPK	21.77	21.77
Copper Carbonate	3.63	3.63
Tin Oxide	3.78	3.78
Whiting	32.65	32.65
Flint	16.41	16.41
Totals:	100.00 %	100.00 gm

Comments:
Never a liner, only 

Glaze name: Coral Red Glaze
Cone: 10
Color: red

Firing: Reduction

Recipe:	Percent	Batch
Alumina Hydrate	35.00	35.00
Newman Red Clay	65.00	65.00
Totals:	100.00 %	100.00 gm

Also add:
RIO	3.00	3.00

Comments:
CM 1-91 p.52

Glaze name: Cornwall Orange
Cone: 10
Color: Rutile Orange

Surface texture: Semi-Gloss Crystalline
Firing: Ox. or Red.

Recipe:	Percent	Batch
Cornwall Stone	83.00	6640
Whiting	12.00	960
Gertsley Borate	3.00	240
Zinc Oxide	2.00	160
Totals:	100.00 %	8000 Gm

Also add:
RIO	5.00	400
Rutile	5.00	400

Comments:
Rutile Orange
Tendency to run

Glaze name: Cranberry Red
Cone: 10
Color: Red

Surface texture: shiny glossy
Firing: Ox. or Red.

Recipe:	Percent	Batch
Custer Feldspar	72.78	73.8
Whiting	10.95	11.1
Gertsley Borate	10.06	10.2
Flint	4.83	4.9
Copper Carbonate	0.39	0.4
Tin Oxide	0.99	1.0
Totals:	100.00 %	101.4 gm

Glaze name: Cranbery Red Revised 1
Cone: 10

Surface texture: shiny glossy
Firing: Ox. or Red.

Recipe:	Percent	Batch
Cadycal	6.27	62.7
Custer Feldspar	73.34	733.4
whiting	12.07	120.7
silica	6.84	68.4
tin oxide	1.05	10.5
copper carbonate	0.43	4.3
Totals:	100.00 %	1000.0 gm

Glaze name: crawl test 1
Cone: 10

Firing: Ox. or Red.

Recipe:	Percent	Batch
magnesium carbonate	50.00	50.00
custer feldspar	50.00	50.00
Totals:	100.00 %	100.00 gm

Glaze name: Crystalline Glaze Base
Cone: 10

Firing: Ox. or Red.

Recipe:	Percent	Batch
Lithium Carbonate	0.18	0.18
Zinc Oxide	28.77	28.77
Ferro Frit 3110	43.59	43.59
Bentonite	2.18	2.18
Flint	25.28	25.28
Totals:	100.00 %	100.00 gm

Comments:
CM 03-92 p.83

1.05 % RIO- white crystals on pale yellow background

1.05 % Copper Carbonate-  green crystals on a pale green background

1.22% Manganese Dioxide-  mauve/pink crystals on a mauve background

0.23% Cobalt Carbonate &
0.70% Manganese Dioxide-- blue crystals on a gray background

2.62% Green Iron Oxide &
2.62% RIO- royal blue crystals on a orange to red/brown background

1.22% Manganese Dioxide- pink crystals on a mauve background

these glazes can be fired on over the other!

Glaze name: Crystalline Matte
Cone: 10

Surface texture: matte
Firing: Ox. or Red.

Recipe:	Percent	Batch
F-4 feldspar	22.00	22.00
whiting	5.00	5.00
talc	10.00	10.00
lithium carbonate	5.00	5.00
zinc oxide	11.00	11.00
barium carbonate	15.00	15.00
EPK	10.00	10.00
flint	22.00	22.00
Totals:	100.00 %	100.00 gm

Also add:
black copper oxide	3.00	3.00
rutile	4.00	4.00

Comments:
the SP June 1983 p. 36

Black . 

Glaze name: Cu. Red
Cone: 10

Firing: Ox. or Red.

Recipe:	Percent	Batch
Neph Sy	36.36	40.0
Whiting	16.36	18.0
Silica	36.36	40.0
Borax	10.91	12.0
Totals:	100.00 %	110.0 gm

Also add:
Tin Oxide	1.82	2.0
CuCo3	0.45	0.5
Bentonite	2.73	3.0

 

Glaze name: Cushing Black
Cone: 10
Color: black

Surface texture: ?
Firing: Ox. or Red.

Recipe:	Percent	Batch
Albany 	65.00	5200
Neph Sy	10.00	800
Bar Carb	10.00	800
Talc	15.00	1200
Totals:	100.00 %	8000 Gm

Also add:
Manganese Dioxide	2.00	160
Chrome Oxide	1.00	80
Cobalt Carbonate	2.00	160

Bar Carb: HIGHLY Toxic-avoid ingestion.  Do not use in glazes intended for use with food.


Glaze name: Cushing Stone White Matte
Cone: 10
Color: white

Surface texture: matte
Firing: Ox. or Red.

Recipe:	Percent	Batch
F-4	22.68	22.00
Custer Feldspar	19.59	19.00
Whiting	8.25	8.00
Dolomite	10.31	10.00
Talc	7.22	7.00
Calcined Kaolin	14.43	14.00
EPK	5.15	5.00
Silica	12.37	12.00
Totals:	100.00 %	97.00 gm

Also add:
Bentonite	2.06	2.00

Glaze name: CUSHING YELLOW MATTE
Cone: 10
Color: yellow/orange

Surface texture: matte
Firing: Reduction
Glaze type: Ca Mg matt

Recipe:	Percent	Batch
Custer Feldspar	23.10	1848
Dolomite	28.30	2264
Whiting	12.90	1032
EPK	29.70	2376
Silica	6.00	480
Totals:	100.00 %	8000 Gm

Also add:
Red Iron Oxide	1.50	120

Comments:
Apply very thin on porcelain to get it to break yellow/orange-best on porcelain.

Glaze name: Custer
Cone: 10

Surface texture: shiny glossy
Firing: Ox. or Red.
Glaze type:  Alkaline

Recipe:	Percent	Batch
Custer Feldspar	100.00	100.00
Totals:	100.00 %	100.00 gm

Glaze name: Darby's Slip (green or bisque)
Cone: 10

Firing: Ox. or Red.

Recipe:	Percent	Batch
EPK	48.00	64.3
Custer Feldspar	26.00	34.8
Silica	26.00	34.8
Totals:	100.00 %	140.7 gm

Also add:
(Violet; under Pete's Chun):		2.7
Copper	2	2.7
Chrome	2	

Black . 

Glaze name: delete me
Cone: 10

Surface texture: matte
Firing: Ox. or Red.

Recipe:	Percent	Batch
Feldspar	50.00	50.00
Whiting	30.00	30.00
Cadycal	10.00	10.00
EPK	7.00	7.00
Silica	3.00	3.00
Totals:	100.00 %	100.00 gm

Glaze name: Double Magnesia White
Cone: 10

Surface texture: shiny glossy
Firing: Ox. or Red.

Recipe:	Percent	Batch
Talc  Mill White	14.06	14.06
minspar 200	33.11	33.11
OM-4 Ball Clay	16.35	16.35
Dolomite	8.38	8.38
Silica	28.10	28.10
Totals:	100.00 %	100.00 gm

Also add:
Ultrox	7.00	7.00

Comments:

OM-4 Ball Clay: free silica -wear a NIOSH approved dust mask when handling dry material

Glaze name: Dunham Blue Brown
Cone: 10
Color: blue/brown

Surface texture: shiny glossy
Firing: Ox. or Red.

Recipe:	Percent	Batch
Kingman	42.20	3376
Whiting	11.70	936
Kaolin	6.70	536
Bar Carb	11.70	936
Flint	25.20	2016
Bentonite	2.50	200
Totals:	100.00 %	8000 Gm

Also add:
RIO	5.00	400
Rutile	5.00	400
Copper Carbonate	0.50	40

Bar Carb: HIGHLY Toxic-avoid ingestion.  Do not use in glazes intended for use with food.

Glaze name: E.A.C. Shino
Cone: 10

Surface texture: shiny glossy
Firing: Ox. or Red.

Recipe:	Percent	Batch
Neph Sy	40.00	4800
Spodumene	30.00	3600
Ball Clay	17.00	2040
Soda Ash	8.00	960
EPK	5.00	600
Totals:	100.00 %	12000 gm

Also add:
Bentonite	2.00	240

Glaze name: Erickson White
Cone: 10

Firing: Ox. or Red.

Recipe:	Percent	Batch
F-4	5.65	108
Custer Feldspar	47.12	900
Dolomite	16.02	306
Whiting	5.03	96
Kaolin	2.62	50
Zinc Oxide	4.71	90
Petalite	6.60	126
Zircopax	12.25	234
Totals:	100.00 %	1910 gm

Also add:
Bentonite	0.10	2

Glaze name: Fabens crystalline matt
Cone: 10

Surface texture: shiny glossy
Firing: Ox. or Red.

Recipe:	Percent	Batch
epk	23.00	23.00
custer feldspar	32.00	32.00
Whiting 	30.00	30.00
neph sy	5.00	5.00
silica	10.00	10.00
Totals:	100.00 %	100.00 gm

Comments:
crazes

Glaze name: Fabens Loaded
Cone: 10

Surface texture: shiny glossy
Firing: Ox. or Red.

Recipe:	Percent	Batch
epk	23.00	23.00
custer feldspar	32.00	32.00
Whiting 	30.00	30.00
neph sy	5.00	5.00
silica	10.00	10.00
Totals:	100.00 %	100.00 gm

Also add:
Cobalt Carbonate	0.25	0.25
Copper Carbonate	0.50	0.50
Chrome Oxide	0.25	0.25

Comments:
crazes
Not a liner

Glaze name: Fabens Lower Silica Test1
Cone: 10

Surface texture: shiny glossy Matte
Firing: Ox. or Red.

Recipe:	Percent	Batch
Custer Feldspar	28.59	28.58
Whiting	24.55	24.54
 OM-4 Ball Clay	40.14	40.12
EPK	6.71	6.71
Totals:	100.00 %	99.94 gm

OM-4 Ball Clay: free silica -wear a NIOSH approved dust mask when handling dry material

Glaze name: fabens other Glaze altered
Cone: 10

Surface texture: shiny glossy
Firing: Ox. or Red.

Recipe:	Percent	Batch
om-4 Ball Clay	16.48	15.49
epk 	16.47	15.48
neph sy	23.25	21.85
custer feldspar	19.28	18.12
flint	4.74	4.46
whiting	19.77	18.58
Totals:	100.00 %	93.98 gm

OM-4 Ball Clay: free silica -wear a NIOSH approved dust mask when handling dry material

Glaze name: Fake Ash
Cone: 10

Firing: Ox. or Red.
Glaze type: FAKE ASH

Recipe:	Percent	Batch
Bone ash	4.21	320
Whiting	37.89	2880
Magnesium Carbonate	7.37	560
Custer feldspar	25.26	1920
Kaolin	10.53	800
Flint	10.53	800
Soda ash	4.21	320
Totals:	100.00 %	7600 Gm

Comments:
DON'T KNOW WHERE THIS RECIPE CAME FROM

Glaze name: Fake Ash 2
Cone: 10

Surface texture: ?
Firing: Ox. or Red.
Glaze type: FAKE ASH

Recipe:	Percent	Batch
Whiting	32.30	32.30
Albany	51.60	51.60
OM-4 Ball Clay	16.10	16.10
Totals:	100.00 %	100.00 gm

OM-4 Ball Clay: free silica -wear a NIOSH approved dust mask when handling dry material

Glaze name: Fake Ash/Albany Slip  Blend
Cone: 10

Surface texture: matte
Firing: Ox. or Red.

Recipe:	Percent	Batch
RedArt Clay	70.40	70.40
Whiting	15.90	15.90
Nepheline Syenite	3.30	3.30
EPK	2.40	2.40
Dolomite	4.50	4.50
Flint	3.50	3.50
Totals:	100.00 %	100.00 gm

Comments:
Blend of 34% Fake Ash and 66% Albany Slip Substitute

Glaze name: Ferguson White
Cone: 10
Color: white

Surface texture: ?
Firing: Ox. or Red.

Recipe:	Percent	Batch
Potash Spar	41.33	50.0
Whiting	8.26	10.0
EPK	19.83	24.0
Silica	6.61	8.0
Dolomite	13.22	16.0
Bone Ash	6.61	8.0
Tin Oxide	4.13	5.0
Totals:	100.00 %	121.0 gm

Glaze name: Ferguson Yellow
Cone: 10
Color: yellow

Firing: Ox. or Red.

Recipe:	Percent	Batch
Custer Feldspar	50.00	4000
Kaolin	23.86	1909
Dolomite	15.91	1273
Whiting	10.23	818
Totals:	100.00 %	8000 Gm

Also add:
RIO	1.10	88
Tin Oxide	5.10	408
Bone Ash	4.50	360

Glaze name: Flavin Saturate Iron
Cone: 10

Firing: Ox. or Red.

Recipe:	Percent	Batch
Kingman	65.00	65.00
Bar Carb	8.00	8.00
Whiting	8.00	8.00
Flint 	19.00	19.00
Totals:	100.00 %	100.00 gm

Also add:
RIO	7.50	7.50

Bar Carb: HIGHLY Toxic-avoid ingestion.  Do not use in glazes intended for use with food.

Glaze name: Foster's Glaze #9
Cone: 10  11
Color: Opaque White

Surface texture: matte
Firing: Ox. or Red.

Recipe:	Percent	Batch
potash feldspar	30.00	30.00
whiting	15.00	15.00
dolomite	10.00	10.00
ball clay	30.00	30.00
kaolin	5.00	5.00
flint	10.00	10.00
Totals:	100.00 %	100.00 gm

Comments:
the SP vol 7 no 1 p. 19

Glaze name: G Red Overglaze NEVER a Liner
Cone: 10

Surface texture: shiny glossy
Firing: Ox. or Red.

Recipe:	Percent	Batch
Barium CArbonate	30.77	30.27
custer feldspar	34.52	33.96
EPK	5.58	5.49
Bentonite	2.41	2.37
Tin Oxide	5.09	5.01
Copper Carbonate	1.02	1.00
Flint	20.61	20.27
Totals:	100.00 %	98.37 gm

Glaze name: G Red Overglaze NEVER a Liner
Cone: 10
Color: red

Firing: Ox. or Red.

Recipe:	Percent	Batch
Barium CArbonate	30.93	30.00
Cornwall	50.52	49.00
Flint	10.31	10.00
Bentonite	2.06	2.00
Tin Oxide	5.15	5.00
Copper Carbonate	1.03	1.00
Totals:	100.00 %	97.00 gm

Comments:
Unknown Source, not formulated by Gail
Sliptrail for red
Never a liner

Glaze name: Gail's Green
Cone: 10
Color: green

Surface texture: shiny glossy
Firing: Ox. or Red.

Recipe:	Percent	Batch
Strontium Carbonate	31.00	1550
Cornwall Stone	51.00	2550
Flint	10.00	500
Bentonite	2.00	100
Tin Oxide	5.00	250
Copper Carbonate	1.00	50
Totals:	100.00 %	5000 gm

Glaze name: Gail's Green Cheaper
Cone: 10
Color: green

Firing: Ox. or Red.

Recipe:	Percent	Batch
Strontium Carbonate	31.01	1550
F-4 Feldspar	39.94	1997
Bentonite	1.55	78
Tin Oxide	4.96	248
Copper Carbonate	0.98	49
Bone Ash	0.64	32
Flint	20.92	1046
Totals:	100.00 %	5000 gm

Comments:
Based on Gails Red Overglaze with Strontium replacing Barium. Recalculated to eliminate Corwall Stone.

Glaze name: Glick White Slip
Cone: 10
Color: white

Surface texture: slip
Firing: Ox. or Red.

Recipe:	Percent	Batch
Custer Feldspar	25.00	29.8
Ball Clay	25.00	29.8
Kaolin	25.00	29.8
Flint	25.00	29.8
Totals:	100.00 %	124.6 gm

Also add:
(red brown)  RIO	8.00	9.5
(red green)  Copper Carbonate	15.00	17.9
(gray green)Black Nickle Oxide	4.00	4.8
(pink mauve) Chromium Oxide	4.00	4.8

Glaze name: Gluskoter Black Glaze
Cone: 10
Color: black

Surface texture: shiny glossy
Firing: Reduction

Recipe:	Percent	Batch
Dolomite	12.86	
Whiting	2.10	
Custer Feldspar	37.74	
Neph Sy	2.56	
Albany Slip Clay	19.58	
EPK	17.47	
Cobalt Carbonate	1.40	
Manganese Dioxide	4.20	
Black Iron Oxide	1.40	
Iron Chromate	0.70	
Totals:	100.00 %	0.00 gm

Comments:
CM 1-91 p.52

Albany Slip Clay: cost limited


Iron Chromate: all chromates are considered potentially carcenogenic

Glaze name: Gluskoter's Dry Ash Glaze
Cone: 10

Firing: Reduction

Recipe:	Percent	Batch
Wood Ash	30.00	30.00
Kaolin	40.00	40.00
Red Soil Clay	30.00	30.00
Totals:	100.00 %	100.00 gm

Comments:
CM 1-91 p.52

Glaze name: Green Blue 1-4
Cone: 10
Color: greenblue

Surface texture: Shiny or Glossy
Firing: Reduction

Recipe:	Percent	Batch
Custer Feldspar	40.00	40.00
EPK	10.00	10.00
Silica	30.00	30.00
Whiting	20.00	20.00
Totals:	100.00 %	100.00 gm

Also add:
Cobalt Carbonate	0.50	0.50
Chrome Oxide	1.50	1.50
Bentonite	2.00	2.00

Glaze name: Grey Transparent
Cone: 10
Color:  Transparent Gray

Firing: Ox. or Red.

Recipe:	Percent	Batch
Custer feldspar	33.75	2700
Flint	27.50	2200
Whiting	21.25	1700
Ball Clay	17.50	1400
Totals:	100.00 %	8000 Gm

Also add:
Iron Chromate	2.00	160

Comments:

Iron Chromate: all chromates are considered potentially carcenogenic

Glaze name: Gustin Shino
Cone: 10

Firing: Ox. or Red.

Recipe:	Percent	Batch
Neph Sy	45.00	45.00
F-4	10.80	10.80
Spodumene	15.20	15.20
Ball Clay	15.00	15.00
EPK	10.00	10.00
Soda Ash	4.00	4.00
Totals:	100.00 %	100.00 gm

Also add:
Bentonite	2.00	2.00

Glaze name: GW-28 Salt
Cone: 10
Color: Transparent Clear

Surface texture: Shiny or Glossy
Firing: Salt - Soda

Recipe:	Percent	Batch
Custer Feldspar	56.20	56.20
Whiting	16.10	16.10
EPK	7.20	7.20
Flint	20.50	20.50
Totals:	100.00 %	100.00 gm

Also add:
See Comments		

Comments:
Red iron 2-8%
Maas Blue 4%RIO &0.5 Cobalt Carbonate
3 %manganese dioxide

Glaze name: Hagi Butter Yellow (Porcelain)
Cone: 10
Color: Translucent Yellow

Surface texture: Semi-Gloss
Firing: Reduction

Recipe:	Percent	Batch
Custer Feldspar	25.78	2021
Flint	25.29	1983
Whiting	17.15	1345
EPK	21.88	1715
Talc	5.69	446
Titanium Dioxide	2.54	199
Bone Ash	1.67	131
Totals:	100.00 %	7840 Gm

Glaze name: Hamada Green
Cone: 10
Color: Barium Green

Surface texture: shiny glossy Semi-Matte or Satin
Firing: Ox. or Red.
Glaze type:  Ba

Recipe:	Percent	Batch
Whiting	8.87	710
F-4 Feldspar	52.05	4164
Zinc Oxide	8.04	643
Barium Carbonate	21.04	1683
Ball Clay	10.00	800
Totals:	100.00 %	8000 Gm

Also add:
Copper Carbonate	0.20	16
RIO	2.50	200
Rutile	2.00	160
Bentonite	1.70	136

Glaze name: Hamada GreenSR
Cone: 10
Color: green

Surface texture: shiny glossy
Firing: Ox. or Red.

Recipe:	Percent	Batch
Whiting	9.44	755
F-4 Feldspar	55.40	4432
Zinc Oxide	8.56	685
Strontium Carbonate	15.96	1277
Ball Clay	10.64	851
Totals:	100.00 %	8000 Gm

Also add:
Copper Carbonate	0.21	17
RIO	2.66	213
Rutile	2.13	170
Bentonite	1.81	145

Comments:
Hamamda Green Sr based on Hamada Green with the Barium Carbonate replaced  with Strontium Carbonate

Glaze name: Hamada Rust
Cone: 10

Surface texture: ?
Firing: Ox. or Red.

Recipe:	Percent	Batch
Custer Feldspar	70.74	166.6
Kaolin	3.95	9.3
Silica	0.13	0.3
Colemanite	11.42	26.9
Whiting	5.73	13.5
RIO	8.03	18.9
Totals:	100.00 %	235.5 gm

Glaze name: Hamada White
Cone: 10
Color: WHITE

Firing: Ox. or Red.

Recipe:	Percent	Batch
Custer Feldspar	52.00	4160
Whiting	9.00	720
Zinc Oxide	8.00	640
Bar Carb	21.00	1680
OM4	10.00	800
Totals:	100.00 %	8000 Gm

Bar Carb: HIGHLY Toxic-avoid ingestion.  Do not use in glazes intended for use with food.

OM4: free silica -wear a NIOSH approved dust mask when handling dry material

Glaze name: Hamamda Red Brown (Kaki)
Cone: 10
Color: kaki

Surface texture: Semi-Gloss
Firing: Ox. or Red.
Glaze type: kaki

Recipe:	Percent	Batch
Albany	65.00	5200
Custer Feldspar	35.00	2800
Totals:	100.00 %	8000 Gm

Also add:
Rutile	2.00	160

Glaze name: Hannah's Fake Ash
Cone: 10

Firing: Ox. or Red.
Glaze type: FAKE ASH

Recipe:	Percent	Batch
Redart	60.00	60.00
Whiting	30.00	30.00
Bar Carb	10.00	10.00
Totals:	100.00 %	100.00 gm

Also add:
optional-Ochre	4.00	4.00

Bar Carb: HIGHLY Toxic-avoid ingestion.  Do not use in glazes intended for use with food.

Glaze name: Hensley Clear Glaze
Cone: 10

Firing: Ox. or Red.

Recipe:	Percent	Batch
F-4	40.00	40.00
Colemanite	12.00	12.00
Barium Carbonate	4.00	4.00
Whiting	8.00	8.00
Silica	29.00	29.00
China Clay	3.00	3.00
Tin Oxide	0.80	0.80
Ash	1.70	1.70
Ferro Frit 3110	1.50	1.50
Totals:	100.00 %	100.00 gm

Also add:
Bentonite	3.00	3.00

Glaze name: Hensley Vitrious Slip
Cone: 10

Surface texture: ?
Firing: Ox. or Red.

Recipe:	Percent	Batch
Silica	10.50	10.50
F-4	28.50	28.50
EPK	6.00	6.00
Whiting	7.00	7.00
Tin Oxide	1.50	1.50
Barium Carbonate	7.50	7.50
Talc	1.50	1.50
Neph Sy	22.50	22.50
Ball Clay	15.00	15.00
Totals:	100.00 %	100.00 gm

Glaze name: Herbert Sander's Glaze
Cone: 10

Firing: Ox. or Red.

Recipe:	Percent	Batch
custer feldspar	41.79	39.47
whiting	7.61	7.19
barium carbonate	1.97	1.86
zinc oxide	7.50	7.08
colemanite	17.63	16.65
flint	23.49	22.19
Totals:	100.00 %	94.44 gm

Also add:
molybdenum oxide	4.23	4.00
titanium oxide	8.47	8.00
bentonite	21.17	20.00

Comments:

the SP vol 7 no 1 p.17

Glaze name: Hooven's Clear Glaze
Cone: 10
Color: clear

Firing: Ox. or Red.

Recipe:	Percent	Batch
Whiting	9.00	9.00
Zinc Oxide	7.00	7.00
Cornwall Stone	79.00	79.00
EPK	5.00	5.00
Totals:	100.00 %	100.00 gm

Comments:
CM 03-94 p.38

Glaze name: Iron Red to Green
Cone: 10
Color: red or green

Surface texture: shiny glossy
Firing: Ox. or Red.

Recipe:	Percent	Batch
Custer Feldspar	41.00	6560
Dolomite	12.00	1920
Whiting	7.00	1120
Ball Clay	7.00	1120
 Silica	33.00	5280
Totals:	100.00 %	16000 Gm

Also add:
RIO	10.00	1600
Bentonite	2.00	320

Comments:
LINER
Bentonite Added 4/96
20,000 gram batch
Red Brown thin Opaque green thick.
Not fluid

Glaze name: JAPANESE LIMESTONE 
Cone: 10
Color: clear, cloudy if thick

Surface texture: shiny
Firing: Reduction
Glaze type:  Ca MidRoad

Recipe:	Percent	Batch
Flint	35.60	2848
Potash Feldspar	34.70	2776
Whiting	15.80	1264
EPK	11.90	952
Talc	2.00	160
Totals:	100.00 %	8000 Gm

Comments:
Use a medium to thick application for nice crackles in fired glaze.

Glaze name: Johnston's ABT
Cone: 10 11

Firing: Ox. or Red.

Recipe:	Percent	Batch
custer feldspar	41.67	50.0
whiting	25.00	30.0
EPK china	25.00	30.0
flint	8.33	10.0
Totals:	100.00 %	120.0 gm

Comments:
the Studio Potter December 1982
p. 35

Glaze name: Johnston's Temmoku
Cone: 10

Firing: Ox. or Red.

Recipe:	Percent	Batch
custer feldspar	60.72	85.0
whiting	10.71	15.0
kaolin	7.14	10.0
flint	14.29	20.0
iron oxide	7.14	10.0
Totals:	100.00 %	140.0 gm

Comments:
the Studio Potter December 1982
p. 35

Glaze name: K Celadon less expansion
Cone: 10

Surface texture: shiny glossy
Firing: Ox. or Red.

Recipe:	Percent	Batch
Custer Feldspar	24.59	24.59
dolomite	11.61	11.61
OM4	14.32	14.32
whiting	14.33	14.33
EPK	7.80	7.80
Silica	25.86	25.86
Red Iron Oxide	1.49	1.49
Totals:	100.00 %	100.00 gm

OM4: free silica -wear a NIOSH approved dust mask when handling dry material

Glaze name: K Celadon with Cobalt and Chrome
Cone: 10
Color: Transparent  Blue  or Green

Surface texture: shiny glossy
Firing: Reduction
Glaze type: celadon

Recipe:	Percent	Batch
Custer Feldspar	25.60	2560
Whiting	25.60	2560
Kaolin	6.50	650
Ball Clay	20.40	2040
Flint	20.40	2040
RIO	1.50	150
Totals:	100.00 %	10000 gm

Also add:
Cobalt Carbonate	0.50	50
Chrome Oxide	0.30	30

Comments:
NEVER a LINER
Slightly revised recipe
Korean Celadon variation

Glaze name: K orean Celadon
Cone: 10
Color:  green

Surface texture: shiny glossy
Firing: Ox. or Red.
Glaze type: celadon

Recipe:	Percent	Batch
Custer Feldspar	26.00	3680
Whiting	26.00	3680
Kaolin	6.60	934
Ball Clay	20.70	2930
Flint	20.70	2930
Totals:	100.00 %	14154 gm

Also add:
Red Iron Oxide	1.50	212

Comments:
LINER
Slightly revised recipe
Korean Celadon with Cobalt add .5% cobalt carbonate or 50 grams per 10,000 gram batch
Gorgeous in Salt or soda if fully melted. Is nice green to brown when very thin.
with 4%rutile is opaque yellow
Not fluid in reduction. 

Glaze name: K.C. Stoneware Clay
Cone: 10

Firing: Ox. or Red.

Recipe:	Percent	Batch
Lincoln Fireclay	68.02	75.0
OM4 Ball Clay	22.68	25.0
Custer Feldspar	9.07	10.0
RIO	0.23	0.3
Totals:	100.00 %	110.3 gm

Also add:
quarter box of Ivory snow soap		

Glaze name: Kaki
Cone: 10

Surface texture: ?
Firing: Ox. or Red.

Recipe:	Percent	Batch
Albany	65.00	65.00
Neph Sy	35.00	35.00
Totals:	100.00 %	100.00 gm

Glaze name: Kaki H revised
Cone: 10
Color: kaki

Surface texture: Semi-Gloss
Firing: Ox. or Red.
Glaze type: kaki

Recipe:	Percent	Batch
Albany	65.00	5200
Custer Feldspar	35.00	2800
Totals:	100.00 %	8000 Gm

Also add:
Rutile	2.00	160

Comments:
based on Hamada Kaki

Glaze name: Kaki Persimmon
