Repository: a0082273/glaze_color_prediction

Data of this repository are from Grazy(http://help.glazy.org/about/#about-the-software)

File: database/Hyperglaze/Hyperglaze.txt (part 4 of 8)
Surface texture: semi matte
Firing: Reduction
Recipe:	Percent	Batch
Cone: 10
Color: kaki

Firing: Ox. or Red.
Glaze type: kaki

Recipe:	Percent	Batch
Whiting	16.85	1348
F-4	33.71	2697
EPK	8.43	674
Flint	41.01	3281
Totals:	100.00 %	8000 Gm

Also add:
Bentonite	1.00	80
RIO	12.92	1034

Comments:

Glaze name: Karnes' Salt Slip
Cone: 10

Surface texture: slip
Firing: Ox. or Red.

Recipe:	Percent	Batch
ball clay	30.00	45.0
fireclay	15.00	22.5
feldspar	30.00	45.0
flint	25.00	37.5
Totals:	100.00 %	150.0 gm

Also add:
manganese	10.00	15.0
cobalt	2.00	3.0
nickle	3.33	5.0
rutile	6.67	10.0

Comments:
put thinly on dry clay

the Studio Potter Vol. 6 No. 1 p. 17
each colorant for a separate color

Granular 
Glaze name: KATZ 111/PEACOCK BLUE Blend
Cone: 10

Surface texture: matte
Firing: Ox. or Red.

Recipe:	Percent	Batch
Whiting	16.09	15.70
Ball Clay	10.25	10.00
Silica	28.69	28.00
Nepheline Syenite	32.58	31.80
Talc Mill White	5.12	5.00
Dolomite	7.27	7.10
Totals:	100.00 %	97.60 gm

Also add:
Cobalt Carbonate	0.51	0.50
Titanium Dioxide	5.12	5.00
Bentonite	2.05	2.00

Comments:
Blend of 30% KATZ 111 and 70% PEACOCK BLUE

Glaze name: KATZ111B
Cone: 10

Surface texture: shiny glossy
Firing: Ox. or Red.

Recipe:	Percent	Batch
Spodumene	25.00	375
EPK	25.00	375
Whiting	25.00	375
Silica	25.00	375
Totals:	100.00 %	1500 Gm

Glaze name: Kawai Lung Chuan
Cone: 10

Firing: Ox. or Red.

Recipe:	Percent	Batch
Custer Feldspar	45.88	78.0
Whiting	44.71	76.0
Flint	8.24	14.0
RIO	1.18	2.0
Totals:	100.00 %	170.0 gm

Glaze name: KCAIBOUBARIC TESHA
Cone: 10

Firing: Ox. or Red.

Recipe:	Percent	Batch
Kona F-4 Feldspar	19.61	20.0
Whiting	15.69	16.0
Ball Clay	25.49	26.0
Silica	25.49	26.0
Red Iron Oxide	11.76	12.0
Bentonite	1.96	2.0
Totals:	100.00 %	102.0 gm

Glaze name: Keator Red
Cone: 10

Firing: Ox. or Red.

Recipe:	Percent	Batch
Ball Clay	9.00	90.0
Whiting	18.50	185.0
Silica	27.00	270.0
Custer Feldspar	36.00	360.0
F-4	5.00	50.0
EPK	2.50	25.0
Dolomite	2.00	20.0
Totals:	100.00 %	1000.0 gm

Also add:
Bentonite	0.30	3.0
for light red- CuCo3	0.15	1.5
for dark red- CuCo3	0.30	3.0

Glaze name: Keator Saturate Iron
Cone: 10

Surface texture: ?
Firing: Ox. or Red.

Recipe:	Percent	Batch
Ball Clay	8.33	9.0
Custer Feldspar	33.33	36.0
Whiting	17.13	18.5
Silica	25.00	27.0
F-4	4.63	5.0
EPK	2.31	2.5
Dolomite	1.85	2.0
RIO	7.41	8.0
Totals:	100.00 %	108.0 gm

Also add:
Bentonite	2.78	3.0

Glaze name: KHORBLE
Cone: 10

Surface texture: shiny glossy
Firing: Ox. or Red.

Recipe:	Percent	Batch
Custer Feldspar	27.00	2160
Whiting	27.00	2160
Kaolin	6.00	480
Flint	20.00	1600
Ball Clay	20.00	1600
Totals:	100.00 %	8000 Gm

Also add:
RIO	10.00	800

Comments:
Based on Korean Celadon
Runs a bit

Glaze name: Korman Yellow
Cone: 10

Surface texture: ?
Firing: Ox. or Red.

Recipe:	Percent	Batch
F-4	39.60	39.60
Barium Carbonate	30.80	30.80
EPK	8.80	8.80
Silica	8.80	8.80
Dolomite	12.00	12.00
Totals:	100.00 %	100.00 gm

Also add:
RIO	6.00	6.00
Bentonite	2.00	2.00

Glaze name: Kuch Dinnerware Glaze
Cone: 10

Firing: Ox. or Red.

Recipe:	Percent	Batch
Dolomite	15.89	15.89
Custer Feldspar	7.95	7.95
Neph Sy	39.07	39.07
EPK	23.84	23.84
Flint	13.25	13.25
Totals:	100.00 %	100.00 gm

Also add:
Tin Oxide	5.30	5.30
Zinc Oxide	6.62	6.62
Zircopax	11.92	11.92

Comments:

reduction

CM 01-96 p.35

Glaze name: Kuch Speckled (for porcelain)
Cone: 10

Firing: Ox. or Red.

Recipe:	Percent	Batch
Custer Feldspar	48.50	3880
Bar Carb	27.30	2184
Whiting	8.90	712
Kaolin	8.40	672
Flint	6.90	552
Totals:	100.00 %	8000 Gm

Also add:
Tin Oxide	6.00	480
Titanium Dioxide	10.00	800

Bar Carb: HIGHLY Toxic-avoid ingestion.  Do not use in glazes intended for use with food.

Glaze name: Kyllilli
Cone: 10

Surface texture: ?
Firing: Ox. or Red.

Recipe:	Percent	Batch
Custer Feldspar	50.00	50.00
Barium Carbonate	30.00	30.00
Whiting	10.00	10.00
Kaolin	10.00	10.00
Totals:	100.00 %	100.00 gm

Also add:
RIO	2.00	2.00
Bentonite	2.00	2.00

Glaze name: Landmans
Cone: 10

Firing: Ox. or Red.

Recipe:	Percent	Batch
Custer feldspar	14.58	1120
Barium Carbonate	9.38	720
Dolomite	9.38	720
Whiting	27.08	2080
Ball Clay	20.83	1600
Flint	18.75	1440
Totals:	100.00 %	7680 Gm

Glaze name: Laura's Blue Black
Cone: 10

Firing: Ox. or Red.

Recipe:	Percent	Batch
Custer Feldspar	19.23	200
Whiting	30.77	320
Georgia Kaolin	38.46	400
Silica	7.69	80
Copper Carbonate	3.85	40
Totals:	100.00 %	1040 gm

Also add:
Bentonite	0.29	3

Glaze name: Lav Luster Shino
Cone: 10

Firing: Ox. or Red.

Recipe:	Percent	Batch
Neph Sy	51.97	53.0
EPK	24.51	25.0
Silica	9.80	10.0
Whiting	1.96	2.0
Soda Ash	4.90	5.0
Lithium Carbonate	4.90	5.0
Tin Oxide	1.96	2.0
Totals:	100.00 %	102.0 gm

Also add:
Bentonite	1.96	2.0

Glaze name: Leach 1234
Cone: 10

Firing: Ox. or Red.

Recipe:	Percent	Batch
EPK	10.00	10.00
Whiting	20.00	20.00
Flint	30.00	30.00
Custer Feldspar	40.00	40.00
Totals:	100.00 %	100.00 gm

Also add:
(Optional) Ochre	2.00	2.00

Glaze name: LEACH CLEAR
Cone: 10
Color: Clear

Surface texture: Shiny
Firing: Reduction
Glaze type: Ca MidRoad

Recipe:	Percent	Batch
EPK	10.00	800
Whiting	20.00	1600
Flint	30.00	2400
Potash Feldspar	20.00	1600
Nepheline Syenite	20.00	1600
Totals:	100.00 %	8000 Gm

Comments:
Use thinly on porcelain.

Glaze name: Lewis Red
Cone: 10

Firing: Ox. or Red.

Recipe:	Percent	Batch
Cornwall	31.58	30.00
Bar Carb	51.58	49.00
Silica	10.53	10.00
Tin Oxide	5.26	5.00
CuCo3	1.05	1.00
Totals:	100.00 %	95.00 gm

Also add:
Bentonite	3.16	3.00

Glaze name: Lewis Yellow
Cone: 10

Surface texture: ?
Firing: Ox. or Red.

Recipe:	Percent	Batch
F-4	35.00	35.00
Barium Carbonate	20.00	20.00
Dolomite	15.00	15.00
Ball Clay	5.00	5.00
Silica	10.00	10.00
Opax	15.00	15.00
Totals:	100.00 %	100.00 gm

Also add:
(yellow)   RIO	2.00	2.00
(Blue)   Copper Carbonate	4.00	4.00
Bentonite	2.00	2.00

Glaze name: Limestone
Cone: 10

Firing: Ox. or Red.

Recipe:	Percent	Batch
Custer Feldspar	49.00	49.00
Whiting	14.60	14.60
Kaolin	13.00	13.00
Flint	23.40	23.40
Totals:	100.00 %	100.00 gm

Also add:
Bentonite	2.00	2.00

Glaze name: LITTLEFIELD COPPER RED
Cone: 10
Color: copper red

Surface texture: shiny glossy
Firing: Reduction
Glaze type: CopperRed

Recipe:	Percent	Batch
F-4 Feldspar	53.00	4240
Whiting	15.00	1200
Talc	4.00	320
Zinc Oxide	5.00	400
EPK	6.00	480
Flint	17.00	1360
Totals:	100.00 %	8000 Gm

Also add:
Tin Oxide	1.00	80
Copper Carbonate	0.50	40
Silicon Carbide	0.30	24

Comments:
Somewhat spotty color often results when Silicon Carbide is used in reduction.

Glaze name: Lorio's Ash
Cone: 10

Surface texture: Semi-Gloss
Firing: Ox. or Red.
Glaze type: ASH

Recipe:	Percent	Batch
Albany	41.50	41.50
Whiting	28.50	28.50
EPK	13.50	13.50
Wood Ash	12.50	12.50
Ochre	4.00	4.00
Totals:	100.00 %	100.00 gm

Glaze name: Mac Celadon
Cone: 10

Firing: Ox. or Red.

Recipe:	Percent	Batch
EPK	10.00	10.00
Whiting	20.00	20.00
Silica	30.00	30.00
Custer Feldspar	40.00	40.00
Totals:	100.00 %	100.00 gm

Also add:
Tin Oxide	2.00	2.00
RIO	2.00	2.00
Bentonite	3.00	3.00

Glaze name: Magnesia
Cone: 10

Surface texture: shiny glossy
Firing: Ox. or Red.

Recipe:	Percent	Batch
Talc  Mill White	14.06	14.06
minspar 200	33.11	33.11
OM-4 Ball Clay	16.35	16.35
Whiting	8.38	8.38
Silica	28.10	28.10
Totals:	100.00 %	100.00 gm

Comments:

OM-4 Ball Clay: free silica -wear a NIOSH approved dust mask when handling dry material

Glaze name: Magnesia Blue
Cone: 10

Surface texture: shiny glossy
Firing: Ox. or Red.

Recipe:	Percent	Batch
Talc  Mill White	14.06	14.06
minspar 200	33.11	33.11
OM-4 Ball Clay	16.35	16.35
Whiting	8.38	8.38
Silica	28.10	28.10
Totals:	100.00 %	100.00 gm

Also add:
Cobalt Carbonate	3.00	3.00

Comments:

Calculated from Plasticv Dolomite with Cobalt to relieve crawling.

OM-4 Ball Clay: free silica -wear a NIOSH approved dust mask when handling dry material

Glaze name: Magnesia Blue2
Cone: 10

Surface texture: shiny glossy
Firing: Ox. or Red.

Recipe:	Percent	Batch
Talc  Mill White	13.87	1388
custer feldspar	31.29	3131
OM-4 Ball Clay	18.64	1865
Whiting	8.95	896
Silica	27.26	2728
Totals:	100.00 %	10007 gm

Also add:
Cobalt Carbonate	3.00	300

OM-4 Ball Clay: free silica -wear a NIOSH approved dust mask when handling dry material

Glaze name: Magnesia Copper
Cone: 10

Firing: Ox. or Red.

Recipe:	Percent	Batch
Custer Feldspar	32.76	32.8
Talc Mill white	14.21	14.2
Whiting	9.16	9.2
EPK	13.37	13.4
Silica	30.51	30.5
Totals:	100.00 %	100.0 gm

Also add:
Copper Carbonate	3.00	3.0

Glaze name: Magnesia w/ rutile
Cone: 10

Surface texture: shiny glossy
Firing: Ox. or Red.

Recipe:	Percent	Batch
Talc  Mill White	14.06	14.06
minspar 200	33.11	33.11
OM-4 Ball Clay	16.35	16.35
Whiting	8.38	8.38
Silica	28.10	28.10
Totals:	100.00 %	100.00 gm

Also add:
Rutile	3.00	3.00

Comments:

OM-4 Ball Clay: free silica -wear a NIOSH approved dust mask when handling dry material

Glaze name: Malloy Celadon
Cone: 10

Surface texture: ?
Firing: Ox. or Red.

Recipe:	Percent	Batch
Custer Feldspar	41.24	40.04
Whiting	17.53	17.02
Kaolin	13.40	13.01
Silica	27.84	27.03
Totals:	100.00 %	97.09 gm

Also add:
1-3% RIO	3.00	2.91
Bentonite	3.00	2.91

Glaze name: Mamo Celadon
Cone: 10

Firing: Ox. or Red.

Recipe:	Percent	Batch
Cornwall	50.00	50.00
Dolomite	6.00	6.00
Whiting	10.00	10.00
Zinc Oxide	2.00	2.00
Ball Clay	12.00	12.00
Silica	20.00	20.00
Totals:	100.00 %	100.00 gm

Also add:
Bentonite	3.00	3.00
1-3% of RIO		

Glaze name: Mamo Copper Red
Cone: 10

Surface texture: ?
Firing: Ox. or Red.

Recipe:	Percent	Batch
Neph Sy	25.93	35.0
Whiting	22.22	30.0
EPK	14.81	20.0
Zinc Oxide	7.41	10.0
Lithium Carbonate	1.48	2.0
Silica	28.15	38.0
Totals:	100.00 %	135.0 gm

Also add:
Iron	0.37	0.5
Copper Carbonate	0.37	0.5
Bentonite	2.22	3.0
for Celadon, 1% RIO to Base		

Glaze name: Mamo Matte II
Cone: 10

Surface texture: matte
Firing: Ox. or Red.

Recipe:	Percent	Batch
F-4	49.00	49.00
Dolomite	19.00	19.00
EPK	20.00	20.00
Whiting	4.00	4.00
Tin Oxide	8.00	8.00
Totals:	100.00 %	100.00 gm

Also add:
Bentonite	2.00	2.00

Comments:
Substitute Minspar for F-4

Glaze name: Mamo White Matte
Cone: 10
Color: white

Surface texture: Matte
Firing: Ox. or Red.

Recipe:	Percent	Batch
Custer Feldspar	50.00	50.00
Kaolin	25.00	25.00
Dolomite	20.00	20.00
Whiting	5.00	5.00
Totals:	100.00 %	100.00 gm

Also add:
Bentonite	2.00	2.00
Cobalt Carbonate	0.50	0.50
Rutile	0.50	0.50
(if blue/purple is desired)		

Glaze name: Markos matt
Cone: 10

Firing: Ox. or Red.

Recipe:	Percent	Batch
custer Feldspar	44.83	44.8
dolomite	8.98	9.0
kaolin	11.48	11.5
whiting	7.30	7.3
silica	27.42	27.4
Totals:	100.00 %	100.0 gm

Also add:
red iron Oxide	10.00	10.0
Bentonite	2.00	2.0

Comments:
test glaze based on Marks BAse and Tenmoku untested

Glaze name: MARLENE'S TENMOKU
Cone: 10
Color: Black/brown

Surface texture: Glossy or shiny
Firing: Reduction
Glaze type: Ca MidRoad

Recipe:	Percent	Batch
Custer Feldspar	47.30	3784
Whiting	17.80	1424
EPK	11.10	888
Flint	23.80	1904
Totals:	100.00 %	8000 Gm

Also add:
Red Iron Oxide	10.00	800

Comments:
Applied thinly it will be brown, thicker it will be black-not very runny- a nice saturated iron glaze.

Glaze name: Mary's Surprise
Cone: 10

Firing: Ox. or Red.

Recipe:	Percent	Batch
Strontium	2.02	100
Zinc Oxide	4.04	200
Lithoum Oxise	2.02	100
Whiting	14.14	700
Custer Feldspar	50.51	2500
Gerstley Borate	7.07	350
Silica	20.20	1000
Totals:	100.00 %	4950 gm

Also add:
Tin Oxide	0.02	1
Copper Carbonate	0.01	0

Glaze name: MAtte with soda
Cone: 10

Surface texture: matte
Firing: Ox. or Red.

Recipe:	Percent	Batch
Custer Feldspar	22.08	23.2
dolomite	38.89	40.8
EPK	28.58	30.0
silica	5.69	6.0
Soda Ash	4.76	5.0
Totals:	100.00 %	105.0 gm

Glaze name: McCauliffe Carbon-Trap Shino Glaze
Cone: 10

Firing: Ox. or Red.

Recipe:	Percent	Batch
Soda Ash	4.00	4.00
Spodumene	15.20	15.20
Kona F-4 Feldspar	18.40	18.40
Neph Sy	45.00	45.00
EPK	2.40	2.40
OM-4	15.00	15.00
Totals:	100.00 %	100.00 gm

Comments:
reduction

CM 01-96 p.35

Glaze name: McKinnel Red
Cone: 10

Firing: Ox. or Red.

Recipe:	Percent	Batch
Custer Feldspar	48.21	47.00
Whiting	13.33	13.00
Talc	3.59	3.50
Zinc Oxide	4.62	4.50
Kaolin	5.64	5.50
Silica	15.38	15.00
Ferro Frit 3110	9.23	9.00
Totals:	100.00 %	97.50 gm

Also add:
Bentonite	3.08	3.00
Copper Carbonate	1.03	1.00

Glaze name: McKinnel's Celadon
Cone: 10

Firing: Ox. or Red.

Recipe:	Percent	Batch
Barium Carbonate	5.48	40.0
Flint	2.74	20.0
EPK	15.07	110.0
Custer Feldspar	75.34	550.0
Dolomite	1.37	10.0
Totals:	100.00 %	730.0 gm

Glaze name: Mean Green
Cone: 10
Color: very green

Surface texture: shiny
Firing: Reduction
Glaze type: Ca MidRoad

Recipe:	Percent	Batch
Custer Spar	75.00	6000
Whiting	15.00	1200
Silica	5.00	400
EPK	5.00	400
Totals:	100.00 %	8000 Gm

Also add:
Chrome Oxide	4.00	320
Bentonite	2.00	160

Comments:
Intense green: use sparingly. This glaze can be applied quite thickly or slip trailed over another glaze with out much danger of running.

Glaze name: Meloy Black Matte
Cone: 10
Color: black

Surface texture: Matte
Firing: Ox. or Red.

Recipe:	Percent	Batch
Custer Feldspar	62.78	5022
Kaolin	5.81	465
Whiting	3.49	279
Dolomite	20.93	1674
Cobalt Oxide	2.33	186
Manganese Dioxide	2.33	186
Iron Chromate	2.33	186
Totals:	100.00 %	8000 Gm

Cobalt Oxide: 


Iron Chromate: all chromates are considered potentially carcenogenic

Glaze name: Meloy Manganese
Cone: 10

Firing: Ox. or Red.

Recipe:	Percent	Batch
Dolomite	17.80	1424
Whiting	3.20	256
Neph Sy	16.20	1296
Custer feldspar	37.90	3032
EPK	24.90	1992
Totals:	100.00 %	8000 Gm

Also add:
Manganese Dioxide	4.00	320


Glaze name: Meloy Stoney
Cone: 10

Firing: Ox. or Red.

Recipe:	Percent	Batch
Dolomite	17.80	1424
Whiting	3.20	256
Neph Sy	16.20	1296
Custer feldspar	37.90	3032
EPK	24.90	1992
Totals:	100.00 %	8000 Gm

Glaze name: MG-2
Cone: 10
Color: waxy white

Surface texture: semi-matte.
Firing: Reduction
Glaze type: Mg Matt

Recipe:	Percent	Batch
Potash Feldspar	43.76	3506
Gerstley Borate	12.89	1033
Talc	14.99	1201
Flint	21.38	1713
Dolomite	6.99	560
Totals:	100.00 %	8012 Gm

Comments:
This glaze turns lavender to purple with a Cobalt carbonate over-spray or with the addition of 1-2% Cobalt carbonate to the glaze.

Glaze name: Motown Celadon (GW-28)
Cone: 10
Color:  green

Surface texture: shiny glossy
Firing: Ox. or Red.
Glaze type: celadon

Recipe:	Percent	Batch
Custer Feldspar	56.20	56.20
Whiting	16.10	16.10
Kaolin	7.20	7.20
Flint	20.50	20.50
Totals:	100.00 %	100.00 gm

Also add:
RIO 3.0--	8.00	8.00

Glaze name: Mottled Yellow.2
Cone: 10

Surface texture: matte
Firing: Ox. or Red.

Recipe:	Percent	Batch
Edgar Plastic Kaolin	39.63	39.6
Custer Feldspar	23.00	23.0
Dolomite	28.50	28.5
whiting	6.58	6.6
flint	2.30	2.3
Totals:	100.00 %	100.0 gm

Glaze name: Mottled Yellow.3 less Alumina
Cone: 10

Firing: Ox. or Red.

Recipe:	Percent	Batch
Edgar Plastic Kaolin	25.50	25.50
Custer Feldspar	25.17	25.17
Dolomite	31.27	31.27
whiting	7.24	7.24
Flint	10.82	10.82
Totals:	100.00 %	100.00 gm

Glaze name: Nafziger's Basic White Slip
Cone: 10
Color: white

Firing: Ox. or Red.

Recipe:	Percent	Batch
#6 Tile Clay	20.00	20.00
OM-4	62.50	62.50
HC Spinks Foundry Hill Creme	12.50	12.50
Flint	5.00	5.00
Totals:	100.00 %	100.00 gm

Also add:
Sieve thru 80 mesh screen		

Comments:
CM 12-95 p.34
Blue: 6-12% cobalt carbonate
brown: 15-30% RIO; fire reduction
black: 2-6% cobalt carbonate
           4-10% manganese dioxide
           8-15% RIO
           fire in reduction to Cone 10

Glaze name: Nafziger's Blue Glaze
Cone: 10
Color: blue

Firing: Ox. or Red.

Recipe:	Percent	Batch
Barium Carbonate	12.00	12.00
Whiting	12.00	12.00
Custer Feldspar	43.00	43.00
Bentonite	1.00	1.00
Kaolin	6.00	6.00
Flint	26.00	26.00
Totals:	100.00 %	100.00 gm

Also add:
Copper Carbonate	0.43	0.43
RIO	4.30	4.30
Rutile	4.30	4.30

Comments:
reduction

CM 12-96 p.34

thick application= iron blue
but may run if too thick!

Glaze name: Nafziger's Clear Glaze
Cone: 10
Color: clear

Firing: Ox. or Red.

Recipe:	Percent	Batch
Dolomite	17.10	17.10
Whiting	2.60	2.60
Custer Feldspar	35.30	35.30
Bentonite	2.00	2.00
Kaolin	22.80	22.80
Flint	20.20	20.20
Totals:	100.00 %	100.00 gm

Comments:
reduction

CM 12-96 p.34

Glaze name: Nance's Black Stain
Cone: 10

Firing: Ox. or Red.

Recipe:	Percent	Batch
iron oxide	38.46	24.98
cobalt carbonate	23.08	14.99
manganese dioxide	15.38	9.99
chrome oxide	7.69	5.00
gerstley borate	15.38	9.99
Totals:	100.00 %	64.95 gm

Comments:
a weaker solution will give a light blue gray color

the SP 6:2 p.9

Glaze name: Nance's Bright Cobalt Blue
Cone: 10

Firing: Ox. or Red.

Recipe:	Percent	Batch
cobalt carbonate	70.00	70.00
gerstley borate	20.00	20.00
titanium oxide	10.00	10.00
Totals:	100.00 %	100.00 gm

Comments:

The SP 6:2
p.9

Glaze name: Nance's Dark Iron Blue
Cone: 10

Firing: Ox. or Red.

Recipe:	Percent	Batch
iron oxide	50.00	50.00
cobalt carbonate	30.00	30.00
manganese dioxide	20.00	20.00
Totals:	100.00 %	100.00 gm

Comments:
the SP 6:2

p.9


Glaze name: Nance's Iron Green
Cone: 10

Firing: Ox. or Red.

Recipe:	Percent	Batch
iron oxide	80.00	80.00
gerstley borate	20.00	20.00
Totals:	100.00 %	100.00 gm

Comments:

p.9
the SP 6:2

Glaze name: Nance's Iron Yellow
Cone: 10

Firing: Ox. or Red.

Recipe:	Percent	Batch
iron oxide	58.33	70.0
titanium oxide	25.00	30.0
gerstley borate	16.67	20.0
Totals:	100.00 %	120.0 gm

Comments:
the SP 6:2 p.9

Glaze name: Neph Sy Titanium Base
Cone: 10

Surface texture: shiny glossy
Firing: Ox. or Red.

Recipe:	Percent	Batch
Neph Sy	65.00	5200
Lithium Carbonate	10.00	800
EPK	25.00	2000
Totals:	100.00 %	8000 Gm

Also add:
Titanium Dioxide	10.00	800

Glaze name: No Ash revised
Cone: 10

Surface texture: matte
Firing: Ox. or Red.

Recipe:	Percent	Batch
custer feldspar	45.23	45.23
Kaolin	6.74	6.74
Alumina Hydrate	7.81	7.81
dolomite	3.88	3.88
whiting	36.34	36.34
Totals:	100.00 %	100.00 gm

Glaze name: O'Reilly White
Cone: 10
Color: white

Firing: Ox. or Red.

Recipe:	Percent	Batch
F-4	2.85	228
Custer Feldspar	49.65	3972
Dolomite	8.00	640
Whiting	8.80	704
EPK	5.65	452
Zinc Oxide	3.55	284
Petalite	3.30	264
Opax	6.15	492
Bar Carb	1.20	96
Flint	10.85	868
Totals:	100.00 %	8000 Gm

Also add:
Bentonite	3.00	240
(optional)Managanese Dioxide	2.50	200

Bar Carb: HIGHLY Toxic-avoid ingestion.  Do not use in glazes intended for use with food.

Glaze name: Oestrich Carbon Trap
Cone: 10

Firing: Ox. or Red.

Recipe:	Percent	Batch
F-4	76.02	76.02
Spodumene	14.62	14.62
Kaolin	2.44	2.44
Soda Ash	4.00	4.00
Neph Sy	1.46	1.46
Ball Clay	1.46	1.46
Totals:	100.00 %	100.00 gm

Comments:
Mostly White, alittle wilder than Bray Shino

Glaze name: Oestrich Temoku
Cone: 10

Surface texture: ?
Firing: Ox. or Red.

Recipe:	Percent	Batch
Custer Feldspar	42.56	42.16
Whiting	15.96	15.81
Silica	21.28	21.08
Kaolin	12.12	12.00
RIO	8.08	8.00
Totals:	100.00 %	99.05 gm

Also add:
Bentonite	2.02	2.00

Glaze name: Oestrick Black Slip for Dipping
Cone: 10

Surface texture:  Slip 
Firing: Ox. or Red.

Recipe:	Percent	Batch
Kaolin	33.33	5000
Ball Clay	25.00	3750
Custer Feldspar	12.50	1875
Flint	12.50	1875
RIO	16.67	2500
Totals:	100.00 %	15000 gm

Glaze name: Oestrick Green
Cone: 10
Color: green

Surface texture: shiny glossy
Firing: Ox. or Red.

Recipe:	Percent	Batch
Custer Feldspar	25.22	2018
Whiting	25.22	2018
Kaolin	6.62	530
Ball Clay 	20.18	1614
Flint	20.18	1614
Ochre	2.02	162
Red Iron Oxide	0.56	45
Totals:	100.00 %	8000 Gm

Glaze name: Oestrick White Crackle Slip for Bisque
Cone: 10
Color: white

Surface texture: slip
Firing: Ox. or Red.

Recipe:	Percent	Batch
EPK	18.75	15.00
Ball Clay	18.75	15.00
Calcined Kaolin	25.00	20.00
Custer Feldspar	25.00	20.00
Zircopax	6.25	5.00
Borax	6.25	5.00
Totals:	100.00 %	80.00 gm

Comments:
Try 1-15% REd Iron Oxide
Try 1-20 Manganese Dioxide
Try 5-20 Rutile
Try 2-6 Chrome Oxide
Try 10 Black Stain
Try 15  6020 Pink Stain
Try  1% Cobalt Carbonate 

 

Glaze name: Ohata Kaki Revised
Cone: 10

Surface texture: shiny glossy
Firing: Ox. or Red.

Recipe:	Percent	Batch
Custer Feldspar	43.04	43.03
Bone Ash	8.98	8.98
OM4	8.25	8.25
Talc	5.52	5.52
Whiting	6.30	6.30
Silica	18.21	18.21
Red Iron Oxide	9.69	9.69
Totals:	100.00 %	99.97 gm

OM4: free silica -wear a NIOSH approved dust mask when handling dry material

Glaze name: OM4 234
Cone: 10

Firing: Ox. or Red.

Recipe:	Percent	Batch
OM4	10.00	10.00
Whiting	20.00	20.00
Flint	30.00	30.00
Custer Feldspar	40.00	40.00
Totals:	100.00 %	100.00 gm

Comments:
Leach 1234 with a twist of iron in OM4

OM4: free silica -wear a NIOSH approved dust mask when handling dry material

Glaze name: Orange Slip
Cone: 10
Color: orange

Surface texture: ? Matte
Firing: Ox. or Red.
Glaze type: slip

Recipe:	Percent	Batch
Kaolin	28.95	33.0
Neph Sy	28.95	33.0
Silica	28.95	33.0
Rutile	13.16	15.0
Totals:	100.00 %	114.0 gm

Glaze name: Orange White Matt
Cone: 10

Surface texture: shiny glossy
Firing: Ox. or Red.

Recipe:	Percent	Batch
Feldspar	32.00	160.0
Dolomite	18.00	90.0
Spodumene	22.00	110.0
Ball Clay	16.00	80.0
China Clay	12.00	60.0
Totals:	100.00 %	500.0 gm

Glaze name: Oribe
Cone: 10
Color: Green

Firing: Ox. or Red.

Recipe:	Percent	Batch
Potash Feldspar	30.07	30.07
Silica	24.28	24.28
Whiting	21.38	21.38
Talc	7.25	7.25
Kaolin	11.59	11.59
Copper Carbonate	5.43	5.43
Totals:	100.00 %	100.00 gm

Glaze name: Oribe NEVER a LINER
Cone: 10

Surface texture: ?
Firing: Ox. or Red.

Recipe:	Percent	Batch
Flint	18.20	2002
Ball Clay	11.40	1254
Whiting	9.94	1093
Dolomite	6.90	759
Strontium Carbonate	9.62	1058
Custer Feldspar	23.85	2623
Minspar 200	20.08	2209
Totals:	100.00 %	10998 Gm

Also add:
Ultrox	7.95	874
Copper Carbonate	6.28	691
Tin Oxide	4.18	460

Comments:
Use Ultrox for Opax
 This Variation has no Bar Carb.
Never a Liner
RUNS

Glaze name: oso Black, Never a liner
Cone: 10

Surface texture: shiny glossy
Firing: Ox. or Red.

Recipe:	Percent	Batch
barnard slip clay	22.61	22.61
Custer Feldspar	50.23	50.23
talc	4.85	4.85
EPK	11.47	11.47
whiting	6.40	6.40
silica	4.44	4.44
Totals:	100.00 %	100.00 gm

Also add:
Mason Black Stain 6600	5.00	5.00

Comments:
Base glaze is based on Hamada Red Brown or Kaki
NEVER a liner


Glaze name: Otto's Black Slip
Cone: 10
Color: black

Surface texture: slip
Firing: Ox. or Red.

Recipe:	Percent	Batch
Ball Clay	100.00	100.00
Totals:	100.00 %	100.00 gm

Also add:
Cobalt Oxide	5.00	5.00
RIO	5.00	5.00
Manganese Dioxide	5.00	5.00

Comments:
keep out of scrap clay,
mix in less than 1000 gram quantities

Cobalt Oxide: 


Glaze name: Oxblood Red
Cone: 10
Color: red

Firing: Ox. or Red.

Recipe:	Percent	Batch
Neph Sy	41.38	42.0
Custer Feldspar	8.87	9.0
Kaolin	1.97	2.0
Silica	22.66	23.0
Colemanite	12.81	13.0
Whiting	10.84	11.0
Black Copper Oxide	0.49	0.5
Tin Oxide	0.99	1.0
Totals:	100.00 %	101.5 gm

Also add:
Bentonite	2.96	3.0

Black . 

Glaze name: P.P. White
Cone: 10
Color: white

Firing: Ox. or Red.

Recipe:	Percent	Batch
Custer Feldspar	40.67	3254
Petalite	20.34	1627
Flint	16.27	1302
Dolomite	8.14	651
Kaolin	10.17	814
OM4	4.41	353
Totals:	100.00 %	8000 Gm

Also add:
Bentonite	2.00	160

OM4: free silica -wear a NIOSH approved dust mask when handling dry material

Glaze name: Paprika
Cone: 10

Surface texture: ?
Firing: Ox. or Red.

Recipe:	Percent	Batch
Custer Feldspar	28.00	28.00
Spodumene	19.00	19.00
EPK	22.00	22.00
Dolomite	17.00	17.00
Whiting	4.00	4.00
F-4	5.00	5.00
Tin Oxide	5.00	5.00
Totals:	100.00 %	100.00 gm

Glaze name: Pavement Yellow
Cone: 10
Color: yellow

Firing: Ox. or Red.

Recipe:	Percent	Batch
Cornwall Stone	80.00	6400
Lithium Carbonate	7.00	560
Soda Ash	5.00	400
EPK	8.00	640
Totals:	100.00 %	8000 Gm

Also add:
Bentonite	2.00	160
Manganese Dioxide	4.00	320


Glaze name: PEACOCK BLUE
Cone: 10
Color: blue/turquoise

Surface texture: semi-matte
Firing: Reduction
Glaze type: Mg Matt

Recipe:	Percent	Batch
Nepheline Syenite	45.45	227.2
Talc	7.09	35.5
Dolomite	10.09	50.5
Whiting	8.09	40.5
Silica	29.27	146.4
Totals:	100.00 %	500.0 Gm

Also add:
Rutile	4.00	20.0
Granular Ilmanite	4.00	20.0
Cobalt Carbonate	0.50	2.5
Bentonite	3.00	15.0

Comments:
Apply medium thickness - best on porcelain. This glaze is a possible alternative to Barium matte turquoise glazes.

Glaze name: Pearly Beige Salt Slip
Cone: 10
Color: gray

Surface texture: slip
Firing: Ox. or Red.

Recipe:	Percent	Batch
Jordan Clay	61.50	61.50
Flint	23.10	23.10
Rutile	15.40	15.40
Totals:	100.00 %	100.00 gm

Comments:

for blue green coloring, add Cobalt Oxide 1.5

Glaze name: PERSIMMON
Cone: 10
Color: reddish brown

Surface texture: shiny
Firing: Reduction
Glaze type: Ca P MidRoad

Recipe:	Percent	Batch
Custer Feldspar	51.90	4152
Flint	20.70	1656
EPK	8.00	640
Whiting	6.90	552
Bone Ash	9.20	736
Bentonite	3.30	264
Totals:	100.00 %	8000 Gm

Also add:
Red Iron Oxide	12.70	1016

Comments:
Apply a medium thickness. This glaze is red/black when thick, red brown when thinner. Fire in medium (not heavy) reduction and oxidize for the last 30-60 minutes for better red.

Glaze name: Pete's Chun
Cone: 10

Firing: Ox. or Red.

Recipe:	Percent	Batch
Custer Feldspar	39.13	45.0
Whiting	17.39	20.0
Silica	30.43	35.0
Grolleg Kaolin	8.70	10.0
Gertsley Borate	4.35	5.0
Totals:	100.00 %	115.0 gm

Also add:
Bentonite	0.87	1.0

Glaze name: Peter's Celadon
Cone: 10

Firing: Ox. or Red.

Recipe:	Percent	Batch
Cornwall Stone	84.79	84.79
Whiting	14.96	14.96
RIO	0.25	0.25
Totals:	100.00 %	100.00 gm

Glaze name: Peter's Copper Red
Cone: 10

Firing: Ox. or Red.

Recipe:	Percent	Batch
Custer Feldspar	72.62	363.1
Gerstley Borate	10.04	50.2
Whiting	11.41	57.0
Silica	4.92	24.6
Copper Carbonate	0.03	0.2
Tin Oxide	0.98	4.9
Totals:	100.00 %	500.0 gm

Comments:
Eddie Please mix up 500 grams after the other glazes are done. Give this to Mike Zamora to put on a pot or two.

Glaze name: Phyllis' Celadon #3
Cone:   10

Surface texture: Semi-Matte or Satin
Firing: Reduction

Recipe:	Percent	Batch
potash feldspar	45.00	45.00
dolomite	7.00	7.00
talc	3.00	3.00
bone ash	5.00	5.00
ball clay	35.00	35.00
kaolin	5.00	5.00
Totals:	100.00 %	100.00 gm

Comments:
the SP vol 7 no 1 p. 18

Glaze name: Phyllis' Temmoku and Adventurine
Cone: 10
Color: reddish brown

Firing: Reduction

Recipe:	Percent	Batch
albany clay	82.57	90.0
custer feldspar	2.29	2.5
ball clay	2.29	2.5
black iron oxide	8.26	9.0
titanium oxide	4.59	5.0
Totals:	100.00 %	109.0 gm

Comments:
for reddish brown with darker silver brown crystals, use only 5 grams of black iron oxide instead of 9.

the SP vol 7 no 1 p.18

Glaze name: Pinnell C.V. Red
Cone: 10
Color: Transparent Red

Firing: Ox. or Red.

Recipe:	Percent	Batch
Custer Feldspar	72.84	7379
Gertsley Borate	10.07	1020
Whiting	10.96	1110
Silica	4.84	490
Tin Oxide	0.99	100
Copper Carbonate	0.30	30
Totals:	100.00 %	10131 gm

Glaze name: Plastic Dolomite with Cobalt
Cone: 10
Color: Translucent Purple

Surface texture: Semi-Gloss
Firing: Reduction
Glaze type:   Mg

Recipe:	Percent	Batch
Plastic Vitrox	85.00	3400
Dolomite	15.00	600
Totals:	100.00 %	4000 gm

Also add:
Cobalt Carbonate	3.00	120

Comments:
Based on Line Blend of Dolomite with Plastic Vitrox. Magnesium cobalt Purple.
Wash Carefully after use. Gloves.

Glaze name: Plum Saturate Iron
Cone: 10
Color: purple?

Firing: Ox. or Red.

Recipe:	Percent	Batch
Kingman	72.22	78.0
Whiting	5.56	6.0
Silica	12.96	14.0
RIO	9.26	10.0
Totals:	100.00 %	108.0 gm

Also add:
Bentonite	1.85	2.0

Glaze name: PM-5 Eggshell Matte
Cone: 10
Color: white

Surface texture: matte
Firing: Reduction
Glaze type:  Ca Mg AlMatt

Recipe:	Percent	Batch
Custer Feldspar	54.00	4320
Dolomite	18.00	1440
Whiting	3.00	240
Kaolin	25.00	2000
Totals:	100.00 %	8000 Gm

Comments:
A classic stoneware glaze.

Glaze name: PNW-Celadon
Cone: 10

Firing: Ox. or Red.

Recipe:	Percent	Batch
Custer Feldspar	27.04	27.8
Whiting	19.46	20.0
EPK	19.84	20.4
Silica	32.68	33.6
Iron	0.97	1.0
Totals:	100.00 %	102.8 gm

Glaze name: Porcelain Shino
Cone: 10

Firing: Ox. or Red.

Recipe:	Percent	Batch
Spodumene	30.30	1500
EPK	5.05	250
Soda Ash	8.08	400
Neph Sy	39.39	1950
Ball Clay	17.17	850
Totals:	100.00 %	4950 gm

Glaze name: Purple Pimple
Cone: 10

Surface texture: shiny glossy
Firing: Ox. or Red.

Recipe:	Percent	Batch
Custer Feldspar	32.08	30.60
WHITING	15.09	14.40
borax	10.38	9.90
silica	34.91	33.30
talc	7.55	7.20
Totals:	100.00 %	95.41 gm

Also add:
cobalt carbonate	3.93	3.75

 

Glaze name: PVGRASS
Cone: 10

Surface texture: shiny glossy
Firing: Ox. or Red.

Recipe:	Percent	Batch
Plastic Vitrox Clay	33.33	2666
Soda Feldspar	33.33	2666
Whiting	15.56	1245
Redart	15.56	1245
Soda Ash	2.22	178
Totals:	100.00 %	8000 Gm

Glaze name: red 1
Cone: 10
Color: red

Surface texture: shiny glossy
Firing: Ox. or Red.

Recipe:	Percent	Batch
bone ash	1.00	50
talc	3.00	150
Whiting	15.00	750
zinc oxide	2.00	100
Ferro frit 3110	17.00	850
neph sy	35.00	1750
flint	27.00	1350
Totals:	100.00 %	5000 gm

Also add:
bentonite	3.00	150
tin oxide	1.50	75
copper carbonate	1.50	75

Comments:
Fluid

Glaze name: RED BLUE ASH
Cone: 10     
Color: purplish blue 

Surface texture:  shiny
Firing: Reduction
Glaze type: Ca AshGlaze

Recipe:	Percent	Batch
Wood Ash	20.80	1664
Potash Feldspar	57.40	4592
Silica	15.80	1264
Whiting	5.00	400
Bone Ash	1.00	80
Totals:	100.00 %	8000 Gm

Also add:
Copper Carbonate	1.50	120
Tin Oxide	1.50	120

Comments:
Apply medium thickness. This glaze runs if thick. This is a chun-type glaze. With clear glaze over it will be copper red.

Glaze name: RED BLUE ASH
Cone: 10     
Color: purplish blue 

Surface texture:  shiny
Firing: Reduction
Glaze type: Ca AshGlaze

Recipe:	Percent	Batch
Wood Ash	20.80	1664
Potash Feldspar	57.40	4592
Silica	15.80	1264
Whiting	5.00	400
Bone Ash	1.00	80
Totals:	100.00 %	8000 Gm

Also add:
Copper Carbonate	1.50	120
Tin Oxide	1.50	120

Comments:
Apply medium thickness. This glaze runs if thick. This is a chun-type glaze. With clear glaze over it will be copper red.

Glaze name: Redart Black 
Cone: 10

Firing: Ox. or Red.

Recipe:	Percent	Batch
Redart 	49.78	248.9
Neph Sy	35.08	175.4
EPK	2.57	12.9
dolomite	4.74	23.7
whiting	4.11	20.5
silica	3.73	18.6
Totals:	100.00 %	500.0 gm

Also add:
Cobalt Carbonate	4.50	22.5

Comments:
from St Johns Black

Glaze name: Redart Black Slip
Cone: 10
Color: black

Surface texture: slip
Firing: Ox. or Red.

Recipe:	Percent	Batch
redart	60.00	4500
ball clay	30.00	2250
red iron oxide	10.00	750
Totals:	100.00 %	7500 gm

Comments:

the SP June 1983 p. 32

Glaze name: Redart Fake Ash
Cone: 10
Color: SemiOpaque Brown

Surface texture: shiny glossy Semi-Matte or Satin
Firing: Ox. or Red.
Glaze type: FAKE ASH

Recipe:	Percent	Batch
Redart	60.00	4800
Whiting	40.00	3200
Totals:	100.00 %	8000 gm

Also add:
Rutile	5.00	400

Comments:
RUNS,
DO NOT USE THIS GLAZE WITHOUT ASKING FIRST
Not recommended as a liner, the glaze is matt and pits 

Glaze name: Redart Tenmoku
Cone: 10

Surface texture: shiny glossy
Firing: Ox. or Red.

Recipe:	Percent	Batch
Wood Ash	11.00	11.00
Custer Feldspar	6.00	6.00
Redart Clay	77.00	77.00
Silica	6.00	6.00
Totals:	100.00 %	100.00 gm

Glaze name: Reeve's Limestone
Cone: 10

Firing: Ox. or Red.

Recipe:	Percent	Batch
Kingman	27.00	27.00
Ball Clay	14.00	14.00
EPK	7.00	7.00
Whiting	20.50	20.50
Flint	31.50	31.50
Totals:	100.00 %	100.00 gm

Glaze name: Reitz M-2
Cone: 10

Firing: Ox. or Red.

Recipe:	Percent	Batch
Neph Sy	70.00	70.00
Whiting	5.00	5.00
Gertsley Borate	2.00	2.00
Petalite	15.00	15.00
OM-4	8.00	8.00
Totals:	100.00 %	100.00 gm

Also add:
Cobalt Carbonate	1.00	1.00
Rutile	2.00	2.00

Glaze name: Revised Green Matt
Cone:  10

Firing: Ox. or Red.

Recipe:	Percent	Batch
Spodumene	9.44	9.44
Neph Sy	70.95	70.95
Gertsley Borate	1.89	1.89
EPK Kaolin	7.30	7.30
Whiting	5.02	5.02
Silica	5.40	5.40
Totals:	100.00 %	100.00 gm

Also add:
Cobalt Carbonate	1.00	1.00
Rutile	1.00	1.00

Comments:

Based on Reitz Green MAtt

Glaze name: Rhodes Black
Cone: 10
Color: black

Firing: Ox. or Red.

Recipe:	Percent	Batch
Albany Slip	85.00	85.00
Neph Sy	10.00	10.00
Cobalt Carbonate	5.00	5.00
Totals:	100.00 %	100.00 gm

Albany Slip: Free Silica, wear Respirator
Cost limited

Glaze name: Rhodes Matte
Cone: 10

Surface texture: matte
Firing: Ox. or Red.

Recipe:	Percent	Batch
F-4	44.44	39.97
Whiting	11.11	9.99
Silica	22.22	19.98
Talc	22.22	19.98
Totals:	100.00 %	89.93 gm

Also add:
RIO	1.11	1.00
Bentonite	2.22	2.00

Glaze name: Rhodes Saturated-Iron Glaze
Cone: 10
Color: red

Firing: Ox. or Red.

Recipe:	Percent	Batch
Colemanite	12.38	12.38
Custer Feldspar	76.95	76.95
Whiting	6.23	6.23
EPK	4.30	4.30
Flint	0.14	0.14
Totals:	100.00 %	100.00 gm

Also add:
RIO	9.98	9.98

Comments:
reduction

CM 04-95 p.27

Glaze name: Rhodes White Glaze
Cone: 10
Color: white

Firing: Ox. or Red.

Recipe:	Percent	Batch
Colemanite	12.38	12.38
Dolomite	6.67	6.67
Talc	14.28	14.28
Custer Feldspar	42.86	42.86
C&C Ball Clay	4.76	4.76
Flint	19.05	19.05
Totals:	100.00 %	100.00 gm

Comments:
reduction

CM 04-95 p.27

For BLACK:  1% chrome oxide
                     3% cobalt carbonate
                     2% manganese dioxide
                     4% RIO

For TURQUOISE: 3% chrome oxide
                            1% cobalt carbonate

C&C 

Glaze name: RICHARD'S DRIP
Cone: 10
Color: Translucent

Surface texture: semi-mat, runny
Firing: Reduction
Glaze type:  Ca FakeAsh drip

Recipe:	Percent	Batch
Custer Feldspar	21.50	1720
EPK	24.70	1976
Silica	8.10	648
Talc	2.70	216
Whiting	43.00	3440
Totals:	100.00 %	8000 Gm

Comments:
Runs badly! This is a rivulet, fake ash glaze - apply very thinly. Good for accenting texture, over slip or slip trailing. Try with oxides for other colors (See Blue Drip). Good on porcelain. Altered form of Albany Drip (RB 1987)

Glaze name: Roach Trap Shino
Cone: 10

Surface texture: ?
Firing: Ox. or Red.
Glaze type: shino

Recipe:	Percent	Batch
Neph Sy	23.00	
F-4	23.00	
Spodumene	38.00	
EPK	6.00	
Soda Ash	10.00	
Totals:	100.00 %	0.00 gm

Also add:
Bentonite	2.00	

Glaze name: Rob's Green
Cone: 10
Color: green

Surface texture: shiny glossy
Firing: Ox. or Red.

Recipe:	Percent	Batch
Cornwall Stone	69.40	5552
Whiting	16.70	1336
Gertsley Borate	4.60	368
Barium Carbonate	9.30	744
Totals:	100.00 %	8000 Gm

Also add:
Copper Carbonate	9.30	744

Glaze name: Robber Green
Cone: 10

Surface texture: shiny glossy
Firing: Ox. or Red.

Recipe:	Percent	Batch
CadyCal	2.81	2.81
nepheline syenite	37.78	37.77
strontium carbonate	7.02	7.02
ball clay	6.75	6.75
whiting	19.61	19.61
silica	26.02	26.01
Totals:	100.00 %	99.97 gm

Also add:
copper Carbonate 	10.00	10.00

Comments:

never a liner
unpredictable  may run
based on robs green

Glaze name: Ron's Mustard
Cone: 10
Color: yellow

Firing: Ox. or Red.

Recipe:	Percent	Batch
Neph Sy	22.00	22.00
Petalite	14.00	14.00
Wollastonite	14.00	14.00
Talc	20.00	20.00
Frit 3195	8.00	8.00
EPK	4.00	4.00
Whiting	4.00	4.00
Silica	4.00	4.00
Zircopax	10.00	10.00
Totals:	100.00 %	100.00 gm

Also add:
Impure Yellow Ochre	5.00	5.00

Glaze name: Rosenthal Crackle
Cone: 10

Firing: Ox. or Red.

Recipe:	Percent	Batch
Custer Feldspar	57.74	425.6
Silica	12.21	90.0
EPK	9.94	73.3
Cornwall Stone	8.14	60.0
Whiting	10.31	76.0
Spodumene	1.21	8.9
Tin Oxide	0.45	3.3
Totals:	100.00 %	737.1 gm

Glaze name: Rosenthal White Satin Matte
Cone: 10
Color: white

Surface texture: satin matte
Firing: Ox. or Red.

Recipe:	Percent	Batch
Custer Feldspar	43.00	43.00
Colemanite	12.00	12.00
Dolomite	7.00	7.00
Talc	14.00	14.00
China Clay	5.00	5.00
Silica	19.00	19.00
Totals:	100.00 %	100.00 gm

Also add:
Bentonite	3.00	3.00

Glaze name: RUTILE BLUE
Cone: 10
Color: Blue (thin is brown)   

Surface texture: shiny
Firing: Reduction
Glaze type: Ca Mg MidRoad

Recipe:	Percent	Batch
Dolomite	15.80	1264
Potash Feldspar	30.00	2400
Whiting	11.10	888
EPK	16.80	1344
Flint	26.30	2104
Totals:	100.00 %	8000 Gm

Also add:
Rutile	8.00	640

Comments:
Very runny if thick.  This glaze is blue when thick, brown/tan when thin.

Glaze name: rutile orange/blue
Cone: 10

Surface texture: shiny glossy
Firing: Ox. or Red.

Recipe:	Percent	Batch
talc	11.20	44.8
whiting	20.50	82.0
custer feldspar	32.20	128.8
epk	16.60	66.4
silica	19.50	78.0
Totals:	100.00 %	400.0 gm

Also add:
rutile	8.30	33.2

Glaze name: S.S.G.
Cone: 10
Color: rusty metallic

Firing: Ox. or Red.

Recipe:	Percent	Batch
Kingman Feldspar	41.46	192.5
Colemanite	9.76	45.3
Dolomite	8.54	39.7
Talc	18.29	84.9
Kaolin 	2.44	11.3
Flint	17.07	79.3
RIO	2.44	11.3
Totals:	100.00 %	464.3 gm

Glaze name: Savage Red
Cone: 10

Surface texture: ?
Firing: Ox. or Red.

Recipe:	Percent	Batch
Flint	25.29	3971
Ball Clay	4.55	714
Whiting	15.99	2510
Dolomite	2.75	432
Strontium Carbonate	3.84	603
Custer Feldspar	33.56	5269
Minspar 200	8.01	1258
Kaolin	6.01	944
Totals:	100.00 %	15700 Gm

Also add:
Ultrox	6.18	970
Copper Carbonate	2.50	392
Tin Oxide	1.67	262
Bentonite	1.26	198

Comments:
Line blend of Oribe and Leach White

Glaze name: Schulman Celadon
Cone: 10

Surface texture: ?
Firing: Ox. or Red.

Recipe:	Percent	Batch
Cornwall Stone	21.15	44.0
F-4	8.65	18.0
Barium Carbonate	1.92	4.0
Whiting	17.31	36.0
Silica	30.77	64.0
EPK	16.35	34.0
Bone Ash	1.92	4.0
Tin Oxide	1.92	4.0
Totals:	100.00 %	208.0 gm

Also add:
RIO 	0.72	1.5
Bentonite	1.44	3.0

Glaze name: Schulman White Matte
Cone: 10

Surface texture: matte
Firing: Ox. or Red.

Recipe:	Percent	Batch
Neph Sy	47.00	47.00
Barium Carbonate	14.00	14.00
Talc	15.00	15.00
Colemanite	3.00	3.00
Ball Clay	15.00	15.00
Silica	6.00	6.00
Totals:	100.00 %	100.00 gm

Also add:
Bentonite	2.00	2.00

Glaze name: Sea Foam
Cone: 10

Surface texture: shiny glossy
Firing: Ox. or Red.

Recipe:	Percent	Batch
Custer Feldspar	14.29	714
Nepheline Syenite	19.05	952
whiting	14.29	714
Talc Mill White	4.76	238
Gertsley Borate	9.52	476
EPK	4.76	238
Flint	33.33	1667
Totals:	100.00 %	5000 gm

Also add:
Cobalt Carbonate	0.57	28
Chrome Oxide	0.95	48
Rutile	6.67	334

Comments:

Not A Liner

Glaze name: Shamo
Cone: 10

Firing: Ox. or Red.

Recipe:	Percent	Batch
Kaolin	20.80	1664
Custer feldspar	18.60	1488
Whiting	10.00	800
Talc	1.40	112
Bone Ash	3.60	288
Dolomite	11.40	912
F-4	29.40	2352
Tin Oxide	4.80	384
Totals:	100.00 %	8000 Gm

Glaze name: Shaner Albany (Salt Glaze)
Cone: 10

Firing: Ox. or Red.

Recipe:	Percent	Batch
Albany	70.00	70.00
Whiting	20.00	20.00
Bar Carb OR Zinc	10.00	10.00
Totals:	100.00 %	100.00 gm

Glaze name: Shaner Black (salt glaze)
Cone: 10

Firing: Ox. or Red.

Recipe:	Percent	Batch
Neph Sy	5.05	5.00
Albany	80.81	80.00
CoCo3	2.02	2.00
RIO	2.02	2.00
Bar Carb	10.10	10.00
Totals:	100.00 %	99.00 gm

Glaze name: Shaner Blue Green
Cone: 10

Firing: Ox. or Red.

Recipe:	Percent	Batch
Norfloat Spar	30.96	299.8
Silica	22.70	219.8
Whiting	7.22	69.9
Kaolin	4.13	40.0
Talc	5.16	50.0
Colemanite	11.35	109.9
Zircopax	12.38	119.9
Zinc Oxide	4.13	40.0
Cobalt Carbonate	0.49	4.7
Chrome Oxide	1.47	14.2
Totals:	100.00 %	968.3 gm

Also add:
Bentonite	2.06	19.9
(there wasn't room to put		
Bentonite above!)		

Glaze name: Shaner Butter Revised
Cone: 10

Surface texture: shiny glossy
Firing: Ox. or Red.

Recipe:	Percent	Batch
Custer Feldspar	30.00	3000
Silica	22.00	2200
Whiting	7.00	700
EPK	4.00	400
Talc Mill White	5.00	500
Gertsley Borate	11.00	1100
Ultrox	12.00	1200
Zinc Oxide	4.00	400
Rutile	5.00	500
Totals:	100.00 %	10000 gm

Also add:
Bentonite	2.00	200

Comments:
try a few percent nickel oxide
not recommended as a liner

Glaze name: Shaner Butter Revised2
Cone: 10

Surface texture: shiny glossy
Firing: Ox. or Red.

Recipe:	Percent	Batch
cadycal	7.07	7.1
custer feldspar	37.82	37.8
dolomite	7.58	7.6
whiting	4.31	4.3
zinc oxide	4.15	4.2
ultrox	12.47	12.5
EPK	1.25	1.3
silica	25.36	25.4
Totals:	100.00 %	100.0 gm

Glaze name: Shaner Clear
Cone: 10
Color: clear

Firing: Ox. or Red.

Recipe:	Percent	Batch
Dolomite	5.10	5.10
Whiting	16.30	16.30
Custer Feldspar	31.00	31.00
Bentonite	2.90	2.90
Kaolin	13.70	13.70
Flint	31.00	31.00
Totals:	100.00 %	100.00 gm

Glaze name: Shaner Gold
Cone: 10
Color: yellow to  red

Firing: Ox. or Red.

Recipe:	Percent	Batch
Zircopax	23.96	1917
Custer Feldspar	51.04	4083
Whiting	20.83	1666
Talc	4.17	334
Totals:	100.00 %	8000 Gm

Also add:
Bone Ash	10.50	840
RIO	4.00	320

Glaze name: Shaner Oribe
Cone: 10 , 11
Color: green

Surface texture: shiny glossy
Firing: Reduction

Recipe:	Percent	Batch
Custer Feldspar	29.07	30.6
Flint	23.81	25.0
Whiting	21.05	22.1
Talc Mill White	7.34	7.7
EPK	11.81	12.4
Bone Ash	0.99	1.0
Bentonite	0.99	1.0
Copper Carbonate	4.94	5.2
Totals:	100.00 %	105.2 gm

Glaze name: Shaner Red
Cone: 10
Color: red

Surface texture: shiny glossy
Firing: Ox. or Red.

Recipe:	Percent	Batch
