Repository: a0082273/glaze_color_prediction

Data of this repository are from Grazy(http://help.glazy.org/about/#about-the-software)

File: database/Hyperglaze/Hyperglaze.txt (part 5 of 8)
Surface texture: semi matte
Firing: Reduction
Recipe:	Percent	Batch
Kaolin	22.09	1767
Custer Feldspar	46.45	3716
Whiting	18.82	1506
Talc	3.55	284
Bone Ash	9.09	727
Totals:	100.00 %	8000 Gm

Also add:
Rutile	1.00	80
RIO	4.00	320

Glaze name: Shaner Red Gold
Cone: 10
Color: reddish gold

Firing: Ox. or Red.

Recipe:	Percent	Batch
Custer Feldspar	49.00	3920
Talc	4.00	320
Kaolin	24.00	1920
Whiting	20.00	1600
Bone Ash	3.00	240
Totals:	100.00 %	8000 Gm

Also add:
Rutile	2.40	192
RIO	2.40	192

Glaze name: Shaner Shino Slip
Cone: 10

Surface texture: Slip or Engobe
Firing: Ox. or Red.

Recipe:	Percent	Batch
Soda Ash	4.73	4.73
Spodumene	17.99	17.99
Kona F-4 Feldspar	12.78	12.78
Neph Sy	5.33	5.33
EPK	41.42	41.42
OM-4	17.75	17.75
Totals:	100.00 %	100.00 gm

Comments:
cone 10 reduction

CM 01-96 p.35

Glaze name: Shaner Yellow Red
Cone: 10

Surface texture: ?
Firing: Ox. or Red.

Recipe:	Percent	Batch
Custer Feldspar	47.11	49.0
Zircopax	22.12	23.0
Whiting	19.23	20.0
Talc	3.85	4.0
Bone Ash	3.85	4.0
RIO	3.85	4.0
Totals:	100.00 %	104.0 gm

Also add:
Bentonite	1.92	2.0

Glaze name: SHINO 
Cone: 10
Color: white/orange, Opaque

Surface texture: shiny
Firing: Reduction
Glaze type: Na Li Shino

Recipe:	Percent	Batch
Soda Ash	3.40	272
F-4 Feldspar	14.69	1175
Nepheline Syenite	50.24	4019
Spodumene	12.59	1007
OM-4 Ball Clay	16.18	1294
EPK	2.90	232
Totals:	100.00 %	8000 Gm

Comments:
Crawls badly if very thick, not at all runny.  DO NOT APPLY OVER MOST GLAZES-it bubbles badly. Apply thin for orange/brown, medium to thick for white. Fire in heavy reduction starting early in the firing to get carbon-trapping effects. This glaze melts early in the firing, so reduction must start by �06-05 for classic shino color and surface.
 

OM-4 Ball Clay: free silica -wear a NIOSH approved dust mask when handling dry material

Glaze name: SHINO /Temmoku Blend
Cone: 10

Firing: Ox. or Red.

Recipe:	Percent	Batch
Soda Ash	1.50	3.0
Custer Feldspar	34.00	68.0
Nepheline Syenite	21.00	42.0
Spodumene	5.00	10.0
OM-4 Ball Clay	15.00	30.0
Whiting	8.00	16.0
Silica	15.50	31.0
Totals:	100.00 %	200.0 gm

Also add:
Red Iron Oxide	4.93	9.9

Comments:
Blend of 40% SHINO  and 60% Temmoku

OM-4 Ball Clay: free silica -wear a NIOSH approved dust mask when handling dry material

Glaze name: SHINO /Temmoku Blend2
Cone: 10

Firing: Ox. or Red.

Recipe:	Percent	Batch
Soda Ash	2.06	4.0
OM-4 Ball Clay	16.49	32.0
Nepheline Syenite	39.18	76.0
Spodumene	8.25	16.0
Custer Feldspar	18.56	36.0
Whiting	5.15	10.0
Silica	10.31	20.0
Totals:	100.00 %	194.0 gm

Also add:
Red Iron Oxide	3.20	6.2

Comments:
Blend of 60% SHINO  and 40% Temmoku

OM-4 Ball Clay: free silica -wear a NIOSH approved dust mask when handling dry material

Glaze name: Shino Cottage Cheese
Cone: 10

Surface texture: ?
Firing: Ox. or Red.
Glaze type: shino

Recipe:	Percent	Batch
Neph Sy	75.00	75.00
Ball Clay	25.00	25.00
Totals:	100.00 %	100.00 gm

Glaze name: Shino ubeta
Cone: 10

Firing: Ox. or Red.
Glaze type: shino

Recipe:	Percent	Batch
Neph Sy	63.64	63.64
OM4	27.27	27.27
Soda Ash	9.09	9.09
Totals:	100.00 %	100.00 gm

OM4: free silica -wear a NIOSH approved dust mask when handling dry material

Glaze name: Slip for Wet, Green, or Bisque
Cone: 10

Surface texture: slip
Firing: Ox. or Red.

Recipe:	Percent	Batch
Borax	5.00	5.00
Neph Sy	25.00	25.00
Ball Clay	20.00	20.00
Kaolin	20.00	20.00
Flint	30.00	30.00
Totals:	100.00 %	100.00 gm

 

Glaze name: SODA BLUE TEST
Cone: 10
Color: Translucent Blue Green?

Surface texture: shiny glossy
Firing: Ox. or Red.

Recipe:	Percent	Batch
soda ash	3.61	3.61
F-4	57.75	57.75
Dolomite	7.25	7.25
Strontium Carbonate	9.67	9.67
Whiting	2.58	2.58
Flint	19.14	19.14
Totals:	100.00 %	100.00 gm

Also add:
ultrox	8.00	8.00
copper carbonate	6.00	6.00

Comments:
Based on Oribe No Ba. This glaze has a higher KNaO and slightly higer SiO2.
Higer glaze expansion.
Use Minspar for F-4
Tested as a runny paler version of Oribe in Reduction

Glaze name: Spleth-Porcelain Casting Slip
Cone: 10

Firing: Ox. or Red.

Recipe:	Percent	Batch
Grollig or Tile #6	9.05	35.0
Kaopaque	3.88	15.0
Ball Clay	2.59	10.0
Silica	7.76	30.0
Pyrotrol	5.17	20.0
Custer Feldspar	2.59	10.0
Water	12.42	48.0
Sodium Silicate	56.54	218.6
Totals:	100.00 %	386.6 gm

Glaze name: Spodumene
Cone: 10

Firing: Ox. or Red.

Recipe:	Percent	Batch
Oxford Spar	30.00	2400
Spodumene	20.00	1600
EPK	25.00	2000
Dolomite	20.00	1600
Whiting	5.00	400
Totals:	100.00 %	8000 Gm

Also add:
Tin Oxide	12.00	960

Comments:

Glaze name: St. John's Amber
Cone: 10
Color: amber

Firing: Ox. or Red.

Recipe:	Percent	Batch
Albany	35.87	2870
Wollastonite	14.13	1130
EPK	3.26	261
Colemanite	3.26	261
Whiting	7.61	609
Flint	14.13	1130
Custer Feldspar	21.74	1739
Totals:	100.00 %	8000 Gm

Also add:
Ochre	7.00	560

Glaze name: St. John's Black (Porcelain)
Cone: 10
Color: black

Firing: Ox. or Red.

Recipe:	Percent	Batch
Albany	68.20	5456
Neph Sy	31.80	2544
Totals:	100.00 %	8000 Gm

Also add:
Cobalt Carbonate	4.50	360

Glaze name: St. John's Blue Glaze
Cone: 10

Firing: Ox. or Red.

Recipe:	Percent	Batch
Custer Feldspar	52.64	50.00
C1 Wollastonite	10.53	10.00
Colemanite	5.26	5.00
Flint	21.05	20.00
Tennessee Ball Clay	5.26	5.00
RIO	4.21	4.00
Cobalt Oxide	1.05	1.00
Totals:	100.00 %	94.99 gm

Glaze name: St. John's Green
Cone: 10
Color: green

Firing: Ox. or Red.

Recipe:	Percent	Batch
Custer Feldspar	55.55	4448
Albany	27.77	2224
Flint	11.09	888
Zircopax	5.59	448
Totals:	100.00 %	8007 Gm

Also add:
RIO	1.60	128
Bentonite	2.50	200

Glaze name: St. John's Greenish Blue Iron Glaze
Cone: 10

Firing: Ox. or Red.

Recipe:	Percent	Batch
Bar Carb	18.27	19.0
Dolomite	13.46	14.0
Custer Feldspar	14.42	15.0
EPK	9.62	10.0
Flint	40.38	42.0
RIO	3.85	4.0
Totals:	100.00 %	104.0 gm

Bar Carb: HIGHLY Toxic-avoid ingestion.  Do not use in glazes intended for use with food.

Glaze name: St. John's Greenish Yellow Slip Glaze
Cone: 10

Firing: Ox. or Red.

Recipe:	Percent	Batch
Albany Slip	62.50	100.0
C1 Wollastonite	25.00	40.0
EPK	6.25	10.0
Colemanite	6.25	10.0
Totals:	100.00 %	160.0 gm

Glaze name: St. John's Iron Green
Cone: 10

Firing: Ox. or Red.

Recipe:	Percent	Batch
Whiting	11.43	12.0
Custer Feldspar	50.48	53.0
Bar Barb	2.38	2.5
Zinc	2.38	2.5
Flint	22.86	24.0
Georgia Kaolin	5.71	6.0
RIO	4.76	5.0
Totals:	100.00 %	105.0 gm

Glaze name: St. John's Iron Yellow
Cone: 10

Surface texture: shiny glossy
Firing: Ox. or Red.

Recipe:	Percent	Batch
Flint	30.00	33.0
Ball Clay	6.36	7.0
Whiting	6.36	7.0
Dolomite	10.91	12.0
Custer Feldspar	37.27	41.0
Red Iron Oxide	9.09	10.0
Totals:	100.00 %	110.0 gm

Glaze name: St. John's White
Cone: 10
Color: white

Firing: Ox. or Red.

Recipe:	Percent	Batch
Custer Feldspar	50.50	4448
Albany	34.33	3024
Flint	10.08	888
Zircopax	5.09	448
Totals:	100.00 %	8808 Gm

Also add:
Bentonite	2.30	203

Glaze name: St. John's White 2
Cone: 10

Firing: Ox. or Red.

Recipe:	Percent	Batch
Kaolin	8.93	10.0
Oxford Spar	35.71	40.0
Whiting	17.86	20.0
Flint	26.79	30.0
Bentonite	1.79	2.0
Zircopax	8.93	10.0
Totals:	100.00 %	112.0 gm

Glaze name: St. John's Yellow 2
Cone: 10

Firing: Ox. or Red.

Recipe:	Percent	Batch
Custer Feldspar	10.20	639
Whiting	0.51	32
Ball Clay	9.82	615
Ultrox	15.31	959
Dolomite	16.33	1023
Talc	3.57	224
Silica	5.10	320
RIO	3.06	192
Norfloat Spar	35.71	2238
Yellow Ochre	0.38	24
Totals:	100.00 %	6265 gm

Also add:
Bentonite	0.03	2

Glaze name: ST. JOHNS YELLOW
Cone: 10
Color: yellow / brown

Surface texture: matte
Firing: Reduction
Glaze type:  Ba Mg

Recipe:	Percent	Batch
Potash Feldspar	43.10	3448
Whiting	0.50	40
Dolomite	15.30	1224
Talc	3.10	248
OM-4 Ball Clay	9.20	736
Flint	4.80	384
Barium Carbonate	24.00	1920
Totals:	100.00 %	8000 Gm

Also add:
Yellow Ochre	0.40	32
Red Iron Oxide	2.90	232
Zircopax	14.40	1152

Comments:
Use a medium thickness of application.  Ultrox can be used instead of Zircopax. Similar to Woo & Lewis Yellows.

OM-4 Ball Clay: free silica -wear a NIOSH approved dust mask when handling dry material

Glaze name: Staley's Green
Cone: 10
Color: green

Surface texture: shiny glossy
Firing: Ox. or Red.

Recipe:	Percent	Batch
Whiting	17.00	1360
Custer Feldspar	45.00	3600
Kaolin	11.00	880
Flint	27.00	2160
Totals:	100.00 %	8000 Gm

Also add:
Tin Oxide	3.00	240
Bentonite	3.00	240
Barnard	5.00	400

Barnard Clay: Contains Manganese Dioxide. Limit Chronic exposure. Use same precautions as Manganese Dioxide

Glaze name: Stephenson's Slip
Cone: 10

Surface texture: slip
Firing: Ox. or Red.

Recipe:	Percent	Batch
EPK	12.50	12.50
Georgia Kaolin	12.50	12.50
Ferro Frit 3124	20.00	20.00
Ball Clay	25.00	25.00
Talc	5.00	5.00
flint	20.00	20.00
zircopax	5.00	5.00
Totals:	100.00 %	100.00 gm

Also add:
(optional) RIO	15.00	15.00
(optional for yellow) Mason 	15.00	15.00

Comments:
The Studio Potter June 1983
p. 15

Glaze name: STONEY WHITE
Cone: 10
Color: white/tan

Surface texture: matte
Firing: Reduction
Glaze type:  Ca Mg AlMatt

Recipe:	Percent	Batch
F-4 Feldspar	50.45	4119
Dolomite	16.62	1357
Whiting	2.90	237
EPK	21.02	1716
Talc	9.01	736
Totals:	100.00 %	8165 Gm

Also add:
Tin Oxide	1.50	122
Ultrox	5.31	434

Comments:
Apply medium thickness. This glaze is orange/brown if thin, white if medium to thick, often with slight pink tones when quite thick - very opaque - will run badly if too thick. Ultrox can be substituted for the Superpax.

Glaze name: STONEY WHITE
Cone: 10
Color: white/tan

Surface texture: matte
Firing: Reduction
Glaze type:  Ca Mg AlMatt

Recipe:	Percent	Batch
F-4 Feldspar	50.45	4036
Dolomite	16.62	1330
Whiting	2.90	232
EPK	21.02	1682
Talc	9.01	721
Totals:	100.00 %	8000 Gm

Also add:
Tin Oxide	1.50	120
Superpax	5.31	425

Comments:
Apply medium thickness. This glaze is orange/brown if thin, white if medium to thick, often with slight pink tones when quite thick - very opaque - will run badly if too thick. Ultrox can be substituted for the Superpax.

Glaze name: Sylvie White
Cone: 10
Color: white

Firing: Ox. or Red.

Recipe:	Percent	Batch
F-4	59.20	2320
Talc	6.12	240
Whiting	9.18	360
Ball Clay	3.06	120
Silica	10.20	400
Pyrophillite	12.24	480
Totals:	100.00 %	3919 gm

Also add:
Bentonite	0.05	2

Glaze name: Synthetic Albany
Cone: 10

Firing: Ox. or Red.

Recipe:	Percent	Batch
Redart	90.00	90.00
Dolomite	9.00	9.00
Soda Ash	1.00	1.00
Totals:	100.00 %	100.00 gm

Glaze name: Tan Dolomite-Shaner
Cone: 10
Color: tan

Surface texture: ?
Firing: Ox. or Red.

Recipe:	Percent	Batch
Dolomite	31.00	31.00
Custer Feldspar	24.00	24.00
Cornwall Stone	8.00	8.00
Kaolin	25.00	25.00
Whiting	5.00	5.00
Silica	7.00	7.00
Totals:	100.00 %	100.00 gm

Also add:
Bentonite	2.00	2.00

Glaze name: Teal
Cone: 10

Firing: Ox. or Red.

Recipe:	Percent	Batch
Norfloat Spar	52.00	52.00
Barium Carbonate	21.00	21.00
Ball Clay	10.00	10.00
Whiting	9.00	9.00
Zinc Oxide	8.00	8.00
Totals:	100.00 %	100.00 gm

Also add:
Copper Carbonate	3.00	3.00
Bentonite	2.00	2.00

Glaze name: Temmoku Glaze (Jamaica)
Cone: 10

Firing: Ox. or Red.

Recipe:	Percent	Batch
Custer Feldspar	53.76	53.76
Flint	25.81	25.81
Whiting	10.75	10.75
Talc	3.23	3.23
EPK	6.45	6.45
Totals:	100.00 %	100.00 gm

Also add:
RIO	7.53	7.53
Bentonite	3.23	3.23

Comments:
reduction

CM 01-96 p.35

Glaze name: Temple White
Cone: 10

Firing: Ox. or Red.

Recipe:	Percent	Batch
Custer Feldspar	36.00	36.00
Dolomite	19.00	19.00
Whiting	3.00	3.00
Kaolin	22.00	22.00
Silica	20.00	20.00
Totals:	100.00 %	100.00 gm

Also add:
Bentonite	2.00	2.00

Glaze name: Temple Yellow
Cone: 10
Color: yellow

Surface texture: Semi-Matte or Satin
Firing: Ox. or Red.

Recipe:	Percent	Batch
Custer Feldspar	48.30	52.7
Talc	3.67	4.0
China Clay	22.91	25.0
Bone Ash	1.83	2.0
Whiting	19.52	21.3
RIO	3.76	4.1
Totals:	100.00 %	109.1 gm

Also add:
Bentonite	1.83	2.0

Comments:

with no iron is off white flat matt

Glaze name: Tenmoku Cedar Valley
Cone: 10

Surface texture: shiny glossy
Firing: Ox. or Red.

Recipe:	Percent	Batch
Whiting 	13.00	65.0
Potash Feldspar	46.00	230.0
EPK	12.00	60.0
Flint	29.00	145.0
Totals:	100.00 %	500.0 gm

Also add:
Red iron oxide	7.50	37.5

Glaze name: Tenmoku SDSU
Cone: 10 - 11
Color: brown / black

Surface texture: Glossy or shiny
Firing: Reduction
Glaze type: Ca MidRoad

Recipe:	Percent	Batch
Custer Feldspar	47.94	9586
Whiting	13.77	2753
Silica	26.57	5313
Kaolin	11.71	2342
Totals:	100.00 %	19994 Gm

Also add:
Red Iron Oxide	8.46	1692
bentonite	1.00	200

Comments:
This is a really dependable temmoku glaze. Black when thick, brown when thinner. Works well in salt, where it turns runny yellow-green if salted heavily.

With 1% Cobalt Carb is blue black semi matte

Glaze name: Tesha
Cone: 10

Surface texture: ?
Firing: Ox. or Red.

Recipe:	Percent	Batch
F-4	20.00	20.00
Whiting	16.00	16.00
OM4	26.00	26.00
Flint	26.00	26.00
Red Iron Oxide	12.00	12.00
Totals:	100.00 %	100.00 gm

Also add:
Bentonite	2.00	2.00

OM4: free silica -wear a NIOSH approved dust mask when handling dry material

Glaze name: Tesha Saturate Iron (Boubaric)
Cone: 10

Surface texture: ?
Firing: Ox. or Red.

Recipe:	Percent	Batch
F-4	20.00	20.00
Whiting	16.00	16.00
Ball Clay	26.00	26.00
Silica	26.00	26.00
RIO	12.00	12.00
Totals:	100.00 %	100.00 gm

Also add:
Bentonite	2.00	2.00

Glaze name: Thin Spray Whiting
Cone: 10

Firing: Ox. or Red.

Recipe:	Percent	Batch
EPK	80.00	80.00
Whiting	20.00	20.00
Totals:	100.00 %	100.00 gm

Comments:

looks like ash glaze

Glaze name: Titan Matte
Cone: 10

Surface texture: Matte
Firing: Ox. or Red.

Recipe:	Percent	Batch
Custer feldspar	40.00	3200
Whiting	22.30	1784
Kaolin	21.00	1680
Silica	16.70	1336
Totals:	100.00 %	8000 Gm

Also add:
Titanium Dioxide	4.40	352

Glaze name: Tomato Red II Light Reduction
Cone: 10
Color: Opaque Red

Surface texture: ?
Firing: Ox. or Red.
Glaze type: iron red

Recipe:	Percent	Batch
Silica	19.54	425
Whiting	2.30	50
Kaolin	6.90	150
Custer Feldspar	42.53	925
Dolomite	11.49	250
Bone Ash	8.05	175
RIO	8.05	175
Bentonite	1.15	25
Totals:	100.00 %	2175 gm

Glaze name: Tomato Red K.C.
Cone: 10
Color: red

Surface texture: shiny glossy
Firing: Ox. or Red.
Glaze type: Iron Red

Recipe:	Percent	Batch
Bone Ash	10.24	102.4
F-4	42.52	425.2
Flint	22.83	228.3
Kaolin	6.30	63.0
Magnesium Carbonate	5.51	55.1
Whiting	6.30	63.0
RIO	6.30	63.0
Totals:	100.00 %	1000.0 Gm

Comments:

Glaze name: UG1 987 Sally's Runny Tenmoku
Cone: 10
Color: tenmoku SemiOpaque Brown

Surface texture: semi
Firing: Ox. or Red.

Recipe:	Percent	Batch
barnard slip	40.00	20.00
pemco frit p-54	4.00	2.00
custer feldspar	40.00	20.00
whiting	16.00	8.00
Totals:	100.00 %	50.00 gm

Comments:
UG1Very runny black breaks very brown

UG1

Barnard Slip: Contains Manganese Dioxide. Limit Chronic exposure. Use same precautions as Manganese Dioxide

Glaze name: ug4 987
Cone: 10
Color: Opaque Brown

Surface texture: Semi-Matte or Satin
Firing: Reduction

Recipe:	Percent	Batch
Barnard Slip	80.00	40.00
Wood Ash	10.00	5.00
Pemco Frit p-54	10.00	5.00
Totals:	100.00 %	50.00 gm

Comments:
ug
Dark Brown /black, Runny but not extrememly, crawls some

Barnard Slip: Contains Manganese Dioxide. Limit Chronic exposure. Use same precautions as Manganese Dioxide

Glaze name: UG6
Cone: 10
Color: foowhite

Surface texture: dry
Firing: Reduction

Recipe:	Percent	Batch
Ball Clay	20.00	10.00
Whiting	20.00	10.00
Wood ash	40.00	20.00
Dolomite	20.00	10.00
Totals:	100.00 %	50.00 gm

Comments:
UG6 Dry unmelted

Calcium too high

Glaze name: Ushino
Cone: 10

Surface texture: shiny glossy
Firing: Ox. or Red.

Recipe:	Percent	Batch
minspar 200	87.00	87.00
Soda ash	3.00	3.00
EPK	10.00	10.00
Totals:	100.00 %	100.00 gm

Glaze name: Ushino 1
Cone: 10

Firing: Ox. or Red.

Recipe:	Percent	Batch
minspar	90.00	90.00
Ball Clay	10.00	10.00
Totals:	100.00 %	100.00 gm

Glaze name: Ushino 5
Cone: 10

Surface texture: shiny glossy
Firing: Ox. or Red.

Recipe:	Percent	Batch
Custer Feldspar	90.00	90.00
Ball Clay	10.00	10.00
Totals:	100.00 %	100.00 gm

Glaze name: Ushino6
Cone: 10

Surface texture: shiny glossy
Firing: Ox. or Red.

Recipe:	Percent	Batch
Custer Feldspar	88.00	88.00
Ball Clay	10.00	10.00
Soda Ash 	2.00	2.00
Totals:	100.00 %	100.00 gm

Glaze name: V Majolica REvised w/EPK
Cone: 10

Firing: Ox. or Red.

Recipe:	Percent	Batch
Strontium Carbonate	2.03	6.1
Ferro Frit  3110	15.74	47.2
custer feldspar	27.12	81.4
EPK	12.67	38.0
whiting	10.65	32.0
zinc oxide	1.99	6.0
zircopax	9.04	27.1
silica	20.76	62.3
Totals:	100.00 %	300.0 gm

Also add:
Bentonite	1.00	3.0

Comments:
REvised with EPK t kepin supnsion and reduce crawling

Glaze name: Val's Blue-Black
Cone: 10
Color: Blue Black

Surface texture: semigloss
Firing: Reduction

Recipe:	Percent	Batch
Cornwall stone	42.59	46.0
Whiting	31.48	34.0
EPK	18.52	20.0
Copper Carbonate	3.70	4.0
Tin Oxide	3.70	4.0
Totals:	100.00 %	108.0 gm

Glaze name: Val's Blue-Black REvised1
Cone: 10

Surface texture: shiny glossy
Firing: Ox. or Red.

Recipe:	Percent	Batch
Minspar 200	23.13	2775
Custer Feldspar	6.73	808
Bone Ash	0.64	77
EPK	20.67	2480
silica	9.60	1152
Whiting	31.81	3817
Tin Oxide	3.78	454
Copper Carbonate	3.63	436
Totals:	100.00 %	11998 gm

Glaze name: Vaughn's White
Cone: 10
Color: white

Firing: Ox. or Red.

Recipe:	Percent	Batch
Custer Feldspar	52.64	100.0
Dolomite	15.79	30.0
Whiting	5.26	10.0
Zinc Oxide	5.26	10.0
Petalite	7.37	14.0
Zircopax	13.68	26.0
Totals:	100.00 %	190.0 gm

Also add:
Bentonite	1.05	2.0

Glaze name: VCAA Copper Blue Green REvised 1
Cone:  10

Surface texture: matte
Firing: Ox. or Red.

Recipe:	Percent	Batch
custer Feldspar	31.01	31.0
EPK	23.74	23.7
bone ash	0.63	0.6
whiting	34.47	34.5
silica	10.16	10.2
Totals:	100.00 %	100.0 gm

Also add:
Copper Carbonate	4.00	4.0
Tin Oxide	4.00	4.0

Glaze name: VCAA Copper Blue Green Revised2
Cone:  10

Surface texture: matte
Firing: Ox. or Red.

Recipe:	Percent	Batch
Neph Sy	23.58	23.58
EPK	23.59	23.59
bone Ash	0.51	0.51
whiting	34.69	34.69
silica	17.63	17.63
Totals:	100.00 %	100.00 gm

Also add:
copper Carbonate	4.00	4.00
Tin Oxide	4.00	4.00

Glaze name: Vegas Red
Cone: 10

Surface texture: shiny glossy
Firing: Ox. or Red.

Recipe:	Percent	Batch
Custer Feldspar	39.93	40.2
EPK	2.21	2.2
Whiting	8.01	8.1
Gertsley Borate	8.28	8.3
Dolomite	8.28	8.3
Zinc Oxide	1.66	1.7
Barium Carbonate	4.14	4.2
Tin Oxide	2.48	2.5
Silica	24.51	24.7
Copper Carbonate	0.50	0.5
Totals:	100.00 %	100.7 gm

Comments:
Tom Coleman?

Glaze name: Vivika's Hi Temp Majolica
Cone: 10
Color: white

Firing: Ox. or Red.
Glaze type:  Majolica

Recipe:	Percent	Batch
Strontium Carbonate	2.01	160
Whiting	12.56	1000
Zinc Oxide	2.01	160
Kingman	52.56	4184
Zircopax	9.15	728
Flint	21.71	1728
Totals:	100.00 %	7960 Gm

Comments:
LINER

Glaze name: Vivika's M
Cone: 10

Firing: Ox. or Red.
Glaze type:  Majolica

Recipe:	Percent	Batch
Colemanite	6.30	6.30
Dolomite	5.60	5.60
Nepheline Syenite	50.90	50.90
EPK	3.90	3.90
Talc	15.00	15.00
flint	18.30	18.30
Totals:	100.00 %	100.00 gm

Glaze name: Vivika's M
Cone: 10

Firing: Ox. or Red.
Glaze type:  Majolica

Recipe:	Percent	Batch
Colemanite	6.30	504
Dolomite	5.60	448
Neph Sy	50.90	4072
EPK	3.90	312
Talc	15.00	1200
Flint	18.30	1464
Totals:	100.00 %	8000 Gm

Glaze name: Voulkos Black
Cone: 10
Color: black

Surface texture: metallic Matte
Firing: Ox. or Red.

Recipe:	Percent	Batch
Custer Feldspar	42.10	42.10
whiting	15.80	15.80
Zinc Oxide	2.10	2.10
kaolin	9.80	9.80
flint	21.10	21.10
RIO	9.10	9.10
Totals:	100.00 %	100.00 gm

Glaze name: Waxy White Glaze
Cone: 10
Color: white

Firing: Ox. or Red.

Recipe:	Percent	Batch
Colemanite	9.37	9.37
Dolomite	7.29	7.29
Talc	15.63	15.63
Custer Feldspar	43.75	43.75
EPK	5.21	5.21
Flint	18.75	18.75
Totals:	100.00 %	100.00 gm

Also add:
Zinc Oxide	4.17	4.17
Zircopax	5.21	5.21
Bentonite	2.00	2.00

Comments:
takes stains well

CM 12-91 p.20

Glaze name: Weiser Honey
Cone: 10

Surface texture: shiny glossy
Firing: Ox. or Red.

Recipe:	Percent	Batch
Custer Feldspar	38.63	193.1
Flint	21.58	107.9
whiting	19.89	99.4
Ball Clay	9.68	48.4
Minspar 200	5.37	26.9
EPK	2.74	13.7
Dolomite 	2.11	10.6
Totals:	100.00 %	500.0 gm

Also add:
Red Iron Oxide	8.42	42.1

Glaze name: Wertz
Cone: 10
Color: SemiOpaque White SemiOpaque Orange

Firing: Ox. or Red.
Glaze type: Shino

Recipe:	Percent	Batch
F-4	14.60	1168
Spodumene	12.50	1000
EPK	2.91	233
Neph Sy	50.00	4000
Ball Clay	16.66	1333
Soda Ash	3.33	266
Totals:	100.00 %	8000 Gm

Also add:
Bentonite	2.00	160

Glaze name: Wertz Carbon Trap
Cone: 10

Firing: Ox. or Red.
Glaze type: Carbon Trap

Recipe:	Percent	Batch
F-4	15.00	15.00
Spodumene	12.00	12.00
EPK	3.00	3.00
Neph Sy	50.00	50.00
Ball Clay	17.00	17.00
Soda Ash	3.00	3.00
Totals:	100.00 %	100.00 gm

Glaze name: Wertz Original Carbon Trap
Cone: 10

Firing: Ox. or Red.
Glaze type: Carbon Trap

Recipe:	Percent	Batch
Neph Sy	46.00	46.00
Spodumene	38.00	38.00
EPK	6.00	6.00
Soda Ash	10.00	10.00
Totals:	100.00 %	100.00 gm

Also add:
Bentonite	2.00	2.00

Glaze name: White Liner Glaze
Cone: 10
Color: white

Firing: Reduction

Recipe:	Percent	Batch
Whiting	20.00	20.00
Custer Feldspar	20.00	20.00
Kona F-4 Feldspar	20.00	20.00
EPK	10.00	10.00
Flint	30.00	30.00
Totals:	100.00 %	100.00 gm

Also add:
Zircopax	10.00	10.00
Bentonite	3.00	3.00

Comments:
CM 03-92 p.37

Glaze name: White Salt Glaze
Cone: 10

Firing: Ox. or Red.

Recipe:	Percent	Batch
Neph Sy	77.27	85.0
Dolomite	13.64	15.0
Tin	9.09	10.0
Totals:	100.00 %	110.0 gm

Glaze name: whiting
Cone: 10

Surface texture: shiny glossy
Firing: Ox. or Red.

Recipe:	Percent	Batch
Whiting	100.00	100.00
Totals:	100.00 %	100.00 gm

Glaze name: Winokur
Cone: 10

Firing: Ox. or Red.

Recipe:	Percent	Batch
Albany	66.67	118.0
Whiting	13.33	23.6
Zinc	20.00	35.4
Totals:	100.00 %	177.0 gm

Also add:
RIO (for red)	13.33	23.6
CoCo3 (for blue)	4.66	8.2

Glaze name: Wise Ear White
Cone: 10
Color: white

Firing: Ox. or Red.

Recipe:	Percent	Batch
Custer Feldspar	52.26	2613
Dolomite	20.10	1005
Flint	3.36	168
Ball Clay	24.28	1214
Totals:	100.00 %	5000 Gm

Glaze name: Wiser Blue Speck
Cone: 10
Color: blue

Surface texture: ?
Firing: Ox. or Red.

Recipe:	Percent	Batch
Custer Feldspar	63.00	5040
Dolomite	13.30	1064
Flint	1.90	152
Ball Clay	4.40	352
Whiting	3.20	256
Zinc Oxide	3.20	256
Petalite	4.50	360
Zircopax	6.50	520
Totals:	100.00 %	8000 Gm

Also add:
Copper Carbonate	3.20	256
Bentonite	2.00	160

Glaze name: Wiser Dry Ash
Cone: 10
Color: IRON YELLOW

Surface texture: matte
Firing: Ox. or Red.
Glaze type: DRY ASH

Recipe:	Percent	Batch
Wood Ash	37.00	37.00
OM4	50.00	50.00
Whiting	13.00	13.00
Totals:	100.00 %	100.00 gm

Also add:
This is a very good glaze for		
SPRAYING!		

Wood Ash: caustic-avoid contact with skin or eyes
OM4: free silica -wear a NIOSH approved dust mask when handling dry material

Glaze name: Wiser Honey
Cone: 10

Firing: Ox. or Red.

Recipe:	Percent	Batch
Custer Feldspar	63.00	315.0
Dolomite	13.30	66.5
Flint	1.90	9.5
Ball Clay	4.40	22.0
Whiting	3.20	16.0
Zinc Oxide	3.20	16.0
Petalite	4.50	22.5
Zircopax	6.50	32.5
Totals:	100.00 %	500.0 Gm

Also add:
Bentonite	2.00	10.0
Rutile	3.20	16.0

Comments:
substitute Spodumene for Petalite?

Glaze name: Wiser Stony White
Cone: 10

Surface texture: ?
Firing: Ox. or Red.

Recipe:	Percent	Batch
Custer Feldspar	63.00	63.00
Dolomite	24.00	24.00
Silica	4.00	4.00
Ball Clay	9.00	9.00
Totals:	100.00 %	100.00 gm

Also add:
Bentonite	2.00	2.00
Copper Carbonate	0.50	0.50
Chrome	1.50	1.50
(for blue green)		

Glaze name: WOO BLUE BROWN
Cone: 10
Color: blue/brown

Surface texture: shiny
Firing: Reduction
Glaze type: Ca MidRoad

Recipe:	Percent	Batch
Potash Feldspar	41.60	208.0
Flint	26.70	133.5
OM-4 Ball Clay	12.90	64.5
Whiting	17.80	89.0
Bentonite	1.00	5.0
Totals:	100.00 %	500.0 Gm

Also add:
Red Iron Oxide	4.00	20.0
Rutile	4.00	20.0

Comments:
Apply medium to slightly thicker. This glaze is brown if very thin, orange-brown if thin, blue with purplish overtones when thicker. Runs badly if very thick.,

OM-4 Ball Clay: free silica -wear a NIOSH approved dust mask when handling dry material

Glaze name: Woo Yellow
Cone: 10
Color: IRON YWELLOW

Firing: Ox. or Red.

Recipe:	Percent	Batch
F-4	39.28	6285
Bar Carb	29.76	4762
Dolomite	14.28	2285
Kaolin	8.34	1334
Flint	8.34	1334
Totals:	100.00 %	16000 Gm

Also add:
Zircopax	17.00	2720
RIO	3.60	576

Bar Carb: HIGHLY Toxic-avoid ingestion.  Do not use in glazes intended for use with food.

Glaze name: Woo Yellow
Cone: 10
Color: iron yellow

Surface texture: matte
Firing: Reduction
Glaze type:  Ba Mg Matt

Recipe:	Percent	Batch
Kona F-4 Spar	33.27	2665
Barium Carbonate	25.20	2019
Dolomite	12.10	969
Ball Clay	7.16	574
Silica	7.16	574
Zircopax	15.12	1211
Totals:	100.00 %	8011 Gm

Also add:
Red Iron Oxide	2.02	162

Comments:
Omit Iron and add 2% Copper Carbonate for Turquoise. No colorant results in tan/white.

Glaze name: Woo Yellow Matte
Cone: 10
Color: yellow

Surface texture: matte
Firing: Ox. or Red.

Recipe:	Percent	Batch
F-4	33.33	32.97
Barium Carbonate	25.25	24.98
Dolomite	12.12	11.99
Kaolin	7.07	6.99
Silica	7.07	6.99
Zinc Oxide	15.15	14.99
Totals:	100.00 %	98.92 gm

Also add:
RIO	3.03	3.00
Bentonite	2.02	2.00

Glaze name: Woody's Carbon Trap
Cone: 10

Surface texture: ?
Firing: Ox. or Red.
Glaze type: Carbon Trap

Recipe:	Percent	Batch
Custer Feldspar	73.52	5882
OM4	4.90	392
Wood Ash	11.76	941
Flint	0.98	78
Neph Sy	7.84	627
Soda Ash	1.00	80
Totals:	100.00 %	8001 gm

OM4: free silica -wear a NIOSH approved dust mask when handling dry material

Glaze name: Yanagahara Black
Cone: 10
Color: black

Firing: Ox. or Red.

Recipe:	Percent	Batch
Kaolin	10.92	874
Zinc Oxide	2.24	179
Whiting	17.37	1390
Kingman	46.22	3698
Flint	23.25	1860
Totals:	100.00 %	8000 Gm

Also add:
Bentonite	0.85	68
RIO	10.08	806

Comments:
use Custer for Kingman
EPK for Kaolin

Glaze name: Yanagahara White
Cone: 10
Color: white

Surface texture: shiny glossy Matte
Firing: Ox. or Red.
Glaze type:  Ca Mg

Recipe:	Percent	Batch
Talc	12.50	1000
Whiting	16.30	1304
Kingman	38.50	3080
Bentonite	2.90	232
Kaolin	2.90	232
Flint	26.90	2152
Totals:	100.00 %	8000 Gm

Glaze name: Yellow Ash
Cone: 10
Color: yellow

Surface texture: shiny glossy Texture
Firing: Ox. or Red.

Recipe:	Percent	Batch
alberta Slip	68.31	97.0
Lithium Carbonate	2.11	3.0
Rutile	1.41	2.0
wood ash	28.17	40.0
Totals:	100.00 %	142.0 gm

Glaze name: Yellow Ash Modified
Cone: 10

Surface texture: shiny glossy
Firing: Ox. or Red.

Recipe:	Percent	Batch
Wood Ash	24.28	1942
Redart	37.89	3031
custer Feldspar	17.19	1375
Lithium Carbonate	1.98	158
dolomite	7.32	586
whiting	4.63	370
rutile	1.21	97
silica	4.90	392
iron oxide	0.60	48
Totals:	100.00 %	8000 gm

Comments:

Wood Ash: caustic-avoid contact with skin or eyes

Glaze name: YELLOW DRIP
Cone: 10
Color: IRON yellow / tan if thick

Surface texture: semi-mat
Firing: Reduction
Glaze type:  Ca FakeAsh

Recipe:	Percent	Batch
Custer Feldspar	21.50	1720
EPK	24.70	1976
Silica	8.10	648
Talc	2.70	216
Whiting	43.00	3440
Totals:	100.00 %	8000 Gm

Also add:
Rutile	5.00	400
Iron Oxide	1.00	80

Comments:
Runs Badly!  Apply very thinly. Good for accenting texture, over slip or slip trailing. Try with 2% Iron oxide for a darker yellow color. Altered form of Richard¹s Drip (RB 1987)

Glaze name: Yellow Matt Glaze
Cone: 10  11
Color: yellow

Firing: Ox. or Red.

Recipe:	Percent	Batch
Bone Ash	5.59	5.59
Dolomite	17.48	17.48
Whiting	6.99	6.99
Custer Feldspar	34.97	34.97
Kaolin	34.97	34.97
Totals:	100.00 %	100.00 gm

Also add:
Tin Oxide	3.50	3.50
RIO	0.70	0.70
Rutile	1.40	1.40

Comments:
reduction

yields toasty orange speckles on a yellow ground; best when fired using copper red schedule.

CM 05-94 p.40

Glaze name: Yellow To Green
Cone: 10

Surface texture: ?
Firing: Ox. or Red.

Recipe:	Percent	Batch
Albany	64.00	80.0
Whiting	20.00	25.0
EPK	16.00	20.0
Totals:	100.00 %	125.0 gm

Glaze name: Zeller
Cone: 10

Firing: Ox. or Red.

Recipe:	Percent	Batch
Custer feldspar	90.80	7264
Whiting	9.20	736
Totals:	100.00 %	8000 Gm

Also add:
RIO	2.00	160
Bentonite	5.00	400
Rutile	3.00	240

Glaze name: Zoe's V-3
Cone: 10

Firing: Ox. or Red.

Recipe:	Percent	Batch
Neph Sy	50.00	50.00
Whiting	10.00	10.00
Zinc Oxide	10.00	10.00
Barium Carbonate	20.00	20.00
Ball Clay	10.00	10.00
Totals:	100.00 %	100.00 gm

Also add:
Copper Carbonate	1.50	1.50
Bentonite	3.00	3.00

Glaze name: Barium Blue-Gold Glaze
Cone: 11
Color: blue gold

Firing: Ox. or Red.

Recipe:	Percent	Batch
Barium Carbonate	8.00	8.00
Dolomite	4.00	4.00
Whiting	5.00	5.00
Kona F-4 Feldspar	64.00	64.00
EPK	7.00	7.00
Flint	12.00	12.00
Totals:	100.00 %	100.00 gm

Also add:
Ilmenite	2.00	2.00
Rutile	4.00	4.00

Comments:
reduction
produces speckly pattern

CM 05-94 p.40

Glaze name: Black Metal Glaze
Cone: 11
Color: black

Firing: Ox. or Red.

Recipe:	Percent	Batch
Custer Feldspar	16.76	16.76
Albany/Alberta Slip Clay	83.24	83.24
Totals:	100.00 %	100.00 gm

Also add:
Cobalt Carbonate	1.73	1.73
Manganese Dioxide	12.72	12.72
RIO	1.16	1.16

Comments:

CM  03-96
----------
These glaze recipes are given without any representation of  accuracy or safety. They may work, they may not. They may be safe when fired or they may not. All of the materials used in them have hazards associated with them. You must be have sufficient training in the hazards before you use the the materials.  You will have to determine the suitabilty and safety for your use. Do not assume that a lack of a warning about a material means that it is safe.
Boric Acid: May react with bases ( soda ash is one) and release gases. Do not mix Boric Acid Glazes in  small necked bottles or those with tight fitting lids.
--------------

Glaze name: Fat White to Orange Crackle Slip
Cone: 11

Firing: Ox. or Red.

Recipe:	Percent	Batch
Borax	2.21	0.75
Zircopax	2.21	0.75
Custer Feldpspar	8.82	3.00
Calcined Kaolin	8.82	3.00
EPK	6.62	2.25
OM-4	62.50	21.25
Flint	8.82	3.00
Totals:	100.00 %	34.00 gm

Comments:
Slips containing Borax are best when mixd just prior to use.

CM 03-96

Glaze name: FVG Yellow-Gold Slip
Cone: 11

Firing: Ox. or Red.

Recipe:	Percent	Batch
Neph Sy	20.00	2268
EPK	80.00	9072
Totals:	100.00 %	11340 Gm

Also add:
Soda Ash	1.00	113

Comments:

CM 03-96

Glaze name: Nance' Standard Porcelain Glaze
Cone: 11 10 9

Firing: Ox. or Red.

Recipe:	Percent	Batch
neph sy	55.50	55.50
potash feldspar	23.80	23.80
talc	17.40	17.40
bentonite	2.40	2.40
zinc oxide	0.90	0.90
Totals:	100.00 %	100.00 gm

Comments:
the SP 6:2 p. 8

Glaze name: Orange Crackle Slip
Cone: 11

Firing: Ox. or Red.

Recipe:	Percent	Batch
Kona F-4 Feldspar	15.00	3.00
Avery Kaolin	35.00	7.00
Grolleg Kaolin	35.00	7.00
(325 M) Flint	15.00	3.00
Totals:	100.00 %	20.00 gm

Comments:
CM 03-96

Glaze name: Smooth Orange Slip
Cone: 11
Color: orange

Firing: Ox. or Red.

Recipe:	Percent	Batch
Borax	5.26	0.50
Zircopax	10.53	1.00
EPK	42.11	4.00
OM-4	42.11	4.00
Totals:	100.00 %	9.50 gm

Comments:

CM  03-96

 

Glaze name: Temple's 6C White Glaze
Cone: 11
Color: white

Firing: Ox. or Red.

Recipe:	Percent	Batch
Dolomite	20.00	20.00
Whiting	2.50	2.50
Custer Feldspar	35.00	35.00
EPK	22.50	22.50
(325 M) Flint	20.00	20.00
Totals:	100.00 %	100.00 gm

Comments:
CM 03-96

Glaze name: Temple's Persimmon Glaze
Cone: 11
Color: red orange

Firing: Ox. or Red.

Recipe:	Percent	Batch
Bone Ash	10.62	10.01
Talc	6.04	5.70
Whiting	7.58	7.15
Custer Feldspar	53.05	50.02
(325 M) Flint	22.71	21.41
Totals:	100.00 %	94.29 gm

Also add:
RIO	13.63	12.85

Comments:

CM  03-96

Glaze name: GFK
Cone: 2

Surface texture: ?
Firing: Ox. or Red.

Recipe:	Percent	Batch
Colemanite	60.00	60.00
Kaolin	10.00	10.00
Flint	30.00	30.00
Totals:	100.00 %	100.00 gm

Glaze name: GFR
Cone: 2

Surface texture: ?
Firing: Ox. or Red.

Recipe:	Percent	Batch
Colemanite	60.00	60.00
Flint	30.00	30.00
Redart	10.00	10.00
Totals:	100.00 %	100.00 gm

Glaze name: Glaze 2
Cone: 2

Surface texture: ?
Firing: Ox. or Red.

Recipe:	Percent	Batch
Lithium Carbonate	3.03	2.20
Whiting	8.25	6.00
Zinc Oxide	8.67	6.30
Neph Sy	55.29	40.20
Flint	24.76	18.00
Totals:	100.00 %	72.71 gm

Glaze name: Nikom
Cone: 2 3 4 5 6

Surface texture: shiny glossy
Firing: Ox. or Red.

Recipe:	Percent	Batch
Dankwean Red Clay	16.67	1.00
Wood Ash	33.33	2.00
container glass	50.00	3.00
Totals:	100.00 %	6.00 gm

Comments:
Cone 8 is a guess

Glaze name: Nikom Altered 1
Cone: 2 3 4 5 6

Surface texture: shiny glossy
Firing: Ox. or Red.

Recipe:	Percent	Batch
container Glass	40.97	43.3
Wood Ash	24.41	25.8
Dankwean Red Clay	7.03	7.4
Kaolin	8.09	8.5
Whiting	0.56	0.6
Silica	18.94	20.0
Totals:	100.00 %	105.6 gm

Glaze name: Clear 2
Cone: 3
Color: clear

Firing: Ox. or Red.

Recipe:	Percent	Batch
Lithium Carbonate	7.60	7.60
Hommel 87K	37.00	37.00
Wollastonite	12.20	12.20
Kaolin	26.60	26.60
Flint	16.60	16.60
Totals:	100.00 %	100.00 gm

Glaze name: Honey Yellow Glaze
Cone: 3  4  5  6
Color: yellow

Firing: Ox. or Red.

Recipe:	Percent	Batch
Gertsley Borate	10.00	10.00
Washed Wood Ash	50.00	50.00
Cedar Heights Redart	40.00	40.00
Totals:	100.00 %	100.00 gm

Comments:
CM 03-92 p.85
---------
These glaze recipes are given without any representation of  accuracy or safety. They may work, they may not. They may be safe when fired or they may not. All of the materials used in them have hazards associated with them. You must be have sufficient training in the hazards before you use the the materials.  You will have to determine the suitabilty and safety for your use. Do not assume that a lack of a warning about a material means that it is safe.
Boric Acid: May react with bases ( soda ash is one) and release gases. Do not mix Boric Acid Glazes in  small necked bottles or those with tight fitting lids.
----------------
Glaze name: Satin Matte with Colorants
Cone: 3

Surface texture: ? Semi-Matte or Satin
Firing: Ox. or Red.

Recipe:	Percent	Batch
Barium Carbonate	36.80	36.80
Lithium Carbonate	3.50	3.50
Zinc Oxide	14.90	14.90
Kaolin	12.00	12.00
Neph Sy	10.40	10.40
Flint	22.40	22.40
Totals:	100.00 %	100.00 gm

Glaze name: Transparent Base with Colorants
Cone: 3  4  5  6

Surface texture: ?
Firing: Ox. or Red.

Recipe:	Percent	Batch
Feldspar	44.00	44.00
Flint	24.00	24.00
Ball Clay	1.00	1.00
Colemanite	20.00	20.00
Whiting	2.00	2.00
Zinc Oxide	3.00	3.00
Barium Carbonate	6.00	6.00
Totals:	100.00 %	100.00 gm

Glaze name: Amy's Blue Violet Glaze
Cone: 4  5  6
Color: blue violet

Firing: Ox. or Red.

Recipe:	Percent	Batch
Barium Carbonate	20.62	22.6
Dolomite	12.37	13.6
Gertsley Borate	2.06	2.3
Whiting	5.15	5.6
Neph Sy	31.96	35.0
EPK	8.25	9.0
Flint	19.59	21.5
Totals:	100.00 %	113.0 gm

Also add:
Zinc Oxide	3.08	3.4
Cobalt Carbonate	0.26	0.3
Copper Carbonate	1.03	1.1
Mason Stain 6005	8.25	9.0

Comments:

CM 11-91 p.53

Glaze name: Bold Black Glaze
Cone: 4  5  6
Color: black

Firing: Ox. or Red.

Recipe:	Percent	Batch
Dolomite	10.00	10.00
Lithium Carbonate	2.00	2.00
Zinc Oxide	1.00	1.00
Hommel Frit 14	20.50	20.50
Barnard Slip Clay	40.00	40.00
EPK 	13.50	13.50
Flint	13.00	13.00
Totals:	100.00 %	100.00 gm

Also add:
Copper Carbonate	2.00	2.00
Cobalt Carbonate	3.00	3.00
RIO	1.00	1.00
light Rutile	3.00	3.00

Comments:
CM 11-91 p.53


Glaze name: Cement Glaze Clear
Cone: 4
Color: clear

Firing: Ox. or Red.

Recipe:	Percent	Batch
Portland Cement	29.30	29.30
Pemco Frit 25	57.60	57.60
Flint	13.10	13.10
Totals:	100.00 %	100.00 gm

Glaze name: Chrome free Black Glaze
Cone: 4  5  6
Color: black

Firing: Ox. or Red.

Recipe:	Percent	Batch
Dolomite	7.00	7.7
Lithium Carbonate	2.00	2.2
Zinc Oxide	1.00	1.1
Hommel Frit 14	22.00	24.0
Barnard/Albany Slip Clay	43.00	47.0
EPK	14.00	15.3
Flint	11.00	12.0
Totals:	100.00 %	112.6 gm

Also add:
Copper Carbonate	2.00	2.2
Cobalt Oxide	2.00	2.2
Manganese Dioxide	1.50	1.6
RIO	8.00	8.7

Comments:
CM 11-91 p.53

Glaze name: Cushing Satin Matt
Cone: 4

Surface texture: matte
Firing: Ox. or Red.

Recipe:	Percent	Batch
Whiting	17.00	17.00
Ferro Frit 3124	40.00	40.00
Neph Sy	17.00	17.00
EPK	13.00	13.00
Flint	13.00	13.00
Totals:	100.00 %	100.00 gm

Also add:
Bentonite	2.00	2.00

Comments:
CM 10-92 p.49

can be colored with oxides or stains

0.3% granular manganese dioxide added gives speckles

Glaze name: Deep Green Glaze
Cone: 4  5  6
Color: green

Firing: Ox. or Red.

Recipe:	Percent	Batch
Whiting	23.60	23.60
Custer Feldspar	45.50	45.50
Ball Clay	21.80	21.80
Flint	9.10	9.10
Totals:	100.00 %	100.00 gm

Also add:
Zinc Oxide	9.10	9.10
Cobalt Carbonate	0.25	0.25
Copper Carbonate	3.00	3.00

Comments:
CM 11-91 p.53

Glaze name: Dry Sandstone Base Glaze
Cone: 4  5  6

Firing: Ox. or Red.

Recipe:	Percent	Batch
Barium Carbonate	24.00	24.00
Dolomite	24.00	24.00
Neph Sy	24.00	24.00
EPK	17.00	17.00
Flint	11.00	11.00
Totals:	100.00 %	100.00 gm

Comments:
CM 11-91 p.53
not suitable for food and drink wares

DRY RED ROSE 8% Mason Stain 6005

I LIKE THAT BLUE 
0.25% Cobalt Carbonate

THINK PINK 8% Mason Stain 6020

SELDOM SEEN BLUE GREEN
1% Copper Carbonate
1% RIO

ICKY YELLOW 2% RIO

LIME GREEN 10% Copper Carbonate
                      10% Mason Stain 6464

TURQUOISE 2% Copper Carbonate

Glaze name: E-91 Base Glaze
Cone: 4  5  6

Firing: Ox. or Red.

Recipe:	Percent	Batch
Dolomite	3.32	13.0
Lithium Carbonate	0.51	2.0
Whiting	0.77	3.0
Hommel Frit 14	9.72	38.0
EPK	82.61	323.0
Flint	3.07	12.0
Totals:	100.00 %	391.0 gm

Comments:
CM 11-91 p.53

WHITE 10% Tin Oxide

YELLOW  5% Zircopax
                10% Mason Stain 6464

JADE GREEN 5% Zircopax
                      3% Copper Carbonate
                     1% Rutile

MAUVE 10% Mason Stain 6005

BEAUTIFUL BLUE 10% Zircopax
                           3% Cobalt Carbonate
                            3% Rutile

Glaze name: Harding Black E396X.4
Cone: 4
Color: black

Surface texture: shiny glossy
Firing: Ox. or Red.

Recipe:	Percent	Batch
 G-200 Feldspar	32.69	2613
Gerstley Borate	18.53	1481
Zinc Oxide	2.55	204
OM-4 Ball Clay	5.76	460
Whiting	12.54	1002
Barium Carbonate	5.52	441
Soda Ash	2.04	163
Silica	20.36	1628
Totals:	100.00 %	7993 gm

Comments:

Altered fromCone Six Glaze supplied by Ed GAtes. Altered with Burkett's Hyperglaze

OM-4 Ball Clay: free silica -wear a NIOSH approved dust mask when handling dry material

Glaze name: Hemming Semi-Gloss
Cone: 4 5 6 7

Surface texture:  Semi-Gloss
Firing: Ox. or Red.

Recipe:	Percent	Batch
PV Clay	38.58	38.58
Colemanite	38.58	38.58
EPK	15.43	15.43
Tin Oxide	7.41	7.41
Totals:	100.00 %	100.00 gm

Glaze name: Iron Glaze 2
Cone: 4

Firing: Ox. or Red.

Recipe:	Percent	Batch
Neph Sy	27.90	27.90
Whiting	7.90	7.90
Lithium Carbonate	5.80	5.80
Kaolin	8.00	8.00
Flint	35.40	35.40
RIO	15.00	15.00
Totals:	100.00 %	100.00 gm

Glaze name: Lead Iron Brown
Cone: 4
Color: brown

Firing: Ox. or Red.

Recipe:	Percent	Batch
Lead Monosilicate	62.00	62.00
Whiting	3.10	3.10
Kaolin	16.80	16.80
Flint	2.70	2.70
RIO	15.40	15.40
Totals:	100.00 %	100.00 gm


Glaze name: Magnesium Matt Glaze 6
Cone: 4  5  6

Surface texture: matte
Firing: Ox. or Red.

Recipe:	Percent	Batch
Magnesium Carbonate	17.39	17.39
Whiting	21.74	21.74
Neph Sy	43.48	43.48
Kaolin	8.69	8.69
Flint	8.70	8.70
Totals:	100.00 %	100.00 gm

Comments:
CM 12-91 p.53

color variations possible

Glaze name: Paul's Majolica Glaze
Cone: 4

Firing: Ox. or Red.

Recipe:	Percent	Batch
Ferro Frit 3195	40.00	40.00
Ferro Frit 3124	10.00	10.00
Kona F-4 Feldspar	32.00	32.00
Neph Sy	7.00	7.00
EPK	11.00	11.00
Totals:	100.00 %	100.00 gm

Also add:
Superpax	15.00	15.00
Bentonite	2.00	2.00

Comments:
CM 10-92 p.49

Glaze name: Red Gold Glaze
Cone: 4  5  6
Color: red  gold

Firing: Ox. or Red.

Recipe:	Percent	Batch
Barium Carbonate	2.00	2.00
Gertsley Borate	7.00	7.00
Lithium Carbonate	11.00	11.00
Magnesium Carbonate	3.00	3.00
Whiting	14.00	14.00
Neph Sy	24.00	24.00
Flint	39.00	39.00
Totals:	100.00 %	100.00 gm

Also add:
Zircopax	6.00	6.00
RIO	7.00	7.00
Rutile	6.00	6.00

Comments:
CM 11-91 p.53

Glaze name: Satin Matte
Cone: 4

Surface texture: Semi-Matte or Satin
Firing: Ox. or Red.

Recipe:	Percent	Batch
Hommel Frit 14	38.60	38.60
Alumina Hydrate	11.40	11.40
Kaolin	6.30	6.30
Flint	43.70	43.70
Totals:	100.00 %	100.00 gm

Glaze name: Schwieger Liner Glaze
Cone: 4 - 14

Firing: Ox. or Red.

Recipe:	Percent	Batch
Colemanite	50.00	50.00
Plastic Vitrox	50.00	50.00
Totals:	100.00 %	100.00 gm

Comments:

cone reduction

CM 01-96 p.35

Glaze name: Semi-Gloss Base
Cone: 4  5  6

Surface texture:  Semi-Gloss
Firing: Ox. or Red.

Recipe:	Percent	Batch
Kingman	17.25	17.25
Dolomite	0.33	0.33
Colemanite	36.76	36.76
EPK	20.71	20.71
Flint	17.88	17.88
Tin Oxide	7.07	7.07
Totals:	100.00 %	100.00 gm

Glaze name: Amber
Cone: 5   6

Firing: Ox. or Red.
