Repository: a0082273/glaze_color_prediction

Data of this repository are from Grazy(http://help.glazy.org/about/#about-the-software)

File: database/Hyperglaze/Hyperglaze.txt (part 6 of 8)
Surface texture: semi matte
Firing: Reduction
Recipe:	Percent	Batch
Recipe:	Percent	Batch
Colemanite	10.00	10.00
Custer Feldspar	10.00	10.00
Albany	80.00	80.00
Totals:	100.00 %	100.00 gm

Glaze name: BBWA 1234
Cone: 5  6

Firing: Ox. or Red.

Recipe:	Percent	Batch
Bone Ash	10.00	10.00
Whiting	30.00	30.00
Albany	40.00	40.00
Ball Clay	20.00	20.00
Totals:	100.00 %	100.00 gm

Glaze name: Bright Green to Turquoise Matte
Cone: 5
Color: green or turquoise

Surface texture: Matte
Firing: Ox. or Red.

Recipe:	Percent	Batch
Barium Carbonate	25.00	25.00
Copper Carbonate	3.00	3.00
Lithium Carbonate	3.00	3.00
Neph Sy	56.00	56.00
Ball Clay	6.00	6.00
Flint	7.00	7.00
Totals:	100.00 %	100.00 gm

Glaze name: Bright Matte
Cone: 5

Surface texture:  Matte
Firing: Ox. or Red.

Recipe:	Percent	Batch
Barium Carbonate	32.45	34.2
Zinc Oxide	7.40	7.8
Potash Spar	25.43	26.8
Kaolin	9.01	9.5
Flint	25.71	27.1
Totals:	100.00 %	105.4 gm

Glaze name: Bright Varigated Olive
Cone: 5
Color: olive

Firing: Ox. or Red.

Recipe:	Percent	Batch
Colemanite	51.10	51.10
Kaolin	10.10	10.10
Flint	38.80	38.80
Totals:	100.00 %	100.00 gm

Also add:
Rutile	10.00	10.00
Copper Carbonate	2.50	2.50

Glaze name: CCWB 3322
Cone: 5  6

Firing: Ox. or Red.

Recipe:	Percent	Batch
Colemanite	30.00	30.00
Wollastonite	30.00	30.00
Ball Clay	20.00	20.00
Barnard	20.00	20.00
Totals:	100.00 %	100.00 gm

Also add:
Rutile	1.00	1.00

Barnard Clay: Contains Manganese Dioxide. Limit Chronic exposure. Use same precautions as Manganese Dioxide

Glaze name: Clear Glaze
Cone: 5
Color: clear

Surface texture: ?
Firing: Ox. or Red.

Recipe:	Percent	Batch
Colemanite	23.30	23.30
Whiting	2.30	2.30
Kingman	46.50	46.50
Flint	27.90	27.90
Totals:	100.00 %	100.00 gm

Comments:
use Custer for Kingman

Glaze name: Clear With Colorants
Cone: 5

Surface texture: ?
Firing: Ox. or Red.

Recipe:	Percent	Batch
Ferro Frit 3134	48.40	48.40
Kaolin	13.20	13.20
Calcined Kaolin	16.30	16.30
Flint	22.10	22.10
Totals:	100.00 %	100.00 gm

Glaze name: Eggshell Satin Matte
Cone: 5  6

Surface texture:  Semi-Matte or Satin
Firing: Ox. or Red.

Recipe:	Percent	Batch
Zinc Oxide	2.50	2.50
Flint	18.50	18.50
Kaolin	8.80	8.80
Feldspar	50.70	50.70
Whiting	19.50	19.50
Totals:	100.00 %	100.00 gm

Glaze name: Faux Celadon 2
Cone: 5 6
Color: celadon

Surface texture: shiny glossy
Firing: Ox. or Red.

Recipe:	Percent	Batch
Kona F-4 Feldspar	50.00	50.00
Wollastonite	20.00	20.00
Grolleg	10.00	10.00
Silica	10.00	10.00
Gertsley Borate	10.00	10.00
Totals:	100.00 %	100.00 gm

Also add:
Copper Carbonate	0.50	0.50
Mason Stain 6650	0.20	0.20

Glaze name: Faux Celadon3altered
Cone: 5 6

Surface texture: shiny glossy
Firing: Ox. or Red.

Recipe:	Percent	Batch
Ferro Frit 3134	12.11	12.11
Custer Feldspar	41.09	41.08
Dolomite	11.24	11.24
Wollastonite	5.69	5.69
Grolleg	15.99	15.99
silica	13.88	13.88
Totals:	100.00 %	99.98 gm

Glaze name: GFK Clear 2
Cone: 5

Surface texture: ?
Firing: Ox. or Red.

Recipe:	Percent	Batch
Colemanite	51.10	51.10
Kaolin	10.10	10.10
Flint	38.80	38.80
Totals:	100.00 %	100.00 gm

Glaze name: High-Tech Porcelain Casting Slip
Cone: 5  6  7

Surface texture: slip
Firing: Ox. or Red.

Recipe:	Percent	Batch
Ferro Frit 3110	5.00	5.00
Neph Sy	30.00	30.00
Kaopaque 20	20.00	20.00
OM-4	5.00	5.00
#6 Tile Clay	20.00	20.00
FLint	20.00	20.00
Totals:	100.00 %	100.00 gm

Also add:
Darvan 7	0.80	0.80
Water	41.00	41.00

Comments:

CM 3-91 p.82

Glaze name: Lithium Clear
Cone: 5   6
Color: clear

Firing: Ox. or Red.

Recipe:	Percent	Batch
Flint	55.00	55.00
Kaolin	20.80	20.80
Whiting	16.20	16.20
Lithium Carbonate	8.00	8.00
Totals:	100.00 %	100.00 gm

Also add:
RIO 	1.00	1.00

Glaze name: Magnesium Matt Glaze 2
Cone: 5  6

Surface texture: matte
Firing: Ox. or Red.

Recipe:	Percent	Batch
Magnesium Carbonate	9.52	9.52
Whiting	14.29	14.29
Neph Sy	38.09	38.09
Kaolin	19.05	19.05
Flint	19.05	19.05
Totals:	100.00 %	100.00 gm

Comments:
CM 12-91 p.53

color variations possible

Glaze name: Magnesium Matt Glaze 5
Cone: 5  6

Surface texture: matte
Firing: Ox. or Red.

Recipe:	Percent	Batch
Magnesium Carbonate	13.64	13.64
Whiting	13.64	13.64
Neph Sy	36.36	36.36
Kaolin	9.09	9.09
Flint	27.27	27.27
Totals:	100.00 %	100.00 gm

Comments:
CM 12-91 p.53

color variations possible

Glaze name: Matte 3
Cone: 5

Surface texture: Matte
Firing: Ox. or Red.

Recipe:	Percent	Batch
Barium Carbonate	26.70	26.70
Whiting	13.50	13.50
Potash Spar	37.60	37.60
Kaolin	13.10	13.10
Flint	9.10	9.10
Totals:	100.00 %	100.00 gm

Glaze name: Matte 4
Cone: 5

Surface texture: Matte
Firing: Ox. or Red.

Recipe:	Percent	Batch
Ferro Frit 3134	49.50	49.50
Kaolin	13.30	13.30
Calcined Kaolin	24.00	24.00
Flint	13.20	13.20
Totals:	100.00 %	100.00 gm

Glaze name: Mauve
Cone: 5
Color: purplish

Firing: Ox. or Red.

Recipe:	Percent	Batch
Barium Carbonate	6.72	6.72
Colemanite	21.16	21.16
Whiting	1.51	1.51
Custer Feldspar	45.23	45.23
Flint	25.38	25.38
Totals:	100.00 %	100.00 gm

Also add:
Manganese Dioxide	4.17	4.17
Rutile	2.08	2.08
Zinc Oxide	3.28	3.28
Zircopax	5.21	5.21


Glaze name: Putz Base
Cone: 5

Firing: Oxidation

Recipe:	Percent	Batch
Custer Feldspar	50.00	500.0
Spodumene	20.00	200.0
Whiting	20.00	200.0
EPK	10.00	100.0
Totals:	100.00 %	1000.0 gm

Comments:

Add your own colorants- the sky's the limit

Glaze name: Rudy Autio's Basic Slip
Cone: 5

Firing: Ox. or Red.

Recipe:	Percent	Batch
Feldspar	25.00	25.00
Neph Sy	12.50	12.50
Ball Clay	12.50	12.50
Kaolin	25.00	25.00
Flint	25.00	25.00
Totals:	100.00 %	100.00 gm

Comments:
CM 04-94 p.73

BLUE: 3% cobalt oxide
GREEN: 3% copper oxide
             5% zircopax
BLACK: 5% iron oxide
             5% black stain
TAN: 6% rutile
WHITE: 10% zircopax

Glaze name: Rudy's Opal
Cone: 5 6 7 8 9 10

Firing: Ox. or Red.

Recipe:	Percent	Batch
Potash Spar	44.66	44.66
Whiting	14.94	14.94
Zinc Oxide	8.03	8.03
Kaolin	8.27	8.27
Flint	24.10	24.10
Totals:	100.00 %	100.00 gm

Glaze name: Rudy's Opal
Cone: 5 6 7 8 9 10

Surface texture: shiny glossy
Firing: Ox. or Red.

Recipe:	Percent	Batch
Potash Spar	44.66	3573
Whiting	14.94	1195
Zinc Oxide	8.03	642
Kaolin	8.27	662
Flint	24.10	1928
Totals:	100.00 %	8000 Gm

Glaze name: Shameless Nameless
Cone: 5   6

Firing: Ox. or Red.

Recipe:	Percent	Batch
Whiting	7.00	7.00
Colemanite	53.00	53.00
Zinc Oxide	5.50	5.50
Kaolin	8.90	8.90
Flint	25.60	25.60
Totals:	100.00 %	100.00 gm

Also add:
Rutile	5.00	5.00
Copper Carbonate	2.00	2.00

Glaze name: Slip Glaze
Cone: 5

Firing: Ox. or Red.
Glaze type: slip

Recipe:	Percent	Batch
Colemanite	5.00	5.00
Albany	85.00	85.00
Kaolin	10.00	10.00
Totals:	100.00 %	100.00 gm

Glaze name: Slip Glaze Brown Translucent
Cone: 5
Color: Translucent Brown

Firing: Ox. or Red.
Glaze type: slip

Recipe:	Percent	Batch
Lithium Carbonate	5.00	5.00
Albany	85.00	85.00
Zircopax	10.00	10.00
Totals:	100.00 %	100.00 gm

Glaze name: Smooth Matte
Cone: 5

Surface texture: Matte
Firing: Ox. or Red.

Recipe:	Percent	Batch
Barium Carbonate	50.50	50.50
Lithium Carbonate	6.40	6.40
Lepidolite	34.20	34.20
Flint	8.90	8.90
Totals:	100.00 %	100.00 gm

Also add:
Bentonite	2.00	2.00


Glaze name: Tinted Slip
Cone: 5

Surface texture: ?
Firing: Ox. or Red.
Glaze type: slip

Recipe:	Percent	Batch
Potash Spar	15.00	15.00
Ball Clay	65.00	65.00
Flint	20.00	20.00
Totals:	100.00 %	100.00 gm

Also add:
(Green)   Chromium Oxide	2.00	2.00
(Orange)   Rutile	20.00	20.00
(Blue)    Cobalt Oxide	1.00	1.00

Glaze name: Translucent
Cone: 5

Surface texture: ?
Firing: Ox. or Red.

Recipe:	Percent	Batch
Ferro Frit 3134	50.60	50.60
Kaolin	13.80	13.80
Calcined Kaolin	22.00	22.00
Flint	13.60	13.60
Totals:	100.00 %	100.00 gm

Glaze name: Boric Acid
Cone: 50

Surface texture: shiny glossy
Firing: Ox. or Red.

Recipe:	Percent	Batch
Boric Acid	100.00	100.00
Totals:	100.00 %	100.00 gm

Boric Acid: May react with bases and release gases. Do not mix Boric Acid Glazes in  small necked bottles or those with tight fitting lids.toxic-avoid ingestion or contact with open cuts or wounds.

Glaze name: Custer Feldspar
Cone: 50

Surface texture: shiny glossy
Firing: Ox. or Red.

Recipe:	Percent	Batch
Custer Feldspar	100.00	100.00
Totals:	100.00 %	100.00 gm

Glaze name: Dolomite
Cone: 50

Surface texture: shiny glossy
Firing: Ox. or Red.

Recipe:	Percent	Batch
Dolomite	100.00	100.00
Totals:	100.00 %	100.00 gm

Glaze name: Lithia
Cone: 50

Surface texture: shiny glossy
Firing: Ox. or Red.

Recipe:	Percent	Batch
Lithium Carbonate	100.00	100.00
Totals:	100.00 %	100.00 gm

Glaze name: Petalite
Cone: 50

Surface texture: shiny glossy
Firing: Ox. or Red.

Recipe:	Percent	Batch
Petalite	100.00	100.00
Totals:	100.00 %	100.00 gm

Glaze name: Soda Ash
Cone: 50

Surface texture: shiny glossy
Firing: Ox. or Red.

Recipe:	Percent	Batch
Soda Ash	100.00	100.00
Totals:	100.00 %	100.00 gm

Glaze name: Spodumene
Cone: 50

Surface texture: shiny glossy
Firing: Ox. or Red.

Recipe:	Percent	Batch
Spodumene	100.00	100.00
Totals:	100.00 %	100.00 gm

Glaze name: 1234Shino analogue
Cone: 6

Firing: Oxidation

Recipe:	Percent	Batch
Ferro Frit 3124	40.00	40.00
EPK	30.00	30.00
Wollastonite	20.00	20.00
Ball Clay	10.00	10.00
Totals:	100.00 %	100.00 gm

Glaze name: AG 13 Base Glaze
Cone: 6

Firing: Ox. or Red.

Recipe:	Percent	Batch
Washed Wood Ash	44.00	44.00
Whiting	21.00	21.00
Potash Feldspar	21.00	21.00
Any Clay Body	14.00	14.00
Totals:	100.00 %	100.00 gm

Comments:
good way to recycle clay body scraps

CM 03-92 p.84

Glaze name: AG 19
Cone: 6
Color: clear olive green

Firing: Reduction

Recipe:	Percent	Batch
Washed Wood Ash	50.00	50.00
Red Earthenware Clay	50.00	50.00
Totals:	100.00 %	100.00 gm

Comments:
CM 03-92 p.84

Glaze name: Andies HAndful of Earth
Cone: 6
Color: Red breaks Black or Brown

Surface texture: Shiny or Glossy
Firing: Oxidation

Recipe:	Percent	Batch
Red Art	40.00	50.0
Barnard Slip	20.00	25.0
Ferro 3134	40.00	50.0
Totals:	100.00 %	125.0 gm

Glaze name: Andy Martin's Glaze
Cone: 6

Firing: Ox. or Red.

Recipe:	Percent	Batch
Barium Carbonate	32.00	32.00
Strontium Carbonate	18.00	18.00
Whiting	3.00	3.00
Ferro Frit 3110	6.00	6.00
Neph Sy	30.00	30.00
#6 Tile Clay	3.00	3.00
Bentonite	4.00	4.00
Flint	4.00	4.00
Totals:	100.00 %	100.00 gm

Also add:
(chartruese) Chrome Oxide	0.50	0.50
(Turquoise) Copper Carbonate	4.00	4.00
(dark blue) Copper Carbonate	3.00	3.00
   and          Cobalt Carbonate	4.00	4.00

Comments:
CM 03-96 p. 69

Glaze name: Binn's Revised
Cone: 6

Surface texture: ?
Firing: Ox. or Red.

Recipe:	Percent	Batch
Potash Spar	36.86	36.86
Flint	27.64	27.64
Ball Clay	13.99	13.99
Colemanite	12.29	12.29
Zinc Oxide	9.22	9.22
Totals:	100.00 %	100.00 gm

Also add:
RIO	4.80	4.80
Green Yellow Transparent for		
Oxidation or Reduction		

Glaze name: black
Cone: 6

Firing: Ox. or Red.

Recipe:	Percent	Batch
Ferro Frit 3134	18.10	18.10
Alberta Slip	56.80	56.79
dolomite	3.79	3.79
cobalt carbonate	4.86	4.86
calcined kaolin	8.56	8.56
flint	6.56	6.56
red iron oxide	1.33	1.33
Totals:	100.00 %	99.99 gm

Glaze name: black
Cone: 6

Surface texture: ?
Firing: Ox. or Red.

Recipe:	Percent	Batch
Alberta Slip	80.95	85.0
Gertsley Borate	14.29	15.0
Cobalt Carbonate	4.76	5.0
Totals:	100.00 %	105.0 gm

Glaze name: Black Slip
Cone: 6
Color: black

Surface texture: ?
Firing: Ox. or Red.
Glaze type: slip

Recipe:	Percent	Batch
Barnard Slip	83.33	83.33
Kingman	16.67	16.67
Totals:	100.00 %	100.00 gm

Also add:
RIO	8.30	8.30
Manganese Dioxide	11.70	11.70
Black Iron Oxide	5.00	5.00

Barnard Slip: Contains Manganese Dioxide. Limit Chronic exposure. Use same precautions as Manganese Dioxide

Glaze name: Blue Opaque Gloss
Cone: 6
Color: Opaque Blue

Surface texture: ?
Firing: Ox. or Red.

Recipe:	Percent	Batch
Custer Feldspar	64.00	64.00
Zinc Oxide	15.00	15.00
Kaolin	10.00	10.00
Whiting	9.00	9.00
Flint	2.00	2.00
Totals:	100.00 %	100.00 gm

Also add:
Cobalt Carbonate	0.50	0.50

Glaze name: Bone Ash Porcelain Casting Slip
Cone: 6 7

Surface texture: slip
Firing: Ox. or Red.

Recipe:	Percent	Batch
Bone Ash	36.00	36.00
Custer Feldspar	14.00	14.00
Kaopaque 20	29.00	29.00
Flint	21.00	21.00
Totals:	100.00 %	100.00 gm

Also add:
Darvan 7	0.40	0.40
Water	40.00	40.00

Comments:
CM 3-91 p.82

Water: 

Glaze name: Brown Stoneware Slip
Cone: 6
Color: brown

Surface texture: slip
Firing: Ox. or Red.

Recipe:	Percent	Batch
Neph Sy	10.00	10.00
Cedar Heights Goldart Clay	20.00	20.00
Cedar Heights Redart Clay	24.00	24.00
Foundry Hill Creme	30.00	30.00
Flint	4.00	4.00
Fine Grog	12.00	12.00
Totals:	100.00 %	100.00 gm

Also add:
Darvan 7	0.80	0.80
Water 	42.00	42.00

Comments:

CM 3-91 p.82

Glaze name: Chrome Tin Red RR
Cone: 6
Color: red

Surface texture: shiny glossy
Firing: Ox. or Red.

Recipe:	Percent	Batch
Gertsley Borate	19.97	21.0
Neph Sy	15.22	16.0
EPK	10.46	11.0
Whiting	19.02	20.0
Silica	30.43	32.0
Tin Oxide	4.76	5.0
Chrome Oxide	0.14	0.1
Totals:	100.00 %	105.2 gm

Glaze name: Chrome Tin Red RR revised
Cone: 6

Firing: Ox. or Red.

Recipe:	Percent	Batch
Ferro Frit 3134	26.19	26.19
Custer Feldspar	4.16	4.16
EPK	19.05	19.05
whiting	18.71	18.71
silica	26.68	26.68
Chrome Oxide	0.15	0.15
tin oxide	5.06	5.06
Totals:	100.00 %	100.00 gm

Comments:
Gertsley replaced lkatz 010904

Glaze name: Clear 3
Cone: 6
Color: clear

Surface texture: ?
Firing: Ox. or Red.

Recipe:	Percent	Batch
Kingman	45.46	45.46
Colemanite	18.18	18.18
Zinc Oxide	3.64	3.64
Whiting	9.09	9.09
Kaolin	5.45	5.45
Flint	18.18	18.18
Totals:	100.00 %	100.00 gm

Glaze name: Clear Grey Green
Cone: 6
Color: gray/green

Firing: Ox. or Red.

Recipe:	Percent	Batch
Lithium Carbonate	6.00	6.00
Neph Sy	36.00	36.00
Albany	58.00	58.00
Totals:	100.00 %	100.00 gm

Also add:
Soda Ash	0.20	0.20

Glaze name: Colemanite Opaque
Cone: 6  5

Surface texture: ?
Firing: Ox. or Red.

Recipe:	Percent	Batch
Feldspar	44.00	44.00
Zinc Oxide	5.00	5.00
Colemanite	19.00	19.00
Dolomite	6.00	6.00
Whiting	2.00	2.00
Ball Clay	5.00	5.00
Flint	19.00	19.00
Totals:	100.00 %	100.00 gm

Glaze name: cone6Tenmoku
Cone: 6

Firing: Ox. or Red.

Recipe:	Percent	Batch
Cornwall Stone	61.00	61.00
Gertsley Borate	3.00	3.00
Dolomite	7.00	7.00
Whiting	8.00	8.00
Lithium Carbonate	5.50	5.50
Flint	5.50	5.50
Red Iron Oxide	10.00	10.00
Totals:	100.00 %	100.00 gm

Glaze name: Dry Black Once Fire
Cone: 6
Color: black

Surface texture: ?
Firing: Ox. or Red.

Recipe:	Percent	Batch
Borax	5.00	5.00
Wollastonite	5.00	5.00
Albany	65.00	65.00
Ball Clay	25.00	25.00
Totals:	100.00 %	100.00 gm

Also add:
Cobalt Oxide	2.00	2.00

 
Cobalt Oxide: 

Glaze name: GFK Clear
Cone: 6
Color: clear

Surface texture: ?
Firing: Ox. or Red.

Recipe:	Percent	Batch
Colemanite	43.70	43.70
Kaolin	21.30	21.30
Flint	35.00	35.00
Totals:	100.00 %	100.00 gm

Glaze name: Gloss
Cone: 6

Surface texture: ?
Firing: Ox. or Red.

Recipe:	Percent	Batch
Barium Carbonate	21.50	21.50
Strontium Carbonate	12.50	12.50
Whiting	2.80	2.80
Neph Sy	24.70	24.70
Kaolin	7.10	7.10
Flint	31.40	31.40
Totals:	100.00 %	100.00 gm

Glaze name: Grolleg Casting Slip
Cone: 6

Surface texture: slip
Firing: Ox. or Red.

Recipe:	Percent	Batch
Ferro Frit 3110	5.00	5.00
Neph Sy	30.00	30.00
EPK	20.00	20.00
Grolleg Kaolin	20.00	20.00
OM-4	5.00	5.00
FLint	20.00	20.00
Totals:	100.00 %	100.00 gm

Also add:
Darvan 7	0.80	0.80
Water	42.00	42.00

Comments:
CM 3-91 p.82

Glaze name: Gronberg's Black Slip
Cone: 6
Color: black

Surface texture: slip
Firing: Ox. or Red.

Recipe:	Percent	Batch
Black Iron Oxide	3.33	25.0
Manganese Dioxide	10.00	75.0
RIO	6.67	50.0
Kingman Feldspar	13.33	100.0
Barnard Clay	66.67	500.0
Totals:	100.00 %	750.0 gm

Comments:
cobalt oxide can be substituted for BIO

CM 03-92 p.14


Barnard Clay: Contains Manganese Dioxide. Limit Chronic exposure. Use same precautions as Manganese Dioxide

Glaze name: Gronberg's Clear Gloss Glaze
Cone: 6
Color: clear

Surface texture: Shiny or Glossy
Firing: Ox. or Red.

Recipe:	Percent	Batch
Barium Carbonate	5.82	5.82
Colemanite	19.65	19.65
Whiting	1.57	1.57
Zinc Oxide	2.83	2.83
Kingman Feldspar	39.31	39.31
Kaolin	8.81	8.81
Flint	22.01	22.01
Totals:	100.00 %	100.00 gm

Comments:
CM 03-92 p.14

Glaze name: Harding Black E396Matte test.1
Cone: 6
Color: black

Surface texture: shiny glossy
Firing: Ox. or Red.

Recipe:	Percent	Batch
G-200 Feldspar	26.60	26.60
Silica	27.10	27.10
Whiting	11.80	11.80
OM-4 Ball Clay	11.80	11.80
Zinc Oxide	2.20	2.20
Soda Ash	2.20	2.20
Barium Carbonate	5.20	5.20
Gerstley Borate	13.10	13.10
Totals:	100.00 %	100.00 gm

OM-4 Ball Clay: free silica -wear a NIOSH approved dust mask when handling dry material

Glaze name: Harding Black E396Sr
Cone: 6
Color: black

Surface texture: shiny glossy
Firing: Ox. or Red.

Recipe:	Percent	Batch
G-200 Feldspar	26.92	26.60
Silica	27.43	27.10
Whiting	11.94	11.80
OM-4 Ball Clay	11.94	11.80
Zinc Oxide	2.23	2.20
Soda Ash	2.23	2.20
Strontium Carb.	4.05	4.00
Gerstley Borate	13.26	13.10
Totals:	100.00 %	98.80 gm

OM-4 Ball Clay: free silica -wear a NIOSH approved dust mask when handling dry material

Glaze name: Harding Black E396X
Cone: 6
Color: black

Surface texture: shiny glossy
Firing: Ox. or Red.

Recipe:	Percent	Batch
G-200 Feldspar	26.60	26.60
Silica	27.10	27.10
Whiting	11.80	11.80
OM-4 Ball Clay	11.80	11.80
Zinc Oxide	2.20	2.20
Soda Ash	2.20	2.20
Barium Carbonate	5.20	5.20
Gerstley Borate	13.10	13.10
Totals:	100.00 %	100.00 gm

OM-4 Ball Clay: free silica -wear a NIOSH approved dust mask when handling dry material

Glaze name: Ivory Matte
Cone: 6  5
Color: ivory white

Surface texture: Matte
Firing: Ox. or Red.

Recipe:	Percent	Batch
White Lead	21.30	21.30
Feldspar	42.70	42.70
Kaolin	9.40	9.40
Whiting	9.40	9.40
Talc	17.20	17.20
Totals:	100.00 %	100.00 gm

White Lead: HIGHLY TOXIC-avoid ingestion. NOT FOR USE WITH WARE INTENDED FOR FOOD.

Glaze name: Jokon Ash Glaze
Cone: 6
Color: dark green

Surface texture: runny matt
Firing: Ox. or Red.

Recipe:	Percent	Batch
Barium Carbonate	45.00	45.00
Washed Wood Ash	55.00	55.00
Totals:	100.00 %	100.00 gm

Also add:
Copper Carbonate	3.00	3.00

Comments:
runny matt

CM 03-92 p.84

Glaze name: LBC Turquoise Green Glaze
Cone: 6
Color: turquoise green

Firing: Ox. or Red.

Recipe:	Percent	Batch
Barium Carbonate	2.11	2.11
Lithium Carbonate	2.11	2.11
Washed Wood Ash	44.21	44.21
Whiting	13.68	13.68
Potash Feldspar	22.10	22.10
Any Clay Body	15.79	15.79
Totals:	100.00 %	100.00 gm

Also add:
Copper Carbonate	5.26	5.26

Comments:
CM 03-92 p.85

Glaze name: Mouse Black Once Fire
Cone: 6
Color: black

Surface texture: ?
Firing: Ox. or Red.

Recipe:	Percent	Batch
Neph Sy	5.00	5.00
Wollastonite	10.00	10.00
Albany	85.00	85.00
Totals:	100.00 %	100.00 gm

Also add:
Cobalt Oxide	2.00	2.00

Cobalt Oxide: 

Glaze name: One Fire Yellow Brown Matte
Cone: 6
Color: yellow or brown

Surface texture: Matte
Firing: Ox. or Red.

Recipe:	Percent	Batch
Albany	95.00	95.00
RIO	5.00	5.00
Totals:	100.00 %	100.00 gm

Glaze name: Ontario Engobe
Cone: 6

Surface texture: Slip or Engobe
Firing: Ox. or Red.

Recipe:	Percent	Batch
Ferro Frit 3124	6.00	6.00
Dolomite	10.00	10.00
Neph Sy	25.00	25.00
Zircopax	5.00	5.00
Calcined Kaolin	20.00	20.00
Kaolin	16.00	16.00
Flint	18.00	18.00
Totals:	100.00 %	100.00 gm

Glaze name: Penicillin Blue Glaze
Cone: 6
Color: blue

Firing: Ox. or Red.

Recipe:	Percent	Batch
Barium Carbonate	48.39	48.39
Spodumene	27.96	27.96
Washed Wood Ash	8.60	8.60
Any Clay Body	15.05	15.05
Totals:	100.00 %	100.00 gm

Also add:
Copper Carbonate	8.60	8.60

Comments:
CM 03-92 p.85

Glaze name: Peterson's Engobe for Dry Clay
Cone: 6

Surface texture: engobe
Firing: Ox. or Red.

Recipe:	Percent	Batch
Borax	4.50	4.50
Custer Feldspar	18.20	18.20
Ferro Frit 3819	13.70	13.70
EPK	22.70	22.70
Ball Clay	22.70	22.70
Flint	18.20	18.20
Totals:	100.00 %	100.00 gm

Comments:
Add 15-20% Stains for color

CM 04-92 p. 78

 

Glaze name: Peterson's Engobe for Wet Clay
Cone: 6

Surface texture: engobe
Firing: Ox. or Red.

Recipe:	Percent	Batch
Gertsley Borate	20.00	20.00
Ball Clay	20.00	20.00
Kaolin	40.00	40.00
Flint	20.00	20.00
Totals:	100.00 %	100.00 gm

Comments:
Add Stains 15-20% for color

CM- 04-92 p.78

Glaze name: Peterson's Transparent Glaze
Cone: 6
Color: clear

Firing: Ox. or Red.

Recipe:	Percent	Batch
Barium Carbonate	18.20	18.20
Gertsley Borate	17.70	17.70
Whiting	7.30	7.30
Soda Feldspar	44.60	44.60
Kaolin	2.40	2.40
Flint	9.80	9.80
Totals:	100.00 %	100.00 gm

Comments:
CM 04-92 p.78

Glaze name: Phoenix Textured Base
Cone: 6

Surface texture: Texture
Firing: Ox. or Red.
Glaze type: base

Recipe:	Percent	Batch
Colemanite	30.00	30.00
Wollastonite	30.00	30.00
Ball Clay	20.00	20.00
Barnard	20.00	20.00
Totals:	100.00 %	100.00 gm

Also add:
(Burnt Orange)   Rutile	1.00	1.00

Barnard Clay: Contains Manganese Dioxide. Limit Chronic exposure. Use same precautions as Manganese Dioxide

Glaze name: Pink Base
Cone: 6
Color: pink

Surface texture: shiny
Firing: Oxidation
Glaze type: Ca B

Recipe:	Percent	Batch
Gerstley Borate	20.68	1653
Nepheline Syenite	16.29	1302
EPK	11.34	907
Whiting	19.52	1560
Flint	32.16	2571
Totals:	100.00 %	7993 Gm

Also add:
Tin Oxide	5.00	400
Chrome Oxide	0.15	12

Comments:
Good as a clear or with other colorants or stains, although it may craze and be opalescent if thick. You must use a Chrome-Tin Pink Stain to get a good pink, Manganese-Alumina stains don't work well with this glaze. Richard Burkett 1990.

Glaze name: Reynolds Gold Metallic Glaze
Cone: 6
Color: gold

Firing: Ox. or Red.

Recipe:	Percent	Batch
Black Copper Oxide	4.00	4.00
Cobalt Oxide	2.50	2.50
Manganese Dioxide	36.50	36.50
Ball Clay	4.00	4.00
Cedar Heights Redart	49.00	49.00
Flint	4.00	4.00
Totals:	100.00 %	100.00 gm

Comments:
substitute any low fire red clay for redart

CM 02-92 p.76

Glaze name: Reynolds Green Metal Patina Glaze
Cone: 6
Color: green

Firing: Ox. or Red.

Recipe:	Percent	Batch
Copper Carbonate	2.44	2.44
Lithium Carbonate	39.02	39.02
Ferro Frit 3124	29.27	29.27
Superpax	19.51	19.51
Flint	9.76	9.76
Totals:	100.00 %	100.00 gm

Comments:
without copper, this glaze is matt white,

CM  02-92 p.76

Glaze name: Ron Roy
Cone: 6
Color: Red/Burgandy

Surface texture: shiny glossy
Firing: Ox. or Red.

Recipe:	Percent	Batch
Gertsley Borate	21.00	21.00
Neph Sy	16.00	16.00
Kaolin	11.00	11.00
whiting	20.00	20.00
Silica	32.00	32.00
Totals:	100.00 %	100.00 gm

Also add:
Tin Oxide	5.00	5.00
Chrome Oxide	0.15	0.15

Glaze name: Rosenrot
Cone: 6
Color: Red

Surface texture: shiny glossy
Firing: Ox. or Red.

Recipe:	Percent	Batch
Ferro Frit 3134	14.23	15.0
Nepheline Syenite	14.23	15.0
Flint	35.10	37.0
Whiting	19.92	21.0
EPK	9.49	10.0
Strontium Carbonate	1.90	2.0
Chromium Oxide	0.38	0.4
Tin oxide	4.74	5.0
Totals:	100.00 %	105.4 gm

Chromium Oxide: all chromium compounds should be viewed as potentially carcinogenic

Glaze name: Rowan's Porcelain Casting Slip
Cone: 6  7  8

Surface texture: slip
Firing: Ox. or Red.

Recipe:	Percent	Batch
Whiting	3.50	3.50
Kona F-4 Feldspar	44.00	44.00
Kaolin	33.00	33.00
Flint	19.50	19.50
Totals:	100.00 %	100.00 gm

Also add:
Sodium Silicate	0.20	0.20
Soda Ash	0.17	0.17
Water	40.00	40.00

Comments:
CM 3-91 p.82

Water: 

Glaze name: Rowan's White Porcelain Casting Slip
Cone: 6  7
Color: white

Surface texture: slip
Firing: Ox. or Red.

Recipe:	Percent	Batch
Bone Ash	15.00	15.00
Custer Feldspar	21.00	21.00
Kaolin	54.00	54.00
OM-4	10.00	10.00
Totals:	100.00 %	100.00 gm

Also add:
Sodium Silicate	0.20	0.20
Soda Ash	0.15	0.15
Water	39.00	39.00

Comments:

CM 3-91 p.82

Water: 

Glaze name: Satin Base (for pink)
Cone: 6
Color: Translucent Semi-Opaque

Surface texture: Semi-Gloss, satin
Firing: Oxidation
Glaze type: Ca B

Recipe:	Percent	Batch
Frit P-25	29.00	2320
Nepheline Syenite	10.00	800
Whiting	21.00	1680
Flint	40.00	3200
Totals:	100.00 %	8000 Gm

Comments:
A smooth satin, barium-free glaze which flows if thick.  Richard Burkett 1990.

Glaze name: Satin Matte 2
Cone: 6

Surface texture: Matte
Firing: Ox. or Red.

Recipe:	Percent	Batch
Dolomite	20.00	20.00
Cornwall	60.00	60.00
Kaolin	20.00	20.00
Totals:	100.00 %	100.00 gm

Glaze name: Satin Matte Light Brown
Cone: 6
Color: light brown

Surface texture: Matte
Firing: Ox. or Red.

Recipe:	Percent	Batch
Neph Su	45.00	45.00
Whiting	18.00	18.00
Kaolin	20.00	20.00
Zinc Oxide	12.00	12.00
Flint	5.00	5.00
Totals:	100.00 %	100.00 gm

Also add:
RIO	5.00	5.00

Glaze name: Semi-Matte
Cone: 6

Surface texture: Semi-Matte or Satin
Firing: Ox. or Red.

Recipe:	Percent	Batch
Custer Feldspar	58.00	58.00
Flint	19.00	19.00
Kaolin	7.00	7.00
Zinc Oxide	6.00	6.00
Whiting	5.00	5.00
Barium Carbonate	5.00	5.00
Totals:	100.00 %	100.00 gm

Glaze name: Semi-Opaque Gloss
Cone: 6

Surface texture: ?
Firing: Ox. or Red.

Recipe:	Percent	Batch
F-4	43.00	43.00
Flint	23.00	23.00
OM4	10.00	10.00
Barium Carbonate	8.00	8.00
Zinc Oxide	7.00	7.00
Whiting	7.00	7.00
Talc	2.00	2.00
Totals:	100.00 %	100.00 gm

OM4: free silica -wear a NIOSH approved dust mask when handling dry material

Glaze name: ShinoTranslucent
Cone: 6

Firing: Reduction

Recipe:	Percent	Batch
Gertsley Borate	4.93	5.0
Soda Ash	3.94	4.0
Spodumene	21.67	22.0
Neph Sy	53.20	54.0
OM4	14.78	15.0
Bentonite	1.48	1.5
Totals:	100.00 %	101.5 gm

OM4: free silica -wear a NIOSH approved dust mask when handling dry material

Glaze name: Smooth Matte
Cone: 6

Surface texture: Matte
Firing: Ox. or Red.

Recipe:	Percent	Batch
Barium Carbonate	24.00	24.00
Whiting	15.30	15.30
Zinc Oxide	1.50	1.50
Kaolin	17.80	17.80
Neph Sy	22.60	22.60
Flint	18.80	18.80
Totals:	100.00 %	100.00 gm

Glaze name: Smooth Matte 3
Cone: 6

Surface texture: Matte
Firing: Ox. or Red.

Recipe:	Percent	Batch
Barium Carbonate	18.30	18.30
Whiting	11.60	11.60
Zinc Oxide	2.20	2.20
Kaolin	17.20	17.20
Neph Sy	18.90	18.90
Flint	31.80	31.80
Totals:	100.00 %	100.00 gm

Glaze name: T.Z. Dry Base
Cone: 6

Surface texture: ?
Firing: Ox. or Red.
Glaze type: base

Recipe:	Percent	Batch
Neph Sy	35.00	35.00
Tin Oxide	8.00	8.00
Wollastonite	28.00	28.00
Zinc Oxide	3.00	3.00
Ball Clay	26.00	26.00
Totals:	100.00 %	100.00 gm

Glaze name: testcone6Tenmoku
Cone: 6

Firing: Ox. or Red.

Recipe:	Percent	Batch
Bentonite	1.73	1.73
Ferro Frit 3134	3.77	3.76
Spodumene	32.91	32.82
Ferro Frit 3110	21.22	21.16
Dolomite	7.28	7.26
Whiting	8.05	8.03
Flint	14.91	14.87
Red Iron Oxide	10.13	10.10
Totals:	100.00 %	99.73 gm

Glaze name: Textured Base
Cone: 6

Surface texture: Texture
Firing: Ox. or Red.
Glaze type: base

Recipe:	Percent	Batch
Barium Carbonate	10.00	10.00
Colemanite	16.00	16.00
Neph Sy	28.00	28.00
Opax	11.00	11.00
Wollastonite	20.00	20.00
Tile #6 Clay	10.00	10.00
Flint	5.00	5.00
Totals:	100.00 %	100.00 gm

Glaze name: Troy Base-- Textured
Cone: 6

Surface texture: Texture
Firing: Ox. or Red.

Recipe:	Percent	Batch
Barium Carbonate	10.00	10.00
Colemanite	20.00	20.00
Neph Sy	30.00	30.00
Wollastonite	20.00	20.00
Zircopax	10.00	10.00
Ball Clay	10.00	10.00
Totals:	100.00 %	100.00 gm

Glaze name: Tyler Textured Amber
Cone: 6

Surface texture: Texture
Firing: Ox. or Red.

Recipe:	Percent	Batch
Colemanite	10.00	10.00
Neph Sy	10.00	10.00
Albany	80.00	80.00
Totals:	100.00 %	100.00 gm

Glaze name: Vegas Red Cone 6 Try
Cone: 6

Surface texture: shiny glossy
Firing: Ox. or Red.

Recipe:	Percent	Batch
Pemco Frit P-54	19.15	19.15
Ferro Frit 3110	20.16	20.16
EPK	11.92	11.92
Dolomite	10.16	10.16
Zinc Oxide	1.93	1.93
Strontium Carbonate	4.10	4.10
Whiting	5.56	5.56
Silica	10.44	10.44
Titanium Dioxide	14.83	14.83
iron oxide	1.75	1.75
Totals:	100.00 %	100.00 gm

Also add:
Copper Carbonate	0.50	0.50
Tin Oxide	2.50	2.50

Glaze name: Vitreous Slip
Cone: 6

Firing: Ox. or Red.

Recipe:	Percent	Batch
Custer Feldspar	10.00	10.00
Neph Sy	10.00	10.00
Ball Clay	30.00	30.00
EPK	20.00	20.00
Flint	30.00	30.00
Totals:	100.00 %	100.00 gm

Also add:
RIO	1.50	1.50
Rutile	4.50	4.50

Comments:
for a warm color, see also add!

CM 03-96 p.69

Glaze name: Wild Rose Kaki
Cone: 6
Color:  Orange

Firing: Ox. or Red.

Recipe:	Percent	Batch
Lithium Carbonate	9.50	10.5
Bone Ash	9.50	10.5
Neph Sy	55.66	61.5
EPK	15.84	17.5
REd Iron Oxide	9.50	10.5
Totals:	100.00 %	110.5 gm

Comments:

Not to be considered Food Safe
Lithium was 7.32 MG/L

Glaze name: Wollastonite Base
Cone: 6

Surface texture: ?
Firing: Ox. or Red.
Glaze type: base

Recipe:	Percent	Batch
Colemanite	5.00	5.00
Wollastonite	40.00	40.00
Albany	25.00	25.00
Ball Clay	30.00	30.00
Totals:	100.00 %	100.00 gm

Glaze name: Yellow Bright Matte
Cone: 6
Color: yellow

Surface texture: bright matte
Firing: Ox. or Red.

Recipe:	Percent	Batch
Colemanite	18.00	18.00
Neph Sy	22.30	22.30
Albany	35.80	35.80
Flint	23.90	23.90
Totals:	100.00 %	100.00 gm

Also add:
Soda Ash	0.20	0.20

Glaze name: Yellow Grey Matte
Cone: 6
Color: yellow or gray

Surface texture: Matte
Firing: Ox. or Red.

Recipe:	Percent	Batch
Colemanite	30.20	30.20
Albany	41.90	41.90
Flint	27.90	27.90
Totals:	100.00 %	100.00 gm

Also add:
Soda Ash	0.20	0.20

Glaze name: Yrex Textured Base
Cone: 6

Surface texture: Texture
Firing: Ox. or Red.
Glaze type: base

Recipe:	Percent	Batch
Bone Ash	10.00	10.00
Whiting	30.00	30.00
Albany	40.00	40.00
Ball Clay	20.00	20.00
Totals:	100.00 %	100.00 gm

Glaze name: Z-3 Modified Alk Earths
Cone: 6

Firing: Ox. or Red.

Recipe:	Percent	Batch
Ultrox	9.58	9.58
Spodumene	34.13	34.13
Gertsley Borate	20.80	20.80
whiting	22.45	22.45
Titanium Dioxide	7.66	7.66
Ball Clay	5.38	5.38
Totals:	100.00 %	100.00 gm

Glaze name: Zakin Textured Base
Cone: 6

Surface texture: Texture
Firing: Ox. or Red.
Glaze type: base

Recipe:	Percent	Batch
Barium Carbonate	12.00	12.00
Colemanite	20.00	20.00
Magnesium Carbonate	5.00	5.00
Neph Sy	35.00	35.00
Whiting	5.00	5.00
Zircopax	10.00	10.00
Ball Clay	5.00	5.00
Flint	8.00	8.00
Totals:	100.00 %	100.00 gm

Glaze name: Zinc Glaze
Cone: 6

Surface texture: ?
Firing: Ox. or Red.

Recipe:	Percent	Batch
Neph Sy	33.00	33.00
Whiting	17.00	17.00
Zinc Oxide	22.00	22.00
Ball Clay	17.00	17.00
Flint	11.00	11.00
Totals:	100.00 %	100.00 gm

Glaze name: GWashingtonLewis Yellow
Cone: 6?

Surface texture: matte
Firing: Ox. or Red.

Recipe:	Percent	Batch
F-4 Feldspar	32.90	4604
Strontium Carbonate	17.86	2500
Dolomite	11.42	1598
Ball Clay	6.79	950
Plastic Vitrox	23.50	3289
Red Iron Oxide	2.82	395
Silica	4.70	658
Totals:	100.00 %	13994 gm

Glaze name: Black
Cone: 7
Color: black

Firing: Ox. or Red.

Recipe:	Percent	Batch
Neph Sy	30.40	30.40
Whiting	8.60	8.60
Lithium Carbonate	6.30	6.30
Kaolin	19.80	19.80
Flint	18.50	18.50
RIO	16.40	16.40
Totals:	100.00 %	100.00 gm

Glaze name: Bob's Blue Slip
Cone: 7  8
Color: blue 

Surface texture: slip
Firing: Ox. or Red.

Recipe:	Percent	Batch
Albany/Alberta Slip	15.00	15.00
Barnard Slip	65.00	65.00
Cobalt Carbonate	20.00	20.00
Totals:	100.00 %	100.00 gm

Comments:
CM 01-96 p.48

Glaze name: Bob's Brown Burgundy Slip
Cone: 7   8
Color: brown

Surface texture: slip
Firing: Ox. or Red.

Recipe:	Percent	Batch
Bell's Dark Ball Clay	25.00	25.00
EPK	25.00	25.00
Manganese Dioxide	25.00	25.00
RIO	25.00	25.00
Totals:	100.00 %	100.00 gm

Comments:
CM 01-96 p.48

Glaze name: Bob's Gray Slip
Cone: 7   8
Color: gray

Surface texture: slip
Firing: Ox. or Red.

Recipe:	Percent	Batch
Spodumene	28.95	28.95
Potash FEldspar	28.95	28.95
Bell's Dark Ball Clay	28.95	28.95
Chrome Oxide	4.39	4.39
Rutile	4.38	4.38
Tin Oxide	4.38	4.38
Totals:	100.00 %	100.00 gm

Comments:
Cm 01-96 p.48

Glaze name: Bob's Green Slip
Cone: 7  8
Color: green

Surface texture: slip
Firing: Ox. or Red.

Recipe:	Percent	Batch
Bell's Dark Ball Clay	33.33	33.33
Copper Carbonate	33.34	33.34
Rutile	33.33	33.33
Totals:	100.00 %	100.00 gm

Comments:
CM 01-96 p.48

Glaze name: Bob's Metallic Rust Slip
Cone: 7  8
Color: brown

Surface texture: slip
Firing: Ox. or Red.

Recipe:	Percent	Batch
Local Unwashed Hardwood Ash	33.34	33.34
RIO	33.33	33.33
Rutile	33.33	33.33
Totals:	100.00 %	100.00 gm

Also add:
touch of ball clay		

Comments:
CM 01-96 p.48

Glaze name: Bob's S-2 Glaze
Cone: 7  8

Firing: Ox. or Red.

Recipe:	Percent	Batch
Dolomite	11.50	11.50
Gerstley Borate	24.00	24.00
Talc	11.50	11.50
Neph Sy	11.50	11.50
EPK	11.50	11.50
(400 M) Flint	30.00	30.00
Totals:	100.00 %	100.00 gm

Comments:
CM 01-96 p.48

Glaze name: Bob's White Slip
Cone: 7  8
Color: white

Surface texture: slip
Firing: Ox. or Red.

Recipe:	Percent	Batch
(wet) S-2 Glaze	33.34	33.34
Local Unwashed Hardwood Ash	33.33	33.33
Titania	33.33	33.33
Totals:	100.00 %	100.00 gm

Comments:

CM 01-96 p.48

Glaze name: Bob's Yellow Mustard Slip
Cone: 7  8
Color: yellow

Surface texture: slip
Firing: Ox. or Red.

Recipe:	Percent	Batch
Potash Feldspar	17.00	17.00
Bell's Dark Ball Clay	33.00	33.00
Rutile	33.00	33.00
Tin Oxide	17.00	17.00
Totals:	100.00 %	100.00 gm

Comments:
CM 01-96 p.48

Glaze name: Bright Opaque
Cone: 7

Firing: Ox. or Red.

Recipe:	Percent	Batch
Barium Carbonate	13.00	13.00
Magnesium Carbonate	1.30	1.30
Strontium Carbonate	4.80	4.80
Whiting	13.00	13.00
Zinc Oxide	1.30	1.30
Kaolin	4.20	4.20
Neph Sy	29.20	29.20
Flint	33.20	33.20
Totals:	100.00 %	100.00 gm

Glaze name: Iron Buckwheat Glaze
Cone: 7

Firing: Ox. or Red.

Recipe:	Percent	Batch
Barium Carbonate	2.83	2.83
Talc 	6.60	6.60
Whiting	16.98	16.98
Neph Sy	56.60	56.60
Kaolin	7.55	7.55
Flint	9.44	9.44
Totals:	100.00 %	100.00 gm

Also add:
RIO	7.55	7.55

Comments:

CM 03-95 p.44

Glaze name: Nickle Buckwheat Glaze
Cone: 7

Firing: Ox. or Red.

Recipe:	Percent	Batch
Barium Carbonate	2.86	2.86
Talc	10.48	10.48
Whiting	17.14	17.14
Custer Feldspar	47.62	47.62
Kaolin	7.62	7.62
Flint	14.28	14.28
Totals:	100.00 %	100.00 gm

Also add:
Nickle Oxide	0.95	0.95
RIO	7.62	7.62

Comments:

CM 03-95 p.44

Glaze name: Turquoise Gloss
Cone: 7
Color: turquoise

Surface texture: Shiny or Glossy
Firing: Ox. or Red.

Recipe:	Percent	Batch
Neph Sy	50.00	50.00
Barium Carbonate	45.00	45.00
Lithium Carbonate	5.00	5.00
Totals:	100.00 %	100.00 gm

Also add:
Copper Carbonate	2.00	2.00

Glaze name: Yeh's Iron Red Glaze
Cone: 7  8
Color: iron red

Firing: Ox. or Red.

Recipe:	Percent	Batch
Bone Ash	11.36	11.36
Talc	12.50	12.50
Whiting	10.23	10.23
Custer Feldspar	52.27	52.27
Flint	13.64	13.64
Totals:	100.00 %	100.00 gm

Also add:
RIO	13.64	13.64

Comments:
oxidation or reduction

CM 03-95 p.44

Glaze name: Yeh's Matt Iron Red Glaze
Cone: 7
Color: red

Firing: Ox. or Red.

Recipe:	Percent	Batch
Barium Carbonate	2.62	2.62
Bone Ash	5.24	5.24
Lithium Carbonate	0.45	0.45
Talc	4.36	4.36
Whiting	21.83	21.83
Neph Sy	13.10	13.10
Kaolin	30.57	30.57
Flint	21.83	21.83
Totals:	100.00 %	100.00 gm

Also add:
Copper Carbonate	0.87	0.87
RIO	12.23	12.23

Comments:
CM 03-95 p.44

Glaze name: Ash Brown Matte
Cone: 8 7 6 5
Color: brown

Surface texture: Matte
Firing: Ox. or Red.
Glaze type: ash

Recipe:	Percent	Batch
Lithium Carbonate	10.00	10.00
Ash	45.00	45.00
Barnard 	45.00	45.00
Totals:	100.00 %	100.00 gm

Also add:
Gray Brown Matte at Cone 5		
Stoney Brown Matte at Cone 8		

Glaze name: Bright Matte
Cone: 8 7 6 5

Surface texture: Matte
Firing: Ox. or Red.

Recipe:	Percent	Batch
Zinc Oxide	5.80	464
Whiting	8.90	712
Cryolite	18.80	1504
Kaolin	12.90	1032
Flint	53.60	4288
Totals:	100.00 %	8000 gm

Cryolite: Possibly Toxic - avoid breathing dust.  Properly ventilate kilns - releases Fluorine when fired.

Glaze name: Bright Red Salt Slip
Cone: 8  9

Surface texture: slip
Firing: Ox. or Red.

Recipe:	Percent	Batch
Barnard Slip	88.00	88.00
Whiting	8.00	8.00
Rutile	4.00	4.00
Totals:	100.00 %	100.00 gm

Also add:
Bentonite	1.00	1.00

Barnard Slip: Contains Manganese Dioxide. Limit Chronic exposure. Use same precautions as Manganese Dioxide

Glaze name: Bright Translucent Olive Brown
Cone: 8 7 6 5
Color: Translucent olive Brown

Surface texture: ?
Firing: Ox. or Red.

Recipe:	Percent	Batch
Wollastonite	10.00	10.00
Albany	90.00	90.00
Totals:	100.00 %	100.00 gm

Glaze name: CM Bone Ash White Glaze
Cone: 8
Color: white

Surface texture: ?
Firing: Ox. or Red.

Recipe:	Percent	Batch
Bone Ash	8.45	8.45
Whiting	21.53	21.53
Custer Feldspar	35.21	35.21
OM4	15.90	15.90
Flint	18.91	18.91
Totals:	100.00 %	100.00 gm

Comments:
use real bone ash

CM 05-94 p.70

OM4: free silica -wear a NIOSH approved dust mask when handling dry material

Glaze name: Copper Purple Glaze
Cone: 8  9
Color: copper purple

Firing: Ox. or Red.

Recipe:	Percent	Batch
Barium Carbonate	7.75	7.75
Bone Ash	1.55	1.55
Talc	7.75	7.75
Whiting	12.40	12.40
Zinc Oxide	2.33	2.33
Neph Sy	38.76	38.76
Kaolin	4.65	4.65
Flint	24.81	24.81
Totals:	100.00 %	100.00 gm

Also add:
Tin Oxide	2.33	2.33
Titanium Oxide	6.06	6.06
Copper Carbonate	1.16	1.16
RIO	0.16	0.16

Comments:
CM 03-95 p.44

reduction

Glaze name: DEB'S TRANSPARENT
Cone: 8 - 9
Color: clear

Surface texture: shiny
Firing: Oxidation
Glaze type: Ca B

Recipe:	Percent	Batch
Dolomite	8.78	702
Gerstley Borate	14.67	1173
Whiting	8.88	710
Cornwall Stone	41.02	3279
Georgia Kaolin	17.86	1428
Silica	8.78	702
Totals:	100.00 %	7993 Gm

Comments:
Apply thinly to porcelain for best results - too thick and it will craze. Works well over underglaze colors/slips.

Glaze name: Ellen's Halloween
Cone: 8 7 6

Surface texture: ?
Firing: Ox. or Red.
Glaze type:  Ba Ca

Recipe:	Percent	Batch
Custer Feldspar	53.00	53.00
Whiting	22.00	22.00
Barium Carbonate	16.00	16.00
EPK	9.00	9.00
Totals:	100.00 %	100.00 gm

Also add:
Yellow Ochre	5.00	5.00
Rutile	2.00	2.00

Glaze name: Finland Blue
Cone: 8  9  10
Color: blue

Firing: Reduction

Recipe:	Percent	Batch
Custer Feldspar	63.46	66.0
Barium Carbonate	31.73	33.0
Copper Carbonate	4.81	5.0
Totals:	100.00 %	104.0 gm

Comments:

amount of copper carbonate can vary, but 5 is good

Glaze name: Foster's Glaze #8
Cone: 8  9  10

Surface texture: satin 
Firing: Ox. or Red.

Recipe:	Percent	Batch
potash feldspar	40.00	40.00
whiting	10.00	10.00
dolomite	15.00	15.00
bentonite	25.00	25.00
flint	10.00	10.00
Totals:	100.00 %	100.00 gm

Comments:
C9= satin opaque
C10= satin translucent

the SP vol 7 no 1 p. 19

Glaze name: Hi-Gloss Translucent
Cone: 8 7

Surface texture: Shiny or Glossy
Firing: Ox. or Red.
Glaze type:  Zn

Recipe:	Percent	Batch
Kingman	40.00	40.00
Whiting	15.00	15.00
Zinc Oxide	12.00	12.00
EPK	5.00	5.00
Flint	28.00	28.00
Totals:	100.00 %	100.00 gm

Also add:
(Turquoise) Black Copper Ox.	1.50	1.50
(Light Brown) RIO	4.00	4.00
(Purple) Manganese Dioxide	3.00	3.00

Glaze name: Honey Gold Glaze
Cone: 8  9  10
Color: gold

Firing: Ox. or Red.

Recipe:	Percent	Batch
Barium Carbonate	5.54	5.54
Gertsley Borate	3.75	3.75
Whiting	15.71	15.71
Custer or G-200 Feldspar	37.50	37.50
Ball Clay	10.71	10.71
Flint	26.79	26.79
Totals:	100.00 %	100.00 gm

Also add:
Manganese Oxide	3.57	3.57
RIO	9.82	9.82
Bentonite	1.79	1.79

Comments:
CM 05-94 p.40

Glaze name: Landshark Blue (Black)
Cone: 8  9  10
Color: blue/black

Firing: Ox. or Red.

Recipe:	Percent	Batch
Albany Slip	84.21	80.00
Neph Sy	10.53	10.00
Cobalt Carbonate	5.26	5.00
Totals:	100.00 %	95.00 gm

Comments:
From "Salt Glaze Ceramics" by Jack Troy

Albany Slip: Free Silica, wear Respirator
Cost limited

Glaze name: Lepidolite Wollastonite
Cone: 8  7  6  5

Firing: Ox. or Red.
Glaze type:  Li  Ca

Recipe:	Percent	Batch
Lepidolite	40.30	40.30
Wollastonite	19.60	19.60
Kaolin	5.90	5.90
Flint	34.20	34.20
Totals:	100.00 %	100.00 gm


Glaze name: Magnesium Matt Glaze 4
Cone: 8  9  10

Surface texture: matte
Firing: Ox. or Red.

Recipe:	Percent	Batch
Magnesium Carbonate	9.52	9.52
Whiting	14.29	14.29
Neph Sy	28.57	28.57
Kaolin	9.52	9.52
Flint	38.10	38.10
Totals:	100.00 %	100.00 gm

Comments:
CM 12-91 p.53

color variations possible

Glaze name: Magnesium Matte Glaze 1
Cone: 8  9  10

Surface texture: matte
Firing: Ox. or Red.

Recipe:	Percent	Batch
Magnesium Carbonate	12.50	12.50
Whiting	12.50	12.50
Kaolin	25.00	25.00
Flint	50.00	50.00
Totals:	100.00 %	100.00 gm

Comments:
CM 12-91 p.53

color variations possible

Glaze name: Matte 5
Cone: 8 7 6 5

Surface texture: Matte
Firing: Ox. or Red.

Recipe:	Percent	Batch
Zinc Oxide	10.00	10.00
Albany	85.00	85.00
Kaolin	5.00	5.00
Totals:	100.00 %	100.00 gm

Glaze name: Mottled Transparent Gloss
Cone: 8   7

Surface texture: Shiny or Glossy
Firing: Ox. or Red.

Recipe:	Percent	Batch
PV Clay	50.00	50.00
Colemanite	50.00	50.00
Totals:	100.00 %	100.00 gm

Also add:
(Brown)  RIO	7.00	7.00
(Blue)  Cobalt Oxide	2.00	2.00

Glaze name: N.S. Glaze
Cone: 8  9
Color: white

Firing: Ox. or Red.

Recipe:	Percent	Batch
Neph Sy	77.27	85.0
Dolomite	13.64	15.0
Tin Oxide	9.09	10.0
Totals:	100.00 %	110.0 gm

Glaze name: Nuka Ash Glaze
Cone: 8  9  10

Firing: Ox. or Red.

Recipe:	Percent	Batch
custer feldspar	72.11	37.50
