Repository: a0082273/glaze_color_prediction

Data of this repository are from Grazy(http://help.glazy.org/about/#about-the-software)

File: database/Hyperglaze/Hyperglaze.txt (part 7 of 8)
Surface texture: semi matte
Firing: Reduction
Recipe:	Percent	Batch
kaolin	4.81	2.50
ash	7.69	4.00
flint	3.85	2.00
neph sy	9.62	5.00
tin oxide	1.92	1.00
Totals:	100.00 %	52.01 gm

Comments:
the Studio Potter December 1982

p. 35

Glaze name: Olive Matte
Cone: 8 7 6 5
Color: olive

Surface texture: matte
Firing: Ox. or Red.

Recipe:	Percent	Batch
Zinc Oxide	5.60	5.60
Whiting	5.60	5.60
Albany	77.80	77.80
Red Clay	11.00	11.00
Totals:	100.00 %	100.00 gm

Glaze name: Red Black Salt Slip
Cone: 8
Color: red or black

Firing: Ox. or Red.
Glaze type: slip

Recipe:	Percent	Batch
Barnard	88.00	88.00
Whiting	8.00	8.00
Rutile	4.00	4.00
Totals:	100.00 %	100.00 gm

Also add:
Bentonite	1.00	1.00

Glaze name: RICHARD'S TRANSPARENT
Cone: 8
Color: clear

Surface texture: glossy
Firing: Oxidation
Glaze type: Ca B

Recipe:	Percent	Batch
F-4 Feldspar	22.70	1816
Custer Feldspar	6.50	520
EPK Kaolin	4.00	320
Silica	17.80	1424
Whiting	9.70	776
Dolomite	8.90	712
Gerstley Borate	14.60	1168
Calcined Kaolin	15.80	1264
Totals:	100.00 %	8000 Gm

Comments:
Good with underglazes. Apply thin to medium thickness. Too thick encourages crazing and slight cloudiness. Modified from transparent �8 glaze -Deb's Transparent.

Glaze name: Rutile Rabbit's Fur Glaze
Cone: 8  9

Firing: Ox. or Red.

Recipe:	Percent	Batch
Whiting	18.89	18.89
Zinc Oxide	5.56	5.56
Custer Feldspar	51.42	51.42
Ball Clay	8.39	8.39
Kaolin	15.74	15.74
Totals:	100.00 %	100.00 gm

Also add:
RIO	4.62	4.62
Rutile	9.23	9.23

Comments:
reduction

CM 03-95 p.44

Glaze name: Semi-Gloss
Cone: 8 7

Surface texture: Semi-Gloss
Firing: Ox. or Red.

Recipe:	Percent	Batch
Neph Sy	26.00	26.00
Whiting	12.00	12.00
Zinc Oxide	15.00	15.00
EPK	17.00	17.00
Flint	30.00	30.00
Totals:	100.00 %	100.00 gm

Glaze name: Simon's Tesha Glaze
Cone: 8  9  10

Firing: Ox. or Red.

Recipe:	Percent	Batch
Whiting	18.52	18.52
Potash Feldspar	25.72	25.72
Ball Clay	27.88	27.88
Flint	27.88	27.88
Totals:	100.00 %	100.00 gm

Comments:
Cone- Reduction

CM 02-96 p. 18

Glaze name: Smooth Translucent
Cone: 8 7 6 5

Surface texture: ?
Firing: Ox. or Red.

Recipe:	Percent	Batch
Zinc Oxide	22.00	22.00
Whiting	8.20	8.20
Neph Sy	44.00	44.00
Flint	25.80	25.80
Totals:	100.00 %	100.00 gm

Glaze name: Stoney Matte
Cone: 8 7 6 5

Surface texture: Matte
Firing: Ox. or Red.

Recipe:	Percent	Batch
Whiting	17.50	17.50
Neph Sy	42.50	42.50
Kaolin	24.50	24.50
Talc	14.20	14.20
Flint	1.30	1.30
Totals:	100.00 %	100.00 gm

Glaze name: Vitarelli's Runny Ash Glaze
Cone: 8  9  10

Firing: Ox. or Red.

Recipe:	Percent	Batch
Ash	34.54	34.54
Magnesium Carbonate	1.82	1.82
Talc	11.82	11.82
Whiting	16.37	16.37
Custer Feldspar	18.18	18.18
Bentonite	9.09	9.09
EPK	8.18	8.18
Totals:	100.00 %	100.00 gm

Comments:
reduction
CM 03-94 p.32

See page 32 for other interesting slips.

Glaze name: Yeh's Celadon Glaze
Cone: 8  9

Firing: Ox. or Red.

Recipe:	Percent	Batch
Barium Carbonate	2.73	2.73
Talc	9.09	9.09
Whiting	12.72	12.72
Zinc Oxide	2.73	2.73
Custer Feldspar	72.73	72.73
Totals:	100.00 %	100.00 gm

Also add:
RIO	1.82	1.82

Comments:
reduction

CM 03-95 p.44

Glaze name: Yeh's Copper Red Glaze
Cone: 8  9
Color: copper red

Firing: Ox. or Red.

Recipe:	Percent	Batch
Barium Carbonate	7.75	7.75
Bone Ash	1.55	1.55
Talc	7.75	7.75
Whiting	12.40	12.40
Zinc Oxide	2.33	2.33
Neph Sy	38.76	38.76
Kaolin	4.65	4.65
Flint	24.81	24.81
Totals:	100.00 %	100.00 gm

Also add:
Tin Oxide	2.33	2.33
Copper Carbonate	1.16	1.16
RIO	0.16	0.16

Comments:
reduction

CM 03-95 p.44

Glaze name: D Perkins Artificial Red
Cone: 8, 9, 10
Color: red

Firing: Ox. or Red.

Recipe:	Percent	Batch
Neph Sy	41.66	126.1
EPK	5.29	16.0
Zinc Oxide	5.42	16.4
whiting	14.07	42.6
talc	4.13	12.5
fint 	27.85	84.3
tin oxide	0.59	1.8
Copper Carbonate	0.59	1.8
Silicon Carbide	0.40	1.2
Totals:	100.00 %	302.7 gm

Glaze name: A-5 Copper Red
Cone: 9
Color: copper red

Firing: Ox. or Red.

Recipe:	Percent	Batch
Custer Feldspar	41.85	41.77
Kaolin	1.45	1.45
Flint	26.15	26.10
Whiting	2.61	2.61
Gertsley Borate	8.71	8.69
Dolomite	8.71	8.69
Zinc Oxide	1.74	1.74
Barium Carbonate	4.36	4.35
Tin Oxide	2.61	2.61
Copper Carbonate	1.81	1.81
Totals:	100.00 %	99.82 gm

Also add:
Cobalt Carbonate	0.15	0.15
RIO	0.50	0.50

Comments:

Glaze name: Alberto's Majolica
Cone: 9
Color: white

Firing: Oxidation

Recipe:	Percent	Batch
Colemanite	30.95	25.00
Talc	4.70	3.80
Kingman Feldspar	34.66	28.00
EPK	11.01	8.89
Flint	15.59	12.59
Lithium Carbide	0.74	0.60
Bentonite	2.35	1.90
Totals:	100.00 %	80.78 gm

Comments:

add your own colorants-- the sky's the limit

Glaze name: Alfred Spodumene Matt
Cone: 9

Surface texture: Matte
Firing: Oxidation

Recipe:	Percent	Batch
Custer Feldspar	23.62	12.00
EPK	19.69	10.00
Dolomite	17.32	8.80
Spodumene	15.75	8.00
Whiting	23.62	12.00
Totals:	100.00 %	50.80 gm

Comments:
add your own colorants


Glaze name: Altered Green Mat
Cone: 9

Surface texture: matte
Firing: Ox. or Red.

Recipe:	Percent	Batch
Custer Feldspar	60.05	60.05
Whiting	11.12	11.12
Zinc Oxide	11.19	11.19
Strontium Carbonate	0.96	0.96
Copper Carbonate	0.40	0.40
Bentonite	1.69	1.69
Ball Clay	14.59	14.59
Totals:	100.00 %	100.00 gm

Glaze name: Apple Green Celadon
Cone: 9 10
Color: green

Surface texture: Shiny or Glossy
Firing: Ox. or Red.

Recipe:	Percent	Batch
potash feldspar	65.03	66.0
calcium carbonate	7.88	8.0
flint	11.82	12.0
kaoline	3.94	4.0
hardwood ash	9.85	10.0
yellow ochre	1.48	1.5
Totals:	100.00 %	101.5 gm

Comments:

the SP 6/2 p.11

Glaze name: Barnes 1
Cone: 9

Surface texture: matte
Firing: Ox. or Red.

Recipe:	Percent	Batch
Custer Feldspar (old)	46.30	46.30
Bone Ash	7.41	7.41
Dolomite	14.81	14.81
Whiting	9.26	9.26
EPK	22.22	22.22
Totals:	100.00 %	100.00 gm

Also add:
Bentonite	2.09	2.09
Tin oxide 	4.63	4.63

Glaze name: Barnes 1.2
Cone: 9

Surface texture: matte
Firing: Ox. or Red.

Recipe:	Percent	Batch
Custer Feldspar	47.56	47.56
Bone Ash	7.46	7.46
Dolomite	14.85	14.85
Whiting	9.40	9.40
EPK	20.72	20.72
Totals:	100.00 %	99.98 gm

Also add:
Bentonite	2.00	2.00
Tin Oxide	4.50	4.50

Glaze name: BBB
Cone: 9

Firing: Oxidation

Recipe:	Percent	Batch
Custer Feldspar	45.80	16.47
Whiting	17.24	6.20
Zinc	2.25	0.81
Flint	23.03	8.28
EPK	11.68	4.20
Totals:	100.00 %	35.96 gm

Comments:

add your own colorants!

Glaze name: Brodie's White Slip
Cone: 9  10
Color: white

Surface texture: Slip or Engobe
Firing: Ox. or Red.

Recipe:	Percent	Batch
Opax	4.10	5.0
Wollastonite	1.64	2.0
G-200 Feldspar	24.59	30.0
Ball Clay	8.20	10.0
Bentonite	6.56	8.0
EPK	32.79	40.0
Flint	20.49	25.0
Macaloid	1.64	2.0
Totals:	100.00 %	122.0 gm

Comments:
CM 05-94 p.32

Glaze name: Brooke Base II (crystalline)
Cone: 9

Surface texture: Crystalline
Firing: Ox. or Red.

Recipe:	Percent	Batch
Ferro Frit 3110	73.53	73.53
FLint	26.47	26.47
Totals:	100.00 %	100.00 gm

Also add:
Titanium Dioxide	11.76	11.76
Zinc Oxide	36.76	36.76
Copper Carbonate	2.94	2.94

Glaze name: Brown Celadon
Cone: 9 10
Color: brown

Surface texture: Shiny or Glossy
Firing: Ox. or Red.

Recipe:	Percent	Batch
potash feldspar	26.85	27.2
whiting	25.13	25.5
kaolin	27.13	27.5
silica	15.79	16.0
zinc oxide	2.49	2.5
RIO	2.61	2.6
Totals:	100.00 %	101.5 gm

Comments:
the SP 6/2 p.11

Glaze name: C-1 Copper Red
Cone: 9
Color: copper red

Firing: Ox. or Red.

Recipe:	Percent	Batch
Pemco Frit 25	3.47	3.6
Custer Feldspar	51.95	53.3
Pemco Frit 54	7.79	8.0
Whiting	11.69	12.0
Zinc Oxide	3.02	3.1
Bentonite	1.95	2.0
Flint	18.31	18.8
Copper Carbonate	0.55	0.6
Silicon Carbide	0.29	0.3
Tin Oxide	0.97	1.0
Totals:	100.00 %	102.6 gm

Glaze name: C-2 Copper Red
Cone: 9
Color: copper red

Firing: Ox. or Red.

Recipe:	Percent	Batch
Pemco Frit 25	3.47	3.6
Custer Feldspar	51.95	53.3
Pemco Frit 54	7.79	8.0
Whiting	11.69	12.0
Zinc Oxide	3.02	3.1
Bentonite	1.95	2.0
Flint	18.31	18.8
Copper Carbonate	0.55	0.6
Silicon Carbide	0.29	0.3
Tin Oxide	0.97	1.0
Totals:	100.00 %	102.6 gm

Also add:
RIO 	0.49	0.5

Comments:
RIO should be part of the rest of the list.

Glaze name: C-4 Copper Red
Cone: 9
Color: copper red

Firing: Ox. or Red.

Recipe:	Percent	Batch
Pemco Frit 25	3.47	3.6
Custer Feldspar	51.95	53.3
Pemco Frit 54	7.79	8.0
Whiting	11.69	12.0
Zinc Oxide	3.02	3.1
Bentonite	1.95	2.0
Flint	18.31	18.8
Copper Carbonate	0.55	0.6
Silicon Carbide	0.29	0.3
Tin Oxide	0.97	1.0
Totals:	100.00 %	102.6 gm

Also add:
RIO	1.22	1.3

Comments:

RIO is actually part of the rest of the list

Glaze name: C-5 Copper Red
Cone: 9
Color: copper red

Firing: Ox. or Red.

Recipe:	Percent	Batch
Pemco Frit 25	3.48	3.6
Custer Feldspar	52.11	53.3
Pemco Frit 54	7.82	8.0
Whiting	11.72	12.0
Zinc Oxide	3.03	3.1
Bentonite	1.95	2.0
Flint	18.37	18.8
Copper Carbonate	0.55	0.6
Tin Oxide	0.98	1.0
Totals:	100.00 %	102.4 gm

Glaze name: Caramel Glaze
Cone: 9  10
Color: carmel

Firing: Reduction

Recipe:	Percent	Batch
Dolomite	7.00	7.00
Gertsley Borate	12.00	12.00
Talc	15.00	15.00
G-200 Feldspar	41.00	41.00
Kaolin	5.00	5.00
Flint	20.00	20.00
Totals:	100.00 %	100.00 gm

Also add:
Ilmenite	1.50	1.50
Manganese	2.00	2.00

Comments:
CM JJA 91 p.36

Granular 
Glaze name: Carleton Cream Glaze
Cone: 9

Firing: Ox. or Red.

Recipe:	Percent	Batch
Dolomite	33.33	33.33
Custer Feldspar	33.33	33.33
Ball Clay	33.34	33.34
Totals:	100.00 %	100.00 gm

Comments:
doesn't combine well with oxides

CM 12-91 p.20

Glaze name: Chrome Tin Red
Cone: 9
Color: red

Surface texture: shiny glossy
Firing: Ox. or Red.

Recipe:	Percent	Batch
Cadycal	9.60	10.1
Neph Sy	17.19	18.1
EPK	11.81	12.4
Whiting	21.48	22.6
Silica	34.37	36.2
Tin Oxide	5.38	5.7
Chrome Oxide	0.15	0.2
Totals:	100.00 %	105.2 gm

Glaze name: Cindy's Orange Crawler Glaze
Cone: 9  10  11
Color: orange

Firing: Ox. or Red.

Recipe:	Percent	Batch
Spodumene	25.00	25.00
Neph Sy	55.00	55.00
Ball Clay	20.00	20.00
Totals:	100.00 %	100.00 gm

Comments:
reduction

apply by spraying

CM JJA 1992 p.45

Glaze name: Copper Blood Red
Cone: 9 10
Color: copper red

Firing: Ox. or Red.

Recipe:	Percent	Batch
potash feldspar	72.50	72.50
colemanite	10.90	10.90
whiting	7.20	7.20
tin oxide	1.10	1.10
copper carbonate	1.10	1.10
silica	7.20	7.20
Totals:	100.00 %	100.00 gm

Comments:
the SP 6/2 p. 11

Glaze name: Copper Blue Matt Glaze 1
Cone: 9
Color: blue

Surface texture: Matte
Firing: Ox. or Red.

Recipe:	Percent	Batch
Barium Carbonate	33.00	33.00
Kingman Feldspar	60.00	60.00
Neph Sy	6.00	6.00
Macaloid	1.00	1.00
Totals:	100.00 %	100.00 gm

Also add:
Copper Carbonate	6.00	6.00

Comments:
CM JJA 1992 p.38
REDUCTION
use medium to thin.  One coat gives a very dark blue, two coats a good solid blue.  Three to four coats work the best, but get very runny.

Glaze name: Copper Blue Matt Glaze 2
Cone: 9
Color: blue

Surface texture: Matte
Firing: Ox. or Red.

Recipe:	Percent	Batch
Barium Carbonate	30.00	30.00
Kingman Feldspar	60.00	60.00
Neph Sy	5.00	5.00
EPK	5.00	5.00
Totals:	100.00 %	100.00 gm

Also add:
Copper Carbonate	6.00	6.00

Comments:
reduction
 
CM JJA 1992 p.38

color varies, depending on underlying clay body.  turns green where thin.

Glaze name: Crystalline Hopper Base
Cone: 9

Surface texture: Crystalline
Firing: Ox. or Red.

Recipe:	Percent	Batch
Ferro Frit 3110	66.67	66.67
Flint	33.33	33.33
Totals:	100.00 %	100.00 gm

Also add:
Zinc Oxide	33.33	33.33
Cobalt Carbonate	0.40	0.40
Copper Carbonate	4.67	4.67

Comments:
CM 3-91 p.36

Glaze name: D-1 Copper Red
Cone: 9
Color: copper red

Firing: Ox. or Red.

Recipe:	Percent	Batch
EPK	9.88	10.0
Whiting	19.75	20.0
Flint	34.57	35.0
Custer Feldspar	34.57	35.0
Copper Carbonate	0.25	0.3
Tin Oxide	0.99	1.0
Totals:	100.00 %	101.3 gm

Glaze name: David's Khaki Gloss Glaze
Cone: 9  10

Surface texture: Shiny or Glossy
Firing: Ox. or Red.

Recipe:	Percent	Batch
feldspar	43.96	44.0
flint	19.48	19.5
EPK	5.69	5.7
bone ash	8.99	9.0
talc	5.69	5.7
whiting	6.49	6.5
iron oxide	9.69	9.7
Totals:	100.00 %	100.1 gm

Comments:
brown with orange black breakup

good for dipping or pouring

the SP vol 7 no 1p.24

Glaze name: David's Transparent Gloss Glaze
Cone: 9 10
Color: transparent

Firing: Ox. or Red.

Recipe:	Percent	Batch
flint	31.00	31.00
whiting	20.00	20.00
feldspar	32.00	32.00
zinc oxide	3.00	3.00
english china clay	14.00	14.00
Totals:	100.00 %	100.00 gm

Comments:

the SP vol 7 no 1 p. 24

Glaze name: David's Yellow Range Matte Glaze
Cone: 9  10
Color: yellow

Surface texture: matte
Firing: Reduction

Recipe:	Percent	Batch
whiting	14.22	15.0
flint	9.48	10.0
neph sy	18.96	20.0
ball clay	23.70	25.0
barium carbonate	28.44	30.0
lithium carbonate	2.84	3.0
iron oxide	2.37	2.5
Totals:	100.00 %	105.5 gm

Comments:
ranges from banana yellow to green to brown.
the SP vol 7 no 1p. 24

Glaze name: Dull Black Glaze
Cone: 9
Color: black

Surface texture: Semi-Matte or Satin
Firing: Ox. or Red.

Recipe:	Percent	Batch
Albany Slip Clay	100.00	100.00
Totals:	100.00 %	100.00 gm

Also add:
Cobalt Carbonate	4.00	4.00
Calcined Kaolin	6.00	6.00

Comments:
CM 03-95 p.56

Glaze name: Eggshell rutile
Cone: 9

Surface texture: matte
Firing: Reduction

Recipe:	Percent	Batch
Kingman Feldspar	51.86	14.98
Dolomite	17.29	5.00
Whiting	2.88	0.83
EPK	24.01	6.94
Rutile	3.96	1.14
Totals:	100.00 %	28.89 gm

Glaze name: Fairbanks' Black Matte
Cone: 9
Color: black

Surface texture: matte
Firing: Ox. or Red.

Recipe:	Percent	Batch
Bone Ash	9.52	9.52
Talc	4.76	4.76
Whiting	19.05	19.05
Kingman Feldspar	47.63	47.63
Cedar Heights Redart	9.52	9.52
EPK	9.52	9.52
Totals:	100.00 %	100.00 gm

Also add:
Cobalt Carbonate	2.86	2.86
Chrome Oxide	9.52	9.52
Manganese Dioxide	1.90	1.90
RIO	7.62	7.62

Comments:
reduction
Sustitue Custer for Kingman

CM JJA 1992 p.38

use thin-- runs where thick!
Never a liner

Glaze name: Fairbanks' Stony Matt Glaze
Cone: 9

Surface texture: matte
Firing: Ox. or Red.

Recipe:	Percent	Batch
Bone Ash	7.41	7.41
Dolomite	14.81	14.81
Whiting	9.26	9.26
Kingman Feldspar	46.30	46.30
EPK	22.22	22.22
Totals:	100.00 %	100.00 gm

Also add:
Tin Oxide	4.63	4.63
Bentonite	0.93	0.93

Comments:
reduction

CM JJA 1992 p.38

Glaze name: Fairbanks' Temmoku Glaze
Cone: 9

Surface texture: Shiny or Glossy
Firing: Ox. or Red.

Recipe:	Percent	Batch
Whiting	10.00	10.00
Kona F-4 Feldspar	60.00	60.00
Kaolin	5.00	5.00
Flint	25.00	25.00
Totals:	100.00 %	100.00 gm

Also add:
RIO	10.00	10.00

Comments:
reduction

CM JJA 1992 p.38

See article for variations

Glaze name: Fairbanks' Yellow Matte Glaze
Cone: 9
Color: yellow

Surface texture: matte
Firing: Ox. or Red.

Recipe:	Percent	Batch
Dolomite	15.00	15.00
Whiting	10.00	10.00
Kingman Feldspar	50.00	50.00
EPK	25.00	25.00
Totals:	100.00 %	100.00 gm

Also add:
RIO	4.00	4.00

Comments:
reduction

CM JJA 1992 p.38

yields dark yellow to medium brown on stoneware.

Glaze name: Foster's Glaze #6
Cone: 9  10
Color: translucent

Surface texture: satin
Firing: Ox. or Red.

Recipe:	Percent	Batch
potash feldspar	35.00	35.00
whiting	20.00	20.00
ball clay	30.00	30.00
flint	15.00	15.00
Totals:	100.00 %	100.00 gm

Comments:
produces a tiny crackle

the SP vol 7 no 1 p. 19

Glaze name: Foster's Glaze #7
Cone: 9  10

Surface texture: satin matte
Firing: Ox. or Red.

Recipe:	Percent	Batch
potash feldspar	33.33	35.0
whiting	23.81	25.0
ball clay	33.33	35.0
flint	9.52	10.0
Totals:	100.00 %	105.0 gm

Comments:
large crackle

the SP vol 7 no 1 p. 19

Glaze name: Freda's Satin Matt
Cone: 9

Surface texture: matte
Firing: Reduction

Recipe:	Percent	Batch
Custer Feldspar	57.97	56.00
Neph Sy	15.53	15.00
Whiting	3.11	3.00
Kaolin	9.32	9.00
Barium Carbonate	6.83	6.60
Bentonite	2.07	2.00
Copper Carbonate	4.14	4.00
Ilmenite	1.04	1.00
Totals:	100.00 %	96.61 gm

Also add:
Rutile	8.28	8.00
(for orange) RIO	4.14	4.00

Glaze name: Frosty Matte Glaze
Cone: 9

Surface texture: matte
Firing: Ox. or Red.

Recipe:	Percent	Batch
Barium Carbonate	22.22	22.22
Borax	2.77	2.77
Colemanite	2.77	2.77
Magnesium Carbonate	5.56	5.56
Kingman Feldspar	55.56	55.56
EPK	5.56	5.56
Flint	5.56	5.56
Totals:	100.00 %	100.00 gm

Also add:
Zinc Oxide	5.56	5.56

Comments:
reduction

CM JJA 1992 p.38

adding cobalt, copper, or iron oxide result in brilliant colors

Glaze name: Green Celadon
Cone: 9 10
Color: green

Surface texture: Shiny or Glossy
Firing: Ox. or Red.

Recipe:	Percent	Batch
potash feldspar	29.15	2915
whiting	30.27	3027
kaolin	20.88	2088
silica	17.42	1742
RIO	2.27	227
Totals:	100.00 %	9998 gm

Also add:
Bentonite	1	100

Comments:
APPLY THICKLY

the SP 6/2 p.11

Glaze name: Grotell Clear
Cone: 9
Color: clear

Firing: Oxidation

Recipe:	Percent	Batch
Custer Feldspar	37.04	40.0
Whiting	18.52	20.0
Ball Clay	23.15	25.0
Zinc Oxide	2.78	3.0
Cornwall Stone	18.52	20.0
Totals:	100.00 %	108.0 gm

Comments:
add your own colorants

Glaze name: Hamada Green/Brown Matt
Cone: 9
Color: greenish brown

Surface texture:  Semi-Gloss Semi-Matte or Satin
Firing: Reduction

Recipe:	Percent	Batch
Kingman Feldspar	61.38	15.61
Whiting	10.46	2.66
Zinc Oxide	9.48	2.41
Barium Carbonate	1.22	0.31
Rutile	2.36	0.60
Copper Carbonate	0.31	0.08
RIO	2.99	0.76
Ball Clay	11.80	3.00
Totals:	100.00 %	25.43 gm

Glaze name: Hideo's J.J.
Cone: 9

Firing: Reduction

Recipe:	Percent	Batch
EPK	31.25	10.00
Bone Ash	31.25	10.00
Dolomite	31.25	10.00
Bentonite	6.25	2.00
Totals:	100.00 %	32.00 gm

Also add:
(Blue) Cobalt Carbonate	4.69	1.50
(Blue) Nickel Oxide	3.12	1.00
(Yellow/Orange) Rutile	6.25	2.00

Glaze name: Illinois Iron Red
Cone: 9  10
Color: red

Firing: Reduction

Recipe:	Percent	Batch
Albany Slip	60.00	60.00
Cornwall Stone	25.00	25.00
Whiting	10.00	10.00
RIO	5.00	5.00
Totals:	100.00 %	100.00 gm

Glaze name: Iron Spot Black
Cone: 9 10
Color: black

Firing: Ox. or Red.

Recipe:	Percent	Batch
potash feldspar	74.29	39.00
whiting	5.71	3.00
silica	13.33	7.00
RIO	6.67	3.50
Totals:	100.00 %	52.50 gm

Comments:
apply thickly

the SP 6/2 p. 11

Glaze name: Jeff's Red Glaze
Cone: 9 10 11
Color: reddish purple

Firing: Ox. or Red.

Recipe:	Percent	Batch
Barium CArbonate	4.36	4.36
Dolomite	8.72	8.72
Gertsley Borate	8.72	8.72
Whiting	8.42	8.42
Zinc Oxide	1.72	1.72
Custer Feldspar	41.89	41.89
Flint	26.17	26.17
Totals:	100.00 %	100.00 gm

Also add:
Tin Oxide	2.64	2.64
Copper Carbonate	0.51	0.51
Bentonite	2.03	2.03

Comments:
reduction
apply carefully, it runs

CM 05-94 p.40

Glaze name: Jim's Altered Red
Cone: 9
Color: copper red

Firing: Reduction

Recipe:	Percent	Batch
Custer Feldspar	41.83	28.80
Kaolin	1.45	1.00
Flint	26.14	18.00
Whiting	2.61	1.80
Colemanite	8.71	6.00
Dolomite	8.71	6.00
Zinc Oxide	1.74	1.20
Barium Carbonate	4.36	3.00
Tin Oxide	2.61	1.80
Copper Carbonate	1.82	1.25
Totals:	100.00 %	68.84 gm

Also add:
Cobalt Carbonate	0.15	0.10

Comments:

cobalt carbonate should be witht he rest of the list

Glaze name: Johnston's 446
Cone: 9

Firing: Ox. or Red.

Recipe:	Percent	Batch
talc	8.15	1.50
custer feldspar	54.35	10.00
calcined ball clay	22.83	4.20
EPK china	6.52	1.20
whiting	8.15	1.50
Totals:	100.00 %	18.40 gm

Also add:
gerstley borate	54.35	10.00

Comments:

the Studio Potter December 1982
p. 35

Glaze name: Johnston's ABT Glaze
Cone: 9   10
Color: red to orange

Surface texture: Matte
Firing: Ox. or Red.

Recipe:	Percent	Batch
Whiting	22.73	22.73
Custer Feldspar	45.45	45.45
EPK	27.27	27.27
Flint	4.55	4.55
Totals:	100.00 %	100.00 gm

Comments:
ABT- stony glaze typically applied as base coating for Mashiko Kaki (natural volcanic ash from Japan, similar to Mt. St. Helens ash), to produce a persimmon red orange.
CM  ?

Glaze name: Johnston's Nuka Glaze
Cone: 9  10
Color: white to gray

Firing: Ox. or Red.

Recipe:	Percent	Batch
Wood Ash	7.84	7.84
Custer Feldspar	73.53	73.53
Neph Sy	9.81	9.81
EPK	4.90	4.90
Flint	3.92	3.92
Totals:	100.00 %	100.00 gm

Also add:
Tin Oxide	0.98	0.98

Comments:
fat, white to gray feldspathic glaze

CM  ?

Glaze name: Johnston's Porcelain Glaze
Cone: 9  10

Firing: Ox. or Red.

Recipe:	Percent	Batch
Magnesium Carbonate	2.92	2.92
Talc 	10.94	10.94
Whiting	10.94	10.94
Custer Feldspar	29.17	29.17
EPK	25.98	25.98
Flint	20.05	20.05
Totals:	100.00 %	100.00 gm

Comments:
CM   ?

Glaze name: Johnston's White Slip
Cone: 9  10
Color: white

Firing: Ox. or Red.

Recipe:	Percent	Batch
Custer Feldspar	25.00	25.00
Ball Clay	25.00	25.00
EPK	25.00	25.00
Flint	25.00	25.00
Totals:	100.00 %	100.00 gm

Comments:
Apply previous recipe to leather-hard ware.  For black trailing, add 2 tbs. Mason Stain 6609 to 24 oz. liquid slip

CM  ?

Glaze name: Johnston's White Slip for Salt Glazing
Cone: 9  10
Color: white

Firing: Ox. or Red.

Recipe:	Percent	Batch
Custer Feldspar	21.30	21.30
Avery Kaolin	60.00	60.00
Bentonite	2.30	2.30
Flint	16.40	16.40
Totals:	100.00 %	100.00 gm

Comments:

Apply to bisqueware

CM  ?

Glaze name: Johnston's White Trailing Glaze
Cone: 9   10
Color: white

Firing: Ox. or Red.

Recipe:	Percent	Batch
Talc	10.53	10.53
Custer Feldspar	78.94	78.94
EPK	10.53	10.53
Totals:	100.00 %	100.00 gm

Also add:
Tin Oxide	0.53	0.53

Comments:
To get black trailing glaze- replace tin oxide with 0.53% Mason Stain 6609

CM  ?

Glaze name: Julie's Green Glaze
Cone: 9
Color: green

Surface texture: ?
Firing: Ox. or Red.

Recipe:	Percent	Batch
Whiting	20.00	60.0
Custer Feldspar	30.00	90.0
OM4	20.00	60.0
Flint	30.00	90.0
Totals:	100.00 %	300.0 gm

Also add:
Copper Carbonate	5.50	16.5
Rutile	0.50	1.5

Comments:
CM 03-95 p.56

OM4: free silica -wear a NIOSH approved dust mask when handling dry material

Glaze name: K Copper-Red Glaze
Cone: 9  10
Color: copper red

Firing: Ox. or Red.

Recipe:	Percent	Batch
Barium Carbonate	8.79	8.79
Whiting	17.58	17.58
Neph Sy	38.46	38.46
Flint	35.17	35.17
Totals:	100.00 %	100.00 gm

Also add:
Tin Oxide	4.40	4.40
Zinc Copper Carbonate	2.20	2.20

Comments:
reduction

apply by brushing or trailing

CM JJA 1992 p.49

Glaze name: Kelso's Hameda's Matt
Cone: 9

Surface texture: matte
Firing: Oxidation

Recipe:	Percent	Batch
Custer Feldspar	65.05	65.00
Whiting	11.10	11.09
Zinc Oxide	10.05	10.04
Barium Carbonate	1.29	1.29
Ball Clay	12.51	12.50
Totals:	100.00 %	99.92 gm

Comments:
add your own colorants-- have a good time

Glaze name: Lafferty's Red
Cone: 9
Color: red

Firing: Reduction

Recipe:	Percent	Batch
Kingman Feldspar	43.95	19.60
Talc	3.59	1.60
EPK	20.63	9.20
Bone Ash	3.36	1.50
Whiting	17.94	8.00
RIO	7.85	3.50
Bentonite	2.69	1.20
Totals:	100.00 %	44.60 gm

Glaze name: Leaches Clear
Cone: 9
Color: clear

Surface texture: Shiny or Glossy
Firing: Oxidation

Recipe:	Percent	Batch
EPK	10.00	10.00
Whiting	20.00	20.00
Flint	35.00	35.00
Custer Feldspar	35.00	35.00
Totals:	100.00 %	100.00 gm

Comments:

add your own colorants-- be creative

Glaze name: Lorio's Ash Glaze
Cone: 9  10
Color: yellow

Surface texture: Semi-Matte or Satin
Firing: Reduction

Recipe:	Percent	Batch
Whiting	28.12	28.12
Wood Ash	13.02	13.02
Albany Slip	43.23	43.23
EPK	15.63	15.63
Totals:	100.00 %	100.00 gm

Also add:
Yellow Ochre	4.17	4.17

Comments:
CM 12-91 p.33

the wood ash is elm, washed and sieved
one medium coat is best for application

Glaze name: Main Woo Blue Celadon
Cone: 9

Surface texture: Shiny or Glossy
Firing: Reduction

Recipe:	Percent	Batch
Kingman Feldspar	27.18	28.0
Flint	33.01	34.0
EPK	2.91	3.0
Whiting	16.50	17.0
Talc	2.91	3.0
Barium Carbonate	12.62	13.0
Dolomite	1.94	2.0
RIO	0.97	1.0
Bentonite	1.94	2.0
Totals:	100.00 %	103.0 gm

Glaze name: Maria's Satin Matt
Cone: 9

Surface texture: Semi-Matte or Satin
Firing: Oxidation

Recipe:	Percent	Batch
Custer Feldspar	53.58	17.20
Colemanite	14.95	4.80
Dolomite	7.79	2.50
Talc	17.45	5.60
EPK	6.23	2.00
Totals:	100.00 %	32.10 gm

Comments:

add your own colorants-- pick and  choose from a million.

Glaze name: Maria's Satin Matt
Cone: 9

Surface texture: matte Semi-Matte or Satin
Firing: Oxidation

Recipe:	Percent	Batch
Custer Feldspar	53.58	
Gertsley Borate	14.95	
Dolomite	7.79	
Talc	17.45	
EPK	6.23	
Totals:	100.00 %	0.00 gm

Also add:
Black-  Red Iron Oxide	4	
Cobalt Carbonate	4	
Black Copper Oxide	2.5	
For White Ultrox 	23	

Glaze name: Mason Red Glaze
Cone: 9  10
Color: red

Surface texture: shiny glossy
Firing: Reduction

Recipe:	Percent	Batch
Bone Ash	16.95	16.95
Dolomite	9.38	9.38
G-200 Feldspar	60.51	60.51
OM4	5.60	5.60
Flint	7.56	7.56
Totals:	100.00 %	100.00 gm

Also add:
RIO	7.56	7.56

Comments:
CM JJA 91 p.36

OM4: free silica -wear a NIOSH approved dust mask when handling dry material

Glaze name: Matt Rust Yellow
Cone: 9 10
Color: yellow

Firing: Ox. or Red.

Recipe:	Percent	Batch
potash feldspar	24.25	10.04
dolomite	30.53	12.64
kaolin	31.59	13.08
whiting	4.06	1.68
silica	6.38	2.64
copper carbonate	0.97	0.40
rutile	2.22	0.92
Totals:	100.00 %	41.40 gm

Comments:
the SP 6/2 p.11

Glaze name: Mauve Glaze
Cone: 9
Color: purple

Firing: Ox. or Red.

Recipe:	Percent	Batch
Barium Carbonate	20.00	20.00
Dolomite	8.00	8.00
Whiting	5.00	5.00
Neph Sy	45.00	45.00
OM-4	10.00	10.00
Flint	12.00	12.00
Totals:	100.00 %	100.00 gm

Also add:
Manganese Dioxide	3.00	3.00

Comments:
!

CM 03-95 p.56

Glaze name: Montevallo Oatmeal Glaze
Cone: 9  10 

Firing: Reduction

Recipe:	Percent	Batch
Dolomite	25.00	25.00
Gertsley Borate	5.00	5.00
Spodumene	14.00	14.00
G-200 Feldspar	36.00	36.00
Kaolin	20.00	20.00
Totals:	100.00 %	100.00 gm

Also add:
Zircopax	5.00	5.00

Comments:

CM JJA 91 p.36

Glaze name: Mottled Yellow Glaze
Cone: 9
Color: yellow

Firing: Ox. or Red.

Recipe:	Percent	Batch
Dolomite	30.30	30.30
Whiting	7.07	7.07
Custer Feldspar	24.25	24.25
EPK	30.30	30.30
Flint	8.08	8.08
Totals:	100.00 %	100.00 gm

Also add:
Bentonite	1.01	1.01
RIO	3.03	3.03

Comments:
CM 03-95 p.56

Glaze name: Mung Dynasty Mung
Cone: 9

Firing: Reduction

Recipe:	Percent	Batch
Neph Sy	36.03	37.0
Dolomite	11.68	12.0
Whiting	7.79	8.0
Barium Carbonate	6.13	6.3
Ball Clay	2.04	2.1
Flint	33.89	34.8
RIO	1.95	2.0
Chrome	0.49	0.5
Totals:	100.00 %	102.7 gm

Glaze name: Nafziger's Gold Glaze
Cone: 9
Color: gold

Firing: Ox. or Red.

Recipe:	Percent	Batch
Dolomite	22.50	22.50
Whiting	3.30	3.30
Custer Feldspar	48.90	48.90
Ball Clay	25.30	25.30
Totals:	100.00 %	100.00 gm

Also add:
Bone Ash	2.00	2.00
Rutile	8.00	8.00

Comments:
reduction

CM 12-96 p.34

Glaze name: Nafziger's Tallow Matt Glaze
Cone: 9  10

Firing: Ox. or Red.

Recipe:	Percent	Batch
Bone Ash	7.60	7.60
Dolomite	15.50	15.50
Talc	6.50	6.50
Custer Feldspar	44.00	44.00
Kaolin	26.40	26.40
Totals:	100.00 %	100.00 gm

Comments:
reduction

CM 12-96 p.34

Glaze name: Nickel red test
Cone: 9
Color: red

Surface texture: shiny glossy
Firing: Ox. or Red.

Recipe:	Percent	Batch
strontium Carbonate	33.33	30.00
Zinc Oxide	16.67	15.00
Neph Sy	38.89	35.00
Calcined Kaolin	5.56	5.00
Flint	5.56	5.00
Totals:	100.00 %	90.01 gm

Also add:
Black Nickel Oxide	1.67	1.50

Comments:
NEVER
for TURQUOISE: 
    replace BN Oxide with 2.5%          Copper Carbonate

CM 03-95 p.56

Glaze name: No-Craze White
Cone: 9  10  11
Color: white SemiOpaque White

Surface texture:  Semi-Gloss
Firing: Reduction

Recipe:	Percent	Batch
custer feldspar	29.90	29.00
whiting	11.34	11.00
talc	11.34	11.00
kaolin	26.80	26.00
silica	20.62	20.00
Totals:	100.00 %	97.00 gm

Comments:
the SP 6:2 p. 11
sanitary white, shows clay where thin.
10/22/01

Glaze name: No-Craze White 2
Cone: 9 10  11
Color: white

Firing: Ox. or Red.

Recipe:	Percent	Batch
custer feldspar	19.90	20.0
whiting	10.95	11.0
talc	10.95	11.0
calcined kaolin	16.92	17.0
silica	19.90	20.0
alumina	3.98	4.0
superpax	6.47	6.5
bone ash	4.98	5.0
ball clay	5.97	6.0
Totals:	100.00 %	100.5 gm

Comments:

the SP 6:2 p. 11

Glaze name: Off-White Like Bird Matt
Cone: 9
Color: off white

Firing: Reduction

Recipe:	Percent	Batch
Kingman Feldspar	49.02	50.0
Ball Clay	19.61	20.0
Dolomite	19.61	20.0
Whiting	4.90	5.0
Tin Oxide	4.90	5.0
RIO	1.96	2.0
Totals:	100.00 %	102.0 gm

Glaze name: Orange-Brown Matte Glaze
Cone: 9
Color: orange brown

Surface texture: matte
Firing: Ox. or Red.

Recipe:	Percent	Batch
Whiting	7.00	7.00
Neph Sy	85.00	85.00
EPK	8.00	8.00
Totals:	100.00 %	100.00 gm

Also add:
RIO	5.00	5.00
Rutile	5.00	5.00

Comments:
reduction

CM JJA 1992 p.38

use thin, unless you want a rough matte.

Glaze name: Oregon Red
Cone: 9
Color: red

Firing: Reduction

Recipe:	Percent	Batch
Buckspar	23.58	25.0
Whiting	11.32	12.0
Bone Ash	11.32	12.0
Talc	10.38	11.0
Flint	14.15	15.0
EPK	23.58	25.0
RIO	5.66	6.0
Totals:	100.00 %	106.0 gm

Glaze name: Pakalolo Green
Cone: 9
Color: green

Firing: Reduction

Recipe:	Percent	Batch
Kona F-4	36.17	41.6
Colemanite	10.43	12.0
Dolomite	6.61	7.6
Talc	12.70	14.6
EPK	3.74	4.3
Flint	17.30	19.9
Chrome Oxide	8.70	10.0
Cobalt Oxide	4.35	5.0
Totals:	100.00 %	115.0 gm

Glaze name: Peach Bloom Glaze
Cone: 9

Firing: Ox. or Red.

Recipe:	Percent	Batch
Colemanite	19.61	19.61
Dolomite	9.80	9.80
Neph Sy	29.41	29.41
Red Mule Clay	1.96	1.96
Flint	39.22	39.22
Totals:	100.00 %	100.00 gm

Also add:
Tin Oxide	1.96	1.96
Copper Carbonate	0.49	0.49
Copper Oxide	0.49	0.49

Comments:
reduction

CM JJA 1992 p.38

pales to clear where thin, like the edges.

Glaze name: Perfect Black Glaze
Cone: 9  10 11
Color: black

Firing: Reduction

Recipe:	Percent	Batch
Soda Ash	3.41	3.41
Whiting	14.77	14.77
Custer Feldspar	47.73	47.73
EPK	9.09	9.09
Flint	25.00	25.00
Totals:	100.00 %	100.00 gm

Also add:
Zinc Oxide	13.64	13.64
Chrome	1.14	1.14
Cobalt Carbonate	4.55	4.55
RIO	3.41	3.41

Comments:
CM 12-91 p.33

turns blue in salt kilns
black in reduction and woodfiring

Glaze name: Phyllis' Celadon #1
Cone: 9  10
Color: Translucent Blue

Surface texture: Semi-Gloss
Firing: Reduction

Recipe:	Percent	Batch
potash feldspar	40.00	40.00
dolomite	15.00	15.00
bentonite B	20.00	20.00
flint	20.00	20.00
bone ash	5.00	5.00
Totals:	100.00 %	100.00 gm

Comments:

use RIO for darker colors if desired

the SP vol 7 no 1 p. 20

Glaze name: Phyllis' Celadon #2
Cone: 9  10

Surface texture: Shiny or Glossy
Firing: Reduction

Recipe:	Percent	Batch
potash feldspar	60.00	60.00
dolomite	15.00	15.00
bentonite B	20.00	20.00
neph sy	5.00	5.00
Totals:	100.00 %	100.00 gm

Also add:
(blue/green) iron oxide	2.00	2.00
(copper red) red copper oxide	0.25	0.25
tin oxide	1.00	1.00

Comments:
the SP vol 7 no 1 p. 18

Glaze name: Phyllis' Glaze #5
Cone: 9  10

Firing: Ox. or Red.

Recipe:	Percent	Batch
potash feldspar	50.00	50.00
whiting	20.00	20.00
ball clay	30.00	30.00
Totals:	100.00 %	100.00 gm

Comments:
use over albany slip

C9= black and white crater glaze
C10= white with black spots

the SP vol 7 no 1 p. 18

Glaze name: Plum Red
Cone: 9
Color: plum red

Firing: Reduction

Recipe:	Percent	Batch
Cornwall Stone	38.53	42.0
Dolomite	4.04	4.4
Whiting	10.37	11.3
Zinc Oxide	0.92	1.0
EPK	12.39	13.5
Flint	25.50	27.8
RIO	8.26	9.0
Totals:	100.00 %	109.0 gm

Glaze name: Plum Red Revised
Cone: 9

Surface texture: matte
Firing: Ox. or Red.

Recipe:	Percent	Batch
Neph Sy	20.13	20.13
Bone Ash	0.27	0.27
EPK	15.29	15.29
Zinc Oxide	0.89	0.89
dolomite	4.01	4.01
Flint	39.93	39.93
RIO	8.20	8.20
Whiting	11.27	11.27
Totals:	100.00 %	99.98 gm

Glaze name: Randy's Green Glaze
Cone: 9
Color: green

Surface texture: Shiny or Glossy
Firing: Ox. or Red.

Recipe:	Percent	Batch
Dolomite	7.61	7.61
Whiting	10.87	10.87
Custer Feldspar	26.09	26.09
Kona F-4 Feldspar	21.74	21.74
OM-4	13.04	13.04
Flint	20.65	20.65
Totals:	100.00 %	100.00 gm

Also add:
Copper Carbonate	6.52	6.52
Tin Oxide	4.35	4.35
Zircopax	8.70	8.70

Comments:
CM 03-95 p.56

Glaze name: Red Crystal Glaze
Cone: 9
Color: red

Firing: Ox. or Red.

Recipe:	Percent	Batch
Barium Carbonate	40.00	40.00
Zinc Oxide	15.00	15.00
Neph Sy	35.00	35.00
Calcined Kaolin	5.00	5.00
Flint	5.00	5.00
Totals:	100.00 %	100.00 gm

Also add:
Black Nickel Oxide	1.50	1.50

Comments:
for TURQUOISE: 
    replace BN Oxide with 2.5%          Copper Carbonate

CM 03-95 p.56

Glaze name: Scatchard's Clear Feldspathic Gloss
Cone: 9
Color: Transparent Clear

Surface texture: Shiny or Glossy
Firing: Ox. or Red.

Recipe:	Percent	Batch
potash feldspar	45.00	45.00
flint	22.00	22.00
whiting	18.00	18.00
M&D clay	15.00	15.00
Totals:	100.00 %	100.00 gm

Comments:
good for iron colors

green glazing

the SP vol 7 no 1p.26

Glaze name: Scatchard's Oatmeal Matte
Cone: 9

Surface texture: matte
Firing: Reduction

Recipe:	Percent	Batch
Kona F-4 feldspar	47.67	41.00
dolomite	29.07	25.00
Ball	11.63	10.00
Goldart	11.63	10.00
Totals:	100.00 %	86.00 gm

Comments:
for green firing

the SP vol 7 no 1p.26

Glaze name: Semi Matte
Cone: 9 10

Surface texture: Semi-Matte or Satin
Firing: Ox. or Red.

Recipe:	Percent	Batch
Custer Feldspar	40.00	40.00
Whiting	20.00	20.00
Cornwall Stone	20.00	20.00
Ball Clay	20.00	20.00
Totals:	100.00 %	100.00 gm

Also add:
Zinc Oxide	7.00	7.00
Copper Oxide	5.00	5.00
Rutile	5.00	5.00

Glaze name: Shiny Royal Blue Glaze
Cone: 9
Color: blue

Surface texture: Shiny or Glossy
Firing: Ox. or Red.

Recipe:	Percent	Batch
Dolomite	10.17	10.17
Whiting	13.53	13.53
Kona F-4 Feldspar	44.05	44.05
OM-4	16.99	16.99
Flint	15.26	15.26
Totals:	100.00 %	100.00 gm

Also add:
Cobalt Carbonate	2.00	2.00
Bentonite	1.73	1.73

Comments:
CM 03-95 p.56

Glaze name: Shirley's Glaze Cobalt
Cone: 9

Surface texture:  Semi-Matte or Satin
Firing: Oxidation

Recipe:	Percent	Batch
Neph Sy	21.70	1085
Whiting	21.70	1085
Custer Feldspar	21.70	1085
EPK	21.70	1085
Flint	13.20	660
Totals:	100.00 %	5000 gm

Also add:
cobalt Carbonate	.7	35

Comments:
add your own colorants

Glaze name: Shirley's Glaze Dolomite
Cone: 9

Surface texture:  Semi-Matte or Satin
Firing: Oxidation

Recipe:	Percent	Batch
Neph Sy	21.70	1085
Whiting	11.70	585
Custer Feldspar	21.70	1085
EPK	21.70	1085
Flint	13.20	660
Dolomite	10.00	500
Totals:	100.00 %	5000 gm

Comments:
add your own colorants

Glaze name: Shirley's Glaze More Dolomite
Cone: 9

Surface texture:  Semi-Matte or Satin
Firing: Oxidation

Recipe:	Percent	Batch
Neph Sy	21.70	1085
Dolomite	21.70	1085
Custer Feldspar	21.70	1085
EPK	21.70	1085
Flint	13.20	660
Totals:	100.00 %	5000 gm

Comments:
add your own colorants

Glaze name: Shirley's Glaze Rutile
Cone: 9

Surface texture:  Semi-Matte or Satin
Firing: Oxidation

Recipe:	Percent	Batch
Neph Sy	21.70	1085
Whiting	21.70	1085
Custer Feldspar	21.70	1085
EPK	21.70	1085
Flint	13.20	660
Totals:	100.00 %	5000 gm

Also add:
Rutile	2	35

Comments:
add your own colorants

Glaze name: Shirley's Glaze Titanium
Cone: 9

Surface texture:  Semi-Matte or Satin
Firing: Oxidation

Recipe:	Percent	Batch
Neph Sy	21.70	1085
Whiting	21.70	1085
Custer Feldspar	21.70	1085
EPK	21.70	1085
Flint	13.20	660
Totals:	100.00 %	5000 gm

Also add:
Titanium Dioxide	2	35

Comments:
add your own colorants

Glaze name: Shumacher Yellow
Cone: 9
Color: yellow

Firing: Reduction

Recipe:	Percent	Batch
Custer Feldspar	32.23	55.7
EPK	13.02	22.5
Dolomite	21.12	36.5
Barium Carbonate	21.70	37.5
Silica	11.92	20.6
Totals:	100.00 %	172.8 gm

Also add:
RIO	2.31	4.0
Bentonite	1.16	2.0

Glaze name: Single Fire Gloss Glaze
Cone: 9

Surface texture: Semi-Gloss Shiny or Glossy
Firing: Ox. or Red.

Recipe:	Percent	Batch
Gertsley Borate	26.12	26.9
Talc	18.54	19.1
Custer Feldspar	20.87	21.5
EPK	10.49	10.8
OM-4	23.98	24.7
Totals:	100.00 %	103.0 gm

Also add:
Bentonite	3.11	3.2
Zinc Oxide	4.17	4.3

Comments:
WHITE: add 5.3% Zircopax
BLUE: 0.54% Cobalt Carbonate

CM 05-94 p.70

Glaze name: Snowmass Shino Glaze
Cone: 9  10  11

Firing: Reduction

Recipe:	Percent	Batch
Soda Ash	3.54	3.35
Spodumene	13.33	12.60
Kona F-4 Feldspar	9.14	8.64
Neph Sy	53.31	50.39
EPK	3.09	2.92
OM-4	17.59	16.63
Totals:	100.00 %	94.53 gm

Comments:
CM 12-91 p.33

thin for brick red
thick for white

Glaze name: Snowmass Shino Slip
Cone: 9  10  11

Surface texture: slip
Firing: Reduction

Recipe:	Percent	Batch
Soda Ash	3.20	3.20
Spodumene	12.16	12.16
Kona F-4 Feldspar	8.64	8.64
Neph Sy	36.00	36.00
EPK	28.00	28.00
OM-4	12.00	12.00
Totals:	100.00 %	100.00 gm

Comments:
CM 12-91 p.33

turns orange/pink in salt and woodburning kilns;  white in reduction

Glaze name: Speckled Blue
Cone: 9
Color: blue

Firing: Reduction

Recipe:	Percent	Batch
Whiting	9.07	2.00
Colemanite	5.44	1.20
Barium Carbonate	7.25	1.60
Magnesium Carbonate	2.99	0.66
Kingman Feldspar	27.20	6.00
Flint	29.01	6.40
EPK	4.53	1.00
Bentonite	0.91	0.20
Rutile	4.53	1.00
Copper Carbonate	9.07	2.00
Totals:	100.00 %	22.06 gm

Glaze name: Splotchy Lavendar Glaze
Cone: 9  10 11
Color: red purple

Firing: Ox. or Red.

Recipe:	Percent	Batch
Calcined Zinc Oxide	4.15	3.88
Lithium Carbonate	2.08	1.94
Strontium Carbonate	1.66	1.55
Whiting	7.48	6.99
Custer Feldspar	51.87	48.46
Ferro Frit 3134	4.54	4.24
Bentonite	1.04	0.97
EPK	2.28	2.13
Flint	24.90	23.26
Totals:	100.00 %	93.42 gm

Also add:
Tin Oxide	1.04	0.97
Copper Carbonate	0.62	0.58

Comments:
reduction
doesn't run too much

CM 05-94 p.40

Glaze name: Takahara's Carbon-Trap Glaze
Cone: 9

Firing: Ox. or Red.

Recipe:	Percent	Batch
Soda Ash	16.00	16.00
Kona F-4 Feldspar	9.00	9.00
Neph Sy	39.00	39.00
Cedar Heights Redart	6.00	6.00
EPK	17.00	17.00
OM-4	13.00	13.00
Totals:	100.00 %	100.00 gm

Comments:
Reduction
CM 04-96 p. 57

Good with wood ash

Glaze name: Tessha Slip Glaze
Cone: 9

Surface texture: slip
Firing: Ox. or Red.

Recipe:	Percent	Batch
Neph Sy	10.00	10.00
Albany Slip Clay	80.00	80.00
Barnard Slip Clay	10.00	10.00
Totals:	100.00 %	100.00 gm

Comments:
reduction

CM JJA 1992 p.38

Glaze name: Tessha Teadust
Cone: 9

Firing: Ox. or Red.

Recipe:	Percent	Batch
Dolomite	6.25	6.25
Whiting	10.42	10.42
Kingman Feldspar	50.00	50.00
Kaolin	2.08	2.08
Flint	31.25	31.25
Totals:	100.00 %	100.00 gm

Also add:
RIO	15.63	15.63
Zinc Oxide	6.25	6.25

Comments:
reduction

CM JJA 1992 p.38

use thin, runs when medium thick

Glaze name: Toshiko Black Matte
Cone: 9
Color: black

Surface texture: matte
Firing: Reduction

Recipe:	Percent	Batch
Oxford	32.52	12.00
Whiting	16.26	6.00
EPK	16.26	6.00
Cornwall Stone	16.26	6.00
Zinc Oxide	5.69	2.10
RIO	8.13	3.00
Cobalt Carbonate	2.44	0.90
Manganese Carbonate	0.81	0.30
Bentonite	1.63	0.60
Totals:	100.00 %	36.90 gm

Glaze name: Toshiko Orange
Cone: 9
Color: orange

Firing: Reduction

Recipe:	Percent	Batch
Neph Sy	24.84	12.00
Flint	18.63	9.00
Whiting	18.63	9.00
EPK	9.32	4.50
Zinc Oxide	4.35	2.10
Tin Oxide	3.11	1.50
Bentonite	1.24	0.60
Rutile	19.88	9.60
Totals:	100.00 %	48.30 gm

Glaze name: Tracy's Matt Cream
Cone: 9
Color: cream

Surface texture: matte
Firing: Ox. or Red.

Recipe:	Percent	Batch
Kingman Feldspar	57.58	11.40
EPK	15.15	3.00
Whiting	17.68	3.50
Rutile	9.60	1.90
Totals:	100.00 %	19.80 gm

Glaze name: Unctuous Celadon Glaze
Cone: 9

Surface texture: Shiny or Glossy
Firing: Ox. or Red.

Recipe:	Percent	Batch
Whiting	24.44	24.44
Kingman Feldspar	23.34	23.34
EPK	30.00	30.00
Flint	22.22	22.22
Totals:	100.00 %	100.00 gm

Also add:
RIO	2.22	2.22

Comments:
reduction

CM JJA 1992 p.38

good over incised decoration and slips

Glaze name: Unctuous White Glaze
Cone: 9
Color: white

Firing: Ox. or Red.

Recipe:	Percent	Batch
Talc	8.13	8.13
Whiting	12.20	12.20
Cornwall Stone	48.78	48.78
EPK	24.39	24.39
Flint	6.50	6.50
Totals:	100.00 %	100.00 gm

Comments:
reduction

CM JJA 1992 p.38

waxy; opaque where thick.  Good for use with slips and stains.

Glaze name: Unctuous White Glaze REvised
Cone: 9

Surface texture: shiny glossy
Firing: Ox. or Red.

Recipe:	Percent	Batch
custer Feldspar	32.55	325.5
EPK	28.48	284.8
talc	8.18	81.8
Whiting	13.60	136.0
silica	17.20	172.0
Totals:	100.00 %	1000.1 gm

Glaze name: Victor's Stoney Boney
Cone: 9 10 11

Surface texture: Matte
Firing: Ox. or Red.

Recipe:	Percent	Batch
Kingman Feldspar	52.17	30.00
EPK	17.39	10.00
Silica	8.70	5.00
Whiting	17.39	10.00
Titanium	4.35	2.50
Totals:	100.00 %	57.50 gm

Also add:
Rutile	5.22	3.00

Glaze name: W Black
Cone: 9
Color: black

Firing: Ox. or Red.

Recipe:	Percent	Batch
Albany	60.00	60.00
Cornwall Stone	25.00	25.00
RIO	5.00	5.00
Whiting	10.00	10.00
Totals:	100.00 %	100.00 gm

Glaze name: Winn's Gold Glaze
Cone: 9
Color: yellow

Firing: Ox. or Red.

Recipe:	Percent	Batch
Barium Carbonate	30.80	30.80
Dolomite	12.00	12.00
Kona F-4 Feldspar	39.60	39.60
EPK	8.80	8.80
Flint	8.80	8.80
Totals:	100.00 %	100.00 gm

Also add:
RIO	6.00	6.00

Comments:
!

CM 03-95 p.56

for butter colored, add ONLY 3% RIO
for dark blue, replace RIO with 0.5% cobalt carbonate

Glaze name: Winn's Purple Glaze
Cone: 9
Color: purple

Firing: Ox. or Red.

Recipe:	Percent	Batch
Dolomite	20.00	20.00
Whiting	5.00	5.00
Cornwall Stone	50.00	50.00
EPK	25.00	25.00
Totals:	100.00 %	100.00 gm

Also add:
Cobalt Carbonate	1.00	1.00

Comments:
TAN can be made by replacing cobalt 
carbonate with 3% manganese dioxide

CM 03-95 p.56

Glaze name: Winn's Temmoku Glaze
Cone: 9
