Repository: a0082273/glaze_color_prediction

Data of this repository are from Grazy(http://help.glazy.org/about/#about-the-software)

File: database/Hyperglaze/Hyperglaze.txt (part 8 of 8)
Surface texture: semi matte
Firing: Reduction
Recipe:	Percent	Batch
Firing: Ox. or Red.

Recipe:	Percent	Batch
Whiting	17.27	17.27
Zinc Oxide	2.20	2.20
Custer Feldspar	46.32	46.32
EPK	11.00	11.00
Flint	23.21	23.21
Totals:	100.00 %	100.00 gm

Also add:
RIO	10.00	10.00

Comments:
CM 03-95 p.56

Glaze name: Winn's Turquoise Glaze
Cone: 9
Color: turquoise

Surface texture: '
Firing: Ox. or Red.

Recipe:	Percent	Batch
Barium Carbonate	33.33	33.33
Dolomite	4.17	4.17
Kona F-4 Feldspar	45.84	45.84
EPK	8.33	8.33
Flint	8.33	8.33
Totals:	100.00 %	100.00 gm

Also add:
Bentonite	1.50	1.50
Copper Carbonate	2.50	2.50

Comments:

CM 03-95 p.56

Glaze name: Winn's White Matt Glaze
Cone: 9
Color: white

Surface texture: Matte
Firing: Ox. or Red.

Recipe:	Percent	Batch
Dolomite	20.00	20.00
Whiting	5.00	5.00
Custer Feldspar	50.00	50.00
EPK	25.00	25.00
Totals:	100.00 %	100.00 gm

Also add:
Bentonite	2.00	2.00

Comments:
CM 03-95 p.56

Glaze name: Yellow Xtal Matt
Cone: 9
Color: yellow

Surface texture: matte
Firing: Ox. or Red.

Recipe:	Percent	Batch
Custer Feldspar	36.27	27.74
Gertsley Borate	5.88	4.50
Titanium Dioxide	13.73	10.50
Zinc Oxide	0.49	0.37
Lithium Carbonate	3.92	3.00
Yellow Iron Oxide	1.96	1.50
Strontium Carbonate	12.75	9.75
whiting	13.73	10.50
epk	11.27	8.62
Totals:	100.00 %	76.48 gm

Glaze name: Yellowxtal matt revised2
Cone: 9

Surface texture: matte
Firing: Ox. or Red.

Recipe:	Percent	Batch
Ferro Frit 3110	22.36	22.36
Cadycal	2.36	2.36
EPK	25.83	25.83
strontium carbonate	12.78	12.78
zinc oxide	0.48	0.48
lithium carbonate	3.95	3.95
yellow iron oxide	1.75	1.75
whiting	12.61	12.61
silica	3.99	3.99
titanium Dioxide	13.88	13.88
Totals:	100.00 %	99.98 gm

Glaze name: Boomer Green
Cone: 9, 10
Color: green

Surface texture: mottled
Firing: Reduction

Recipe:	Percent	Batch
Cornwall Stone	52.38	55.0
Strontium Carbonate	27.62	29.0
Whiting	11.43	12.0
Gertsley Borate	3.81	4.0
Copper Carbonate	4.76	5.0
Totals:	100.00 %	105.0 gm

Glaze name: Boomer Green
Cone: 9, 10

Surface texture: shiny glossy
Firing: Ox. or Red.

Recipe:	Percent	Batch
CadyCal	2.40	2.40
Minspar 200	39.15	39.15
EPK	1.54	1.54
strontium Carbonate	27.71	27.71
copper carbonate	4.75	4.75
whiting	12.72	12.72
silica	11.72	11.72
Totals:	100.00 %	99.98 gm

Also add:
Bentonite	2	

Glaze name: Reitz Green Matt
Cone: 9, 10
Color: green

Surface texture: matt
Firing: Ox. or Red.

Recipe:	Percent	Batch
Nepheline Syenite	70.00	70.00
Petalite	15.00	15.00
Gertsley Borate	2.00	2.00
EPK Kaolin	8.00	8.00
Whiting	5.00	5.00
Totals:	100.00 %	100.00 gm

Also add:
Cobalt Carbonate	1.00	1.00
Rutile	1.00	1.00

Glaze name: Silicon Carbide Red
Cone: 9, 10
Color: red

Firing: Ox. or Red.

Recipe:	Percent	Batch
soda feldspar	53	
whiting	15	
talc	4	
zinc oxide	5	
kaolin	6	
flint	17	
tin oxide	6	
copper oxide	.3	
silicon carbide	.3	
Totals:	Batch? %	100.0 gm

Comments:

Glaze name: VCAA Copper Blue Green
Cone: 9, 10
Color: Blue Green

Surface texture: Matte
Firing: Reduction

Recipe:	Percent	Batch
Cornwall Stone	46.00	46.00
Whiting	34.00	34.00
EPK	20.00	20.00
Totals:	100.00 %	100.00 gm

Also add:
Copper Carbonate	4.00	4.00
Tin Oxide	4.00	4.00

Glaze name: Kay Nine
Cone: 9?

Firing: Ox. or Red.

Recipe:	Percent	Batch
Kingman Feldspar	57.38	13.60
EPK	5.49	1.30
Dolomite	9.70	2.30
Ball Clay	8.44	2.00
Barium Carbonate	5.49	1.30
Whiting	4.64	1.10
Silica	4.64	1.10
Rutile	4.22	1.00
Totals:	100.00 %	23.70 gm

Glaze name: Anderson's Color Base

Firing: Ox. or Red.

Recipe:	Percent	Batch
gerstley borate	29.00	29.00
neph sy	12.00	12.00
custer feldspar	5.00	5.00
EPK	11.00	11.00
ball clay	6.00	6.00
flint	23.00	23.00
zircopax	7.00	7.00
calcinated zinc oxide	3.00	3.00
lithium carbonate	3.00	3.00
borax	1.00	1.00
Totals:	100.00 %	100.00 gm

Also add:
(blue, turquoise) copper carb.	2.00	2.00
(blue) cobalt carbonate	1.00	1.00
(green) copper carbonate	3.00	3.00
Hommel K-20 Vanadium Stain	5.00	5.00

Comments:
the Studio Potter December 1982
p. 71

Glaze name: Anderson's Dark Brown

Color: brown

Firing: Ox. or Red.

Recipe:	Percent	Batch
gerstley borate	41.41	41.00
neph sy	12.12	12.00
EPK	13.13	13.00
Flint	19.19	19.00
zircopax	5.05	5.00
tin oxide	2.02	2.00
borax	1.01	1.00
RIO precipitate	6.06	6.00
Totals:	100.00 %	98.99 gm

Comments:
the Studio Potter December 1982
p. 35

Glaze name: Anderson's Dark Brown II

Color: brown

Firing: Ox. or Red.

Recipe:	Percent	Batch
gerstley borate	43.08	42.00
neph sy	6.15	6.00
talc	4.62	4.50
EPK	14.36	14.00
calcined zinc oxide	2.05	2.00
flint	19.49	19.00
wollastonite	2.05	2.00
zircopax	5.13	5.00
tin oxide	2.05	2.00
borax	1.03	1.00
Totals:	100.00 %	97.51 gm

Also add:
RIO precipitate	2.05	2.00

Comments:
the Studio Potter December 1982
p. 71

Glaze name: Anderson's Off White for Floor Tiles

Color: white

Firing: Ox. or Red.

Recipe:	Percent	Batch
gerstley borate	25.53	24.00
strontium carbonate	4.26	4.00
neph sy	6.38	6.00
talc	4.26	4.00
EPK	10.64	10.00
flint	21.28	20.00
wollastonite	4.26	4.00
zircopax	10.64	10.00
calcined zinc oxide	7.45	7.00
fluorospar	5.32	5.00
Totals:	100.00 %	94.02 gm

Also add:
RIO precipitate	1.06	1.00
rutile	6.38	6.00

Comments:

the Studio Potter December 1982
p. 71

Glaze name: Barbara's Satin Matt

Color: off white

Surface texture: matte
Firing: Ox. or Red.

Recipe:	Percent	Batch
Custer Feldspar	52.63	50.00
Ball Clay	21.05	20.00
Dolomite	21.05	20.00
Whiting	5.26	5.00
Totals:	100.00 %	94.99 gm

Comments:
add your own colorants

I wish she'd given me a cone #

Glaze name: Barnard Tenmoku Tests

Surface texture: shiny glossy
Firing: Ox. or Red.

Recipe:	Percent	Batch
Barnard Slip Clay	80.00	80.00
Wood Ash	20.00	20.00
Totals:	100.00 %	100.00 gm

Glaze name: Calcium alumina Silica Eutectic

Surface texture: shiny glossy
Firing: Ox. or Red.

Recipe:	Percent	Batch
Calcium Oxide	23.25	23.25
Alumina	14.75	14.75
Silica	62.00	62.00
Totals:	100.00 %	100.00 gm

Calcium Oxide: Caustic

Glaze name: CaOMgOAl2O3SiO2 Eutectic

Firing: Ox. or Red.

Recipe:	Percent	Batch
dolomite	7.68	
kaolin	29.78	
whiting	25.72	
silica	36.82	
Totals:	Batch? %	100.0 gm

Glaze name: Damon's Matt

Surface texture: matte
Firing: Ox. or Red.

Recipe:	Percent	Batch
F-4 feldspar	47.60	47.60
gertsely borate	18.10	18.10
whiting	13.30	13.30
barium carbonate	11.50	11.50
flint	9.50	9.50
Totals:	100.00 %	100.00 gm

Also add:
opax	8.00	8.00

Comments:

the SP June 1983 p. 36

Glaze name: Double Cover Glaze

Firing: Ox. or Red.

Recipe:	Percent	Batch
potash feldspar	49.00	49.00
whiting	9.00	9.00
zinc oxide	9.00	9.00
EPK	15.00	15.00
flint	18.00	18.00
Totals:	100.00 %	100.00 gm

Comments:

the  SP June 1983 p. 36

Glaze name: Glaze E-13

Firing: Ox. or Red.

Recipe:	Percent	Batch
gertsley borate	49.50	49.50
whiting	6.80	6.80
zinc oxide	6.80	6.80
EPK	9.70	9.70
flint	27.20	27.20
Totals:	100.00 %	100.00 gm

Also add:
tin oxide	5.00	5.00
light rutile	4.00	4.00

Comments:

the SP June 1983 p. 36

Glaze name: Johnston's White Slip for Biscuit

Color: white

Surface texture: slip
Firing: Ox. or Red.

Recipe:	Percent	Batch
EPK china	48.00	48.00
custer feldspar	26.00	26.00
flint	26.00	26.00
Totals:	100.00 %	100.00 gm

Comments:
the Studio Potter December 1982
p. 35

Glaze name: Johnston's White Slip for Salt

Firing: Ox. or Red.

Recipe:	Percent	Batch
grolleg china	55.00	55.00
feldspar	25.00	25.00
flint	20.00	20.00
Totals:	100.00 %	100.00 gm

Also add:
bentonite	2.00	2.00

Comments:
the Studio Potter December 1982
p. 35

Glaze name: KATZ 111/PM-5 Eggshel Blend

Surface texture: matte
Firing: Ox. or Red.

Recipe:	Percent	Batch
Whiting	6.01	12.0
Kaolin	25.83	51.7
Silica	3.30	6.6
Custer Feldspar	48.65	97.3
Dolomite	16.22	32.4
Totals:	100.00 %	200.0 gm

Also add:
Rutile	2.00	4.0
Chrome Oxide	0.50	1.0

Comments:
Blend of 10% KATZ 111 and 90% PM-5 Eggshell Mat

Glaze name: KATZ 111/PM-5 Eggshel Blend3

Surface texture: matte
Firing: Ox. or Red.

Recipe:	Percent	Batch
Whiting	18.18	18.2
Kaolin	29.17	29.2
Silica	16.68	16.7
Custer Feldspar	26.97	27.0
Dolomite	8.99	9.0
Totals:	100.00 %	100.1 gm

Also add:
cobalt Carbonate	0.30	0.3
Chrome oxide	0.30	0.3
rutile	1.00	1.0

Comments:
Blend of 50% KATZ 111 and 50% PM-5 Eggshell Mat

Glaze name: Maroon T-sig

Firing: Ox. or Red.

Recipe:	Percent	Batch
ball clay	180	
red Iron Oxide	15	
water	800	
manganese dioxide	5	
calgon	5	
Totals:	Batch? %	100.0 gm

Glaze name: p25

Surface texture: shiny glossy
Firing: Ox. or Red.

Recipe:	Percent	Batch
Pemco Frit P-25	100.00	100.00
Totals:	100.00 %	100.00 gm

Glaze name: P54

Surface texture: shiny glossy
Firing: Ox. or Red.

Recipe:	Percent	Batch
Pemco Frit P-54	100.00	100.00
Totals:	100.00 %	100.00 gm

Glaze name: Post-Pac-Man Raku Glaze

Firing: Ox. or Red.

Recipe:	Percent	Batch
Bone Ash	14.29	1.00
Gertsley Borate	71.43	5.00
Neph Sy	14.29	1.00
Totals:	100.00 %	7.00 gm

Also add:
Copper Carbonate	14.29	1.00
RIO	11.43	0.80

Comments:
CM 05-94 p.90
Fire at 1800F

Glaze name: Raku Clear Base Glaze

Firing: Ox. or Red.

Recipe:	Percent	Batch
Gertsley Borate	66.67	66.67
Ferro Frit 3403	8.33	8.33
Neph Sy	16.67	16.67
Kaolin	8.33	8.33
Totals:	100.00 %	100.00 gm

Comments:
no cone # available
color variations: add 10% commercial stain

CM 04-94 p.39

Glaze name: Raku Copper Matt Finish

Firing: Ox. or Red.

Recipe:	Percent	Batch
Red Copper Oxide	78.26	78.26
RIO 	8.70	8.70
Ferro Frit 3110	13.04	13.04
Totals:	100.00 %	100.00 gm

Comments:
no cone # available

CM 04-94 p.39

Glaze name: Rhudy's Raku Base

Firing: Ox. or Red.

Recipe:	Percent	Batch
Frit 25	59.18	34.80
Whiting	6.29	3.70
Barium Carbonate	12.76	7.50
Flint	21.77	12.80
Totals:	100.00 %	58.80 gm

Also add:
Bentonite	3.40	2.00

Comments:
add your own colorants, whether
oxidation or reduction depends on what you use.  No cone # was listed.

Glaze name: Shino Slip Cactoid

Firing: Ox. or Red.

Recipe:	Percent	Batch
Kona F-4 Feldspar	18.40	18.40
Spodumene	15.20	15.20
Om-4 Ball Clay	15.00	15.00
Soda Ash	4.00	4.00
Nephyline Syenite	45.00	45.00
EPK	2.40	2.40
Totals:	100.00 %	100.00 gm

Also add:
Bentonite	2.00	2.00

Glaze name: Speckly

Firing: Ox. or Red.

Recipe:	Percent	Batch
Neph Syenite	44.21	47.3
Gertsley Borate	25.23	27.0
Silica	18.97	20.3
EPK	5.05	5.4
RIO	1.87	2.0
Cobalt Oxide	0.93	1.0
Rutile	3.74	4.0
Totals:	100.00 %	107.0 gm

Cobalt Oxide: 

Glaze name: STONEY WHITE/KATZ 111 Blend

Surface texture: matte
Firing: Ox. or Red.

Recipe:	Percent	Batch
Minspar 200	35.34	35.30
Dolomite	11.61	11.60
Whiting	12.01	12.00
EPK	24.72	24.70
Talc Mill White	6.31	6.30
Silica	10.01	10.00
Totals:	100.00 %	99.90 gm

Also add:
Ultrox	4.00	4.00

Comments:
Blend of 70% STONEY WHITE and 30% KATZ 111

Glaze name: STONEY WHITE/SHINO  Blend

Surface texture: matte
Firing: Ox. or Red.

Recipe:	Percent	Batch
Minspar 200	32.57	32.50
Dolomite	8.32	8.30
Whiting	1.40	1.40
EPK	20.04	20.00
Talc Mill White	4.51	4.50
Soda Ash	1.70	1.70
Nepheline Syenite	25.15	25.10
Spodumene	6.31	6.30
Totals:	100.00 %	99.80 gm

Comments:
Blend of 50% STONEY WHITE and 50% SHINO 

Glaze name: Tesha Slip Glaze Revised

Firing: Ox. or Red.

Recipe:	Percent	Batch
Redart Clay	53.24	
Barnard Clay	12.13	
custer Feldspar	19.89	
EPK	4.09	
dolomite	5.75	
whiting	4.70	
Totals:	Batch? %	100.0 gm

Glaze name: Tower's Raku Base

Firing: Ox. or Red.

Recipe:	Percent	Batch
Colemanite	27.78	27.50
Frit	37.68	37.30
Lithium Carbonate	7.88	7.80
Flint	11.01	10.90
Kaolin	15.66	15.50
Totals:	100.00 %	99.01 gm

Comments:
add your own colorants-- sorry, no Cone # listed

Glaze name: Ushino 2

Surface texture: shiny glossy
Firing: Ox. or Red.

Recipe:	Percent	Batch
Minspar 200	85.00	85.00
EPK	15.00	15.00
Totals:	100.00 %	100.00 gm

Glaze name: Ushino4

Surface texture: shiny glossy
Firing: Ox. or Red.

Recipe:	Percent	Batch
Neph Sy	78.00	78.00
Ball Clay	10.00	10.00
Silica	10.00	10.00
Soda Ash	2.00	2.00
Totals:	100.00 %	100.00 gm

Glaze name: Woodman Basic T-sig

Firing: Ox. or Red.

Recipe:	Percent	Batch
clay	454	16.0oz
Totals:	Batch? %	0.22 lb/oz

Also add:
water 1qt		
calgon 1 tsp		

Glaze name: Minspar
Cone: Cone 50

Surface texture: shiny glossy
Firing: Ox. or Red.

Recipe:	Percent	Batch
Minspar 200	100.00	100.00
Totals:	100.00 %	100.00 gm

Glaze name: Raku Water Blue
Cone: Raku
Color: blue

Firing: Ox. or Red.

Recipe:	Percent	Batch
ferro frit 3110	70	
flint	10	
soda ash	10	
gertsley borate	5	
kaolin	5	
copper Carbonate 	3	
Totals:	Batch? %	100.0 gm

Glaze name: Thcik Raku Creamy white
Cone: raku
Color: white

Firing: Ox. or Red.

Recipe:	Percent	Batch
ferro frit 3134	82	
Ball Clay	9	
Ultrox	9	
Totals:	Batch? %	100.0 gm

Glaze name: Tomato Red Raku Glaze
Cone: raku
Color: red

Firing: Raku

Recipe:	Percent	Batch
Borax	50.00	50.00
Gertsley Borate	50.00	50.00
Totals:	100.00 %	100.00 gm

Also add:
Copper Oxide	20.00	20.00
RIO	5.00	5.00

Comments:
CM JJA 91 p.36

------------
These glaze recipes are given without any representation of  accuracy or safety. They may work, they may not. They may be safe when fired or they may not. All of the materials used in them have hazards associated with them. You must be have sufficient training in the hazards before you use the the materials.  You will have to determine the suitabilty and safety for your use. Do not assume that a lack of a warning about a material means that it is safe.
Boric Acid: May react with bases ( soda ash is one) and release gases. Do not mix Boric Acid Glazes in  small necked bottles or those with tight fitting lids.
