Repository: a0082273/glaze_color_prediction

Data of this repository are from Grazy(http://help.glazy.org/about/#about-the-software)

File: database/glaze/glaze.html (part 3 of 7)
The Sankey Glaze Database
E: 10 Wollastonite
E: 5 kaolin,EPK
E: 3 copper carbonate
E: 3 iron oxide,red
E: 2 dolomite
E: 1 titanium dioxide
E: .5 cobalt oxide
F: gloss
H: Alisa Clausen: Gloss, translucent, honey brown glaze. Green cast where thickest.

A: Tenmoku Gold
B: similar oxides to Red Brown Tenmoku
C: 6
D: cool maximum rate to 900C hold 1 hour
E: 61 stone,Cornwall
E: 10 iron oxide,red
E: 8 calcium carbonate
E: 7 dolomite
E: 5.5 lithium carbonate
E: 5.5 silica
E: 3 frit,Ferro 3124
F: gloss
H: Alisa Clausen: Gloss, tenmoku brown black over all surface. Streaking throughout, a lot of movement. Moved, but did not drip off
of test tile. High contrasting mustard gold clusters of small crystals throughout surface. Will observe for shivering due to higher
amount of lithium carbonate

A: Chappel Floating Black
B: 2007 Ceramic Arts Buyers Guide
C: 6
D: cool maximum rate to 900C hold 1 hour
E: 47.3 nepheline syenite
E: 27 borate,Gerstley
E: 20.3 silica
E: 5.4 kaolin,EPK
E: 4 iron oxide,red
E: 3 manganese dioxide
E: 2 rutile
E: 1.5 cobalt carbonate
F: gloss
H: Alisa Clausen: Semi gloss, covering glaze, dark brown with slight olive green cast.

A: Bailey Blue
B: Mike Bailey T13
C: 6
D: cool maximum rate to 900C hold 1 hour
E: 43 feldspar,F-4
E: 22.5 calcium carbonate
E: 21.5 silica
E: 5 kaolin,EPK
E: 6 zinc oxide
E: 3 cobalt oxide
E: 2 Bentonite
F: gloss
H: Alisa Clausen: Gloss, medium to dark translucent blue, even colour.

A: Horsley Matte Black
B: Ceramic Arts Buyers Guide, 2007 Patrick Horsley 1134C
C: 6 reduction
D: cool maximum rate to 900C hold 1 hour
E: 41 barium carbonate
E: 20 nepheline syenite
E: 20 kaolin,EPK
E: 11 silica
E: 6 lithium carbonate
E: 2 Bentonite
E: 2 iron oxide,red
E: 2 manganese dioxide
E: 2 cobalt carbonate
E: 2 chrome oxide
F: matte
G: underfired,potentially toxic
H: Alisa Clausen: fired electric oxidizing. Underfired, mat to dry, opaque, but smooth surface. Very dark brown to black.

A: Schran Orange Brown
B: Bill Schran
B: similar oxides to Rust Nutmeg, Nutmeg Semimatte, Nutmeg and Nutmeg 1
C: 6
D: cool maximum rate to 900C hold 1 hour
E: 25 silica
E: 17.5 dolomite
E: 17.5 spodumene
E: 17.5 ball clay,OM-4
E: 8 borate,Gerstley
E: 5 frit,Ferro 3134
E: 5 feldspar,F-4
E: 3.5 talc
E: 3.5 tin dioxide
E: 2.5 ochre
E: 1.5 iron oxide,red
E: 1 kaolin,EPK
F: gloss
H: Alisa Clausen: Glossy, translucent medium brown where thinner, more covering where thicker. Even colour overall.

A: Noxema Blue
C: 6
D: cool maximum rate to 900C hold 1 hour
E: 48.3 feldspar,Custer
E: 23.2 Wollastonite
E: 11.1 kaolin,EPK
E: 10.1 borate,Gerstley
E: 4.5 silica
E: 2.8 cobalt carbonate
F: gloss
H: Alisa Clausen: Gloss, translucent medium to dark blue glaze, uniform in colour.

A: Clausen ToDo White 1
B: ToDo 40/10 adjusted nepheline and added talc.
C: 6
D: cool maximum rate to 900C hold 1 hour
E: 40 nepheline syenite
E: 25 dolomite
E: 20 ball clay,OM-4
E: 10 talc
E: 6 Wollastonite
F: matte
H: Alisa Clausen: Similar to ToDo White, this glaze is mat, covering surface and smooth. With the extra talc, the glaze is a little more
of a silk mat with a toast colour mottling throughout the surface.

A: Borate Iron Red
B: published under many names
C: 6
D: cool maximum rate to 950C hold 1 hour
E: 32 borate,Gerstley
E: 30 silica
E: 20 feldspar,Custer
E: 15 iron oxide,red
E: 14 talc
E: 6 ash,bone
E: 5 kaolin,EPK
E: 2 Bentonite
F: gloss
H: John Sankey: Thickness of application is a major determining factor in colour of this glaze; cooling schedule is also important. Rust
red to muddy browns with green, honey, rust, even blue nuances are produced depending on these factors. Bone ash (phosphorus)
makes it a more reliable red, but not nearly as reliable as Baldwin Red.

A: Willett Cobalt Green
B: Jim Willett
B: similar oxides to Mayan Blue, Mayan Black and EZ Clear
C: 6
E: 49 borate,Gerstley
E: 32 silica
E: 19 kaolin,EPK
E: 2 Bentonite
E: 2 chrome oxide
E: 2 cobalt carbonate
F: gloss
H: John Sankey: needs to be applied thickly to keep its colour, but does not sag or move. My favourite deep green.
H: Alisa Clausen: deep pine green shiny with a slightly teal cast. Opaque and covered evenly over rim. Unnoticeable difference where
double dipped. I like the colour and texture very much.

A: Selsor Waxy White
B: Marica Selsor
C: 6
E: 30 nepheline syenite
E: 20 borate,Gerstley
E: 18 talc
E: 15 zirconia
E: 13 kaolin,EPK
E: 10 silica
E: 9 calcite
F: semigloss
H: John Sankey: soft white shading to light brown where thin, gives a smooth surface with a lovely feel and excellent coverage.
H: Alisa Clausen: semi mat, whitish yellowish gloss, transparent, good feel.

A: Marilee Lava
B: Rick Malmgren
C: 6
E: 50 feldspar,Custer
E: 24 calcite
E: 13 kaolin,EPK
E: 13 silica
E: 11 titanium dioxide
E: 0.3 silicon carbide
F: cratered
H: John Sankey: this glaze gets its texture from calcite decomposition at 870°C (it is 40% CO2) followed by silicon carbide
decomposition when alkalis in the glaze melt releasing more CO2 bubbles, and by being underfired therefore very stiff at cone 6. With
10g Mason 6600 stain, looks like volcanic rock. Very rough surface, non-functional, most suitable for large scale pieces, but
spectacular.

A: Zakin Clear
B: Richard Zakin
C: 6
E: 51 nepheline syenite
E: 22 borate,Gerstley
E: 14 Wollastonite
E: 8 kaolin,EPK
E: 3 zinc oxide
E: 2 titanium dioxide
F: gloss
H: John Sankey: a fluid glaze that can be applied very thin and still seal evenly. Good for applying over non-toxic underglaze, but has
too little silica to be functional with any colorant that could cause problems if it leached. Its expansion is high, but it withstands the
usual freezer to boiling water test when dipped thinly on my stoneware. It will be safest on high-expansion clays.
H: Alisa Clausen: substituting frit 169 for G.B, gloss, translucent, crazed

A: Reed Glory Black
B: similar oxides to Black Gloss, Barringer Metallic Black, Frogpond Metallic Black and Black Semigloss
C: 6
E: 11 borate,Gerstley
E: 79 feldspar,Custer
E: 6 manganese dioxide
E: 5 kaolin,EPK
E: 5 calcium carbonate
E: 4 copper carbonate
E: 2 cobalt oxide
E: 1 iron oxide,red
F: gloss
H: Lori Wilkinson: a true glossy black

A: Mirror Black
C: 6
E: 42 feldspar,Custer
E: 26 silica
E: 15 kaolin,EPK
E: 15 calcium carbonate
E: 12 zinc oxide
E: 8 iron oxide,red
E: 2 cobalt carbonate
F: gloss
H: Lori Wilkinson: a true glossy mirror black

A: Black With Gold
C: 6
E: 47.8 clay,Redart
E: 35.6 manganese dioxide
E: 4.9 copper carbonate
E: 3.9 silica
E: 3.9 ball clay,Kentucky
E: 3.9 cobalt carbonate
F: matte
H: Lori Wilkinson: dull satin black with a bronze cast

A: Ash Glaze
C: 6
E: 40 clay,Redart
E: 30 frit,Ferro 3124
E: 30 ash,hardwood
E: 4 rutile
F: gloss
H: Lori Wilkinson: I used sieved unwashed fireplace ash. An excellent honey gold gloss. Add 3% cobalt for a perfect black.

A: Fake Ash
C: 6
E: 50 borate,Gerstley
E: 25 clay,Barnard
E: 25 kaolin,EPK
F: gloss
H: Lori Wilkinson: nice light glossy golden brown, not a runny glaze

A: Honey Gold Fake Ash
C: 6
E: 43.2 feldspar,Custer
E: 23.46 silica
E: 12.35 borate,Gerstley
E: 11.11 calcium carbonate
E: 9.88 kaolin,EPK
E: 9.88 iron oxide,red
F: gloss
H: Lori Wilkinson: glossy light honey gold, much like a fake ash

A: Kemp Soft Green
C: 6
E: 67 nepheline syenite
E: 10 dolomite
E: 8 kaolin,EPK
E: 9 silica
E: 6 zinc oxide
E: 3 copper carbonate
F: gloss
H: Lori Wilkinson: exquisite light green gloss

A: Zakin Dark Blue
B: Richard Zakin Electric Kiln K15-1
C: 6
E: 40 nepheline syenite
E: 18 dolomite
E: 18 silica
E: 12 kaolin
E: 6 ash,bone
E: 2 lithium carbonate
E: 4 zinc oxide
E: 2 copper carbonate
F: semigloss
H: Sharon LaRocca-Miranda: a dark blue glaze, nice texture, works well thin. Semi-matt. If thick then it is gloss and really blue
(should sell like crazy...)
H: Alisa Clausen: Gloss, fluid, dark green, covering glaze. Smooth surface. Dripped and ran where thickest around base of test tile.

A: Zakin New Tyler Amber
B: Richard Zakin Electric Kiln
C: 6
E: 60 clay,Redart
E: 20 frit,Ferro 3110
E: 20 borate,Gerstley
F: gloss
H: Sharon LaRocca-Miranda: amber with tiny black flecks, shiny, translucent.

A: Zakin Blueberry Blue
B: Richard Zakin Electric Kiln TMH-4
E: 46 feldspar,soda
E: 18 ball clay
E: 18 zirconia
E: 10 Wollastonite
E: 8 borate,Gerstley
E: 2 cobalt oxide
F: matte
G: underfired
H: Sharon LaRocca-Miranda: horrible gummy blue, opaque, looks like blueberry chewing gum.
H: Alisa Clausen: Underfired. Dry, medium blue in colour, rough, underfired mat surface.

A: Chappell Floating Blue
B: James Chappell The Potters Complete Book of Clay and Glazes
B: same oxides as Slate Blue With Green Specks, similar to Blue Jean Blue and Cobbled Floating Blue
C: 6
E: 47.3 nepheline syenite
E: 27 borate,Gerstley
E: 20.3 silica
E: 5.4 kaolin,EPK
E: 4 rutile
E: 2 iron oxide,red
E: 1 cobalt oxide
E: 1 gum,CMC
F: gloss
H: Candice Roeder: a deep blue-brown background of great depth with lighter mottled blues that seem to float on the surface of the
background glaze. with more of the lighter mottled blues where the application is thickest. Watch thickness near the bottom of the pot.
It fires best on the light side of cone 6 (standard cone just bending), seems to get greener and more fluid the higher you go. Cone 5
works well, too. The book says to weigh the ingredients very carefully, use distilled water or water that is known to have a low mineral
content. Mix then add the CMC solution. The book warns that the glaze is fickle, and recommends against firing this glaze in the same
kiln with glazes that contain copper, chrome, nickel or manganese. Mineral content of the water is an important factor. I have noticed
an adverse effect as the author noted, and now fire an entire kiln load of this glaze.
H: Martha Muzychka: not what I expected, mostly green with a few spots of blue. On black stoneware clay, it gives an unusual cloudy
effect.
H: Ivy Glasgow: a popular and beautiful (when done right) glaze. The original Floating Blue pigments have been tested and found to
be food safe. When floating blue works, it is lovely. Key seems to be firing to no more than Cone 5-1/2 and cooling quickly.
H: James Chappell: the colours seem to float on a surface of a darker background of great depth, reminiscent of a deep pool of water.
Its colour and opacity vary greatly with thickness so it highlights irregularities in the surface. Phase separation in the translucent matrix
makes the colour swirl as small rivulets of more fluid glass flow around more viscous phases. Titanium crystals in the matrix make it
sparkle. Calcium-borate boron-blue crystals grow on the surface. Bubbles of escaping gases create pools of lighter coloured glass
surrounded by darker rings. Small black speckles are produced by unground particles of iron. Use distilled or low mineral water, force
all material through an 80 mesh screen, stir thoroughly before and during use to prevent settling out of the iron content, apply the
thickness of a dime, fire to cone 6 oxidation exactly, and cool normally. Do not substitute any other chemicals for those given, it is a
fickle glaze. It depends on the Gerstley borate to suspend it.

A: Chappell Floating Green
B: Ivy Glasgow
C: 6
E: 47.3 nepheline syenite
E: 27 borate,Gerstley
E: 20.3 silica
E: 5.4 kaolin,EPK
E: 6 rutile
E: 5 tin dioxide
E: 4 copper carbonate
F: gloss
G: leaches
H: Ivy Glasgow: a much more forgiving colour than floating blue. High temps, long soaks, or fast cooling are just fine with it. Its
colour changes when soaked overnight in vinegar, so is not a stable glaze.

A: Slate Blue With Green Specks
B: derived from Chappell Floating Blue
B: same oxides as Chappell Floating Blue, similar to Blue Jean Blue and Cobbled Floating Blue
C: 6
E: 47.3 nepheline syenite
E: 27 borate,Gerstley
E: 20.3 silica
E: 5.4 kaolin
E: 4 rutile
E: 2 iron oxide,red
E: 2 Bentonite
E: 1 cobalt carbonate
F: gloss
H: Sharon LaRocca-Miranda: a really nice slate blue with green specks, gloss, translucent.

A: Mayan Blue
B: similar oxides to Willett Cobalt Green, Broken Blue and EZ Clear
C: 6
E: 50 borate,Gerstley
E: 35 silica
E: 15 kaolin,EPK
E: 1 Bentonite
E: 1 chrome oxide
E: 1 cobalt carbonate
F: gloss
H: Martha Muzychka: nice gloss, good fit, and smooth feel.

A: Mayan Black
B: similar oxides to Willett Cobalt Green
C: 6
E: 50 borate,Gerstley
E: 35 silica
E: 15 kaolin,EPK
E: 1 Bentonite
E: 2 chrome oxide
E: 2 cobalt carbonate
E: 2 iron oxide,black
F: gloss
H: Martha Muzychka: an interesting black. Where it is thick, there are spots of dark blue floating over a soft black. Where it is thin it
is a very dark green black (like a mussel shell).

A: Glassy Green
C: 6
E: 51 spodumene
E: 26 borate,Gerstley
E: 23 silica
E: 5 copper carbonate
E: 1 Bentonite
E: 0.5 iron oxide,red
F: gloss
H: Martha Muzychka: a clear high gloss leaf green, darker where it has pooled. It was
best when dipped, looked very splotchy when brushed.

A: Army Green
C: 6
E: 50 feldspar,Custer
E: 18.6 calcium carbonate
E: 14.7 kaolin,EPK
E: 10.8 zinc oxide
E: 5.9 silica
E: 3 rutile
E: 2.5 cobalt carbonate
F: semigloss
H: Martha Muzychka: a lovely silky feel, nice olive green, mottled, and dark blue where thick and/or pooled.

A: Coffee Cream
C: 6
E: 56.18 nepheline syenite
E: 13.48 clay,Redart
E: 20.23 calcium carbonate
E: 12.36 zirconia
E: 6.74 iron oxide,red
E: 5.62 Wollastonite
E: 4.49 magnesium carbonate
F: semimatte
H: Martha Muzychka: a smooth satin finish, a bit dry if it is very thin, a creamy yellow tan where thick with dark red underneath. Did
not look very nice over black clay -- very dull and dry looking brown red.

A: Pike Satin Purple
B: similar oxides to Colemanite Pike Oatmeal and Colemanite Pike Purple Oatmeal
C: 6
E: 37.34 feldspar,Custer
E: 22.72 silica
E: 13.61 talc
E: 12.71 Colemanite
E: 6.41 dolomite
E: 4.5 kaolin
E: 2.7 zinc oxide
E: 1.75 cobalt carbonate
F: matte
H: Martha Muzychka: Easter egg purple, satin surface with a good fit. 3.3 cobalt carbonate should be used to get a dark purple.

A: Kemp Base 5
B: similar oxides to Kemp Soft Green
C: 6
E: 67 nepheline syenite
E: 10 dolomite
E: 8 kaolin
E: 9 silica
E: 6 zinc oxide
H: Martha Muzychka: not nice at all, very pale with brown streaks. With 1.5 copper carbonate and 0.25 cobalt oxide, breaks to an icky
greyish brown where thick.
H: Alisa Clausen: With 3 copper carbonate, shiny green overall with dark (not esp. pink) speckles in bottom of test bowl. I like this
green very much, very bright and clear like the green on a Macintosh apple or a darkish celedon, and there is no G.B. I think this glaze
would complement a speckled iron clay body nicely for some real play in the surface.

A: Sharon Golden Ash
B: similar oxides to Golden Fake Ash
C: 6
E: 28 clay,Redart
E: 24.54 dolomite
E: 21.04 ball clay
E: 9.94 borate,Gerstley
E: 9.43 strontium carbonate
E: 5.26 ash,bone
E: 1.79 lithium carbonate
E: 1 Bentonite
E: 1 Epsom salts
H: Emily Henderson: a lovely golden tone with bronzy and green rivulets, not too fluid despite the rivulets.

A: Iron Blue Water
B: similar oxides to Michigan Blue and Xavier Satin Matte
C: 9-10
E: 35 feldspar,Custer
E: 19 silica
E: 17 ball clay
E: 12 calcium carbonate
E: 7 dolomite
E: 2 iron chromate
E: 0.5 cobalt carbonate
F: gloss
H: Sam Cuttell: deep olive green, overlaps are very forgiving, no depth.

A: Oatmeal
C: 9-10
E: 31.5 feldspar,Custer
E: 28.1 borate,Gerstley
E: 20 kaolin,EPK
E: 16.8 talc
E: 15.5 zirconia
E: 1 iron oxide,red
E: 0.68 lithium carbonate
F: semigloss
H: Sam Cuttell: lovely oatmeal, no glaze movement, cream/tan with specks, satin gloss. does not show overlaps.

A: Buck Cream Breaking Red
B: Tom Buck
C: 6-7
E: 41 feldspar,G-200
E: 25 silica
E: 22 borate,Gerstley
E: 13 tin dioxide
E: 9 calcium carbonate
E: 6 iron oxide,red
E: 3 strontium carbonate
F: gloss
H: Collen Raynor: a predominately rust glaze with a cream coloured speckle.
H: John Post: rust coloured where thin or where it breaks over an edge, cream where applied more thickly. A nice looking cream and
rust gloss glaze.
H: John Anthony: I like this glaze a lot, its very rich.

A: Berry Rust
C: 7-10
E: 27.28 silica
E: 18.18 kaolin,EPK
E: 18.18 nepheline syenite
E: 9.09 dolomite
E: 9.09 borate,Gerstley
E: 9.09 talc
E: 9.09 ash,bone
E: 9.09 iron oxide,red
H: John Post: works best if applied thin, turns greenish where thick. Seems to yield redder fired results as the glaze ages in the bucket.
H: Wendy Moore: on porcelain at cone 10 in reduction, a beautiful brown/burgundy/gold, almost a hares fur looking glaze. It has
become a favourite in the community college studio I work in. It is not as nice on stoneware.

A: Soft Grey Matte
C: 6
E: 45 feldspar,F-4
E: 18 calcium carbonate
E: 25 ball clay,OM-4
E: 12 zinc oxide
F: matte
H: Terri Storer: soft warm gray opaque matt, a bit mottled on horizontal surfaces. My white stoneware has a little granular ilmenite in
it, and small spots bleed through.

A: Soft Grey Matte 1
B: Ron Roy revision of Soft Grey Matte
C: 6
E: 22 feldspar,F-4
E: 22 feldspar,Custer
E: 18.5 calcium carbonate
E: 11.5 ball clay,OM-4
E: 11.5 kaolin,EPK
E: 12 zinc oxide
E: 2.5 silica
F: matte
H: Terri Storer: soft cool gray opaque matt, a bit mottled on horizontal surfaces.

A: Soft Grey Matte 2
B: Ron Roy revision of Soft Grey Matte
C: 6
E: 20 feldspar,F-4
E: 20 nepheline syenite
E: 18 calcium carbonate
E: 11 ball clay,OM-4
E: 11 kaolin,EPK
E: 12 zinc oxide
E: 8 silica
F: matte
H: Terri Storer: soft silvery gray opaque matt, a bit mottled on horizontal surfaces, dry and sugary where thick.

A: Sapphire Blue
B: similar oxides to Frogpond Sapphire Blue
C: 6
E: 37 frit,Ferro 3134
E: 26 kaolin,EPK
E: 17 silica
E: 4 strontium carbonate
E: 16 feldspar,Custer
E: 4.5 rutile
E: 2.5 cobalt carbonate
H: Diane Woloshyn: cobalt leaching less than detectable limits. This needs to be applied heavily and will run if not settled well.
H: Andie Carpenter: it can be stunning or not so depending upon the thickness of application, the type of kaolin used, where it is in the
kiln, where it is on the shelf in the kiln, if the moon is in its fullest phase... Cobalt leach test 0.13 MG/L

A: Stonehenge Blue
B: Gus Morcate
B: similar oxides to Render Satin Matte
C: 6
E: 5.6 silica
E: 18.8 calcium carbonate
E: 51.6 feldspar,soda
E: 15.4 kaolin,EPK
E: 8.6 zinc oxide
E: 4 rutile
E: 1 cobalt carbonate
E: 3 ilmenite
F: gloss
H: Diane Woloshyn: a very pretty glaze on both light and dark clay. Cobalt leaches, not food safe.

A: Stonehenge Baby Blue
B: Diane Woloshyn
C: 6
E: 5.6 silica
E: 18.8 calcium carbonate
E: 51.6 feldspar,soda
E: 15.4 kaolin,EPK
E: 8.6 zinc oxide
E: 0.4 rutile
E: 0.1 cobalt carbonate
E: 0.3 ilmenite
F: gloss
H: Diane Woloshyn: a very pretty mottled baby blue on both light and dark clay.

A: Falls Creek Shino
C: 6
E: 56.1 slip,Albany
E: 18.7 borate,Gerstley
E: 9.35 feldspar,soda
E: 9.35 silica
E: 6.55 lithium carbonate
E: 9.35 zirconia
E: 4.67 tin dioxide
H: Andie Carpenter: Lithium leaching below detectable limits. I use this a lot.

A: Xavier Jade Green
B: Heidi Haugen
C: 6
E: 40 feldspar,Custer
E: 16 calcium carbonate
E: 16 silica
E: 10 kaolin,EPK
E: 9 talc
E: 9 frit,Ferro 3124
E: 6 rutile
E: 4 copper carbonate
H: Cindy Strnad: used 3134 frit instead of 3124. A beautiful, pale variegated green-turquoise where thin, non-variegated where thicker.
I liked the thin bits best. Dipping a rather too-large test bowl in a rather too-small test glaze container makes for a lot of variegations in
thickness, and this added to the interest of the finished surface. Leach tests unusually stable for a copper-containing glaze.

A: Gibby Wild Rose
B: same oxides as MacMillian Wild Rose Tenmoku
C: 6
E: 55.7 nepheline syenite
E: 15.8 kaolin,EPK
E: 9.5 lithium carbonate
E: 9.5 ash,bone
E: 9.5 iron oxide,red
F: metallic
H: Cindy Strnad: a variegated black and metallic copper surface, absolutely stunning. This glaze is high on alumina, low on silica, high
in lithium. It would not be suitable for food--it does not even look like something I would want to eat food from, but it is gorgeous.
H: Ian Macmillan: works beautifully for me and looks very impressive. It is a slightly runny, patchy glaze, mostly a shiny copper with
patches of dull brown. My friends find it fascinating.

A: Old Gold Albany
B: Marty Anderson
C: 6
E: 56.2 clay,Redart
E: 12 zirconia
E: 10 lithium carbonate
E: 7.8 calcium carbonate
E: 6.2 feldspar,Custer
E: 3.9 talc
E: 3.9 kaolin,EPK
F: matte
H: Cindy Strnad: satiny matte with areas of dark gold-brown edged by areas of lighter tan-gold. A lovely smooth, waxy surface, may
not be food-safe. It is high in lithium and I am considering having it tested. It would be nice if it were to pass.

A: Clear Satin Matte
B: Chris Schafale
B: similar oxides to Butter Base
C: 6
E: 8 talc
E: 8 dolomite
E: 23 kaolin,EPK
E: 6 silica
E: 37 feldspar,Custer
E: 18 frit,Ferro 3134
F: matte
H: Cindy Strnad: Of course, there is no such thing as a truly clear matte, it is like a clear frosted window. It does allow light to come
through, but it obscures what is underneath. Applied thinly, it is more matte and more translucent.

A: Anderson Sandy Brown
B: Marty Anderson
C: 6
E: 29.6 feldspar,potash
E: 22.2 silica
E: 22.2 calcium carbonate
E: 11.1 kaolin,EPK
E: 7.4 zinc oxide
E: 3 rutile
E: 3 iron oxide,red
E: 3 iron oxide,black
E: 2 Bentonite
H: Ababi Sharon: a warm sandy brown. In some works I print leaves, when bone dry add manganese, clean with steel wool and fire. I
get really beautiful, yet delicate, results

A: New Blue
B: similar oxides to White Semigloss and Le Matte
C: 6
E: 51 feldspar,Custer
E: 18.6 calcium carbonate
E: 10.8 kaolin
E: 8.7 zinc oxide
E: 5.9 silica
E: 4.9 Bentonite
E: 1 cobalt carbonate
F: gloss
H: Alisa Clausen: Glaze is consistent and has shiny surface with a typical cobalt blue colour. Not exciting but stable. Gives a very dark
marine blue where thickest. Interacted fine with a transparent, white and a darker blue I tested it over.

A: Midnight Blue
C: 6
E: 44 feldspar,Forshammer
E: 22 kaolin
E: 17 calcium carbonate
E: 8 ball clay
E: 5 cobalt oxide
F: matte
H: Alisa Clausen: an interesting glaze, producing a matted blue on the surface over an almost black ground. The blue areas are the
thickest areas and have a purplish tone, a nice decorative glaze. Brought up a lighter blue with a transparent over it. Very mat surface
by itself.

A: Hal Pale Apple
C: 6-10
E: 40 feldspar,Custer
E: 20 stone,Cornwall
E: 20 calcium carbonate
E: 20 kaolin
E: 7 zinc oxide
E: 6 ochre
E: 6 rutile
F: gloss
H: Alisa Clausen: A keeper for my pallet, very good colour and surface results, a mottled, light yellow-green, shiny surface. Where
thicker, the green is more pronounced but has very soft edges, fading into the a yellowish ground. Brown edges where thin. A
transparent glaze over it brought up more browns. A glaze with many colour nuances and nice flat surface.

A: Robins Egg Blue
C: 6
E: 48 feldspar,Custer
E: 19 dolomite
E: 15 kaolin,calcined
E: 9.5 zinc oxide
E: 8.5 silica
E: 1.5 copper oxide,black
E: 1 rutile
E: 0.25 cobalt oxide
F: gloss
H: Alisa Clausen: used plain kaolin instead of calcined. Produced a shiny grey, I believe I used too little cobalt. I have only a whole
gram scale, so I was manually dividing it. But the surface was even and shiny. The grey is a nice colour as it is. Stable, showing little
difference from thick to thin.

A: Wolff Plum
B: Ceramics Monthly, May 2000 Chris Wolff
C: 6
E: 60.9 feldspar,Custer
E: 13 borate,Gerstley
E: 11.5 iron oxide,red
E: 8.7 calcium carbonate
E: 8.7 kaolin
E: 8.7 silica
F: gloss
H: Alisa Clausen: A speckled deep brown with rust and light brown specks, very shiny and smooth surface. It fired evenly from
thinner to thicker, no different breaking colour.

A: Wolff Cream Gloss
B: Ceramics Monthly, May 2000 Chris Wolff
C: 6
E: 35 feldspar,Custer
E: 30 borate,Gerstley
E: 15 clay,Vitrox
E: 10 calcium carbonate
E: 10 silica
E: 3 rutile
E: 2 iron oxide,red
F: gloss
H: Alisa Clausen: used Cornwall stone for P.V. Clay. An opaque cream under very shiny clear. Interesting structure under the gloss.
Nice flat surface, evenly melted. When applied over Wolff Plum, a shiny, smooth honey brown gloss, with beautiful opalescent
breaking over the high areas and where it pooled, beautiful, fluid changes of colour all over the vessel. I mixed my batch a little thick
to test for dripping and even with two layers of reasonably thick glazes, it pooled to a bright opalescence, but did not drip off the foots
of the pots. I am really impressed with this combination as it is the type of surface I personally like very much for decorative vessels.

A: Persimmon
C: 6
E: 46 borate,Gerstley
E: 29.4 silica
E: 22.5 kaolin,EPK
E: 9.8 iron oxide,red
E: 2 ash,soda
F: gloss
H: Alisa Clausen: a dark brown, reddish iron nuance. Needs to be applied evenly, dipped gave even results. Shiny, smooth, not too
exciting by itself, but under Cream Gloss gave whitish to very blue opalescence with a honey ground, similar to combination of Plum
and Cream Gloss.

A: Wine Red
B: Clay Times, March/April 2005 Richard Burkett
B: similar oxides to Rodgers Wine Purple, Edwards Red and Chrome Tin Red-Green
C: 6
E: 32 silica
E: 21 borate,Gerstley
E: 20 calcium carbonate
E: 16 nepheline syenite
E: 11 kaolin
E: 5 tin dioxide
E: 0.15 chrome oxide
F: semigloss
H: Alisa Clausen: a semigloss red. I was surprised by the depth of colour. It is a deep wine red. It broke more or less clear where it is
thin, making a mottled red/body-colour covering. I think this glaze will be exciting to try on a porcelain for a fake reduced red. Needs
to be applied evenly for dark colour, such as dipped. Smooth surface. The Clay Times version added 0.25 cobalt carbonate.

A: Selsor Ohata Red
B: Marcia Selsor
C: 6R
E: 52 feldspar,Custer
E: 14 ash,bone
E: 12 silica
E: 8 dolomite
E: 8 iron oxide,red
E: 6 kaolin
E: 4 borate,Gerstley
E: 4 lithium carbonate
F: semigloss
H: Marcia Selsor: satin black, breaks to red/rust.
H: Alisa Clausen: fired oxidising. A semi glossy rather dull brown. The colour is a flat dark brown, almost black where thickest. Did
not drip or run.

A: Selsor Matt 1
B: Marcia Selsor revised Ron Roy
C: 6
E: 32 kaolin,EPK
E: 24 dolomite
E: 15 frit,Ferro 3134
E: 14 feldspar,G-200
E: 13 nepheline syenite
E: 2 silica
F: semimatte
H: Alisa Clausen: Clean, good, semi matt. Did not craze. I dipped half a cup in the original recipe and the other half in the revised
formula. Cannot see any difference in glazes. Overall surface on convex surface is smooth, but there are differences from matt to fairly
glossy, and milky and glossy where thickest. Inside of cup is a consistent, smooth gloss.

A: Selsor Sexy Black
B: Marcia Selsor
C: 6
E: 54.5 feldspar,F-4
E: 25 silica
E: 11.75 calcium carbonate
E: 10 iron oxide,red
E: 6.5 kaolin,EPK
E: 2.5 manganese dioxide
F: gloss
H: Alisa Clausen: a deep iron brown glossy glaze with some speckling. This glaze in oxidation resembles Wolff Plum. It could be a
good substitute for that glaze when the G.B. runs out. It has a nice surface with some play in the colour, due to the lighter spots. Where
it was thickest over the rim of the test cup, it had a rougher surface with very slight craters. No dripping or running.
H: Marcia Selsor: when fired 6R, breaks rust/brown where thin but a satin surface when thick.

A: Selsor Paul Yellow
B: Marcia Selsor
C: 6
E: 45 frit,Ferro 3134
E: 20 barium carbonate
E: 10 dolomite
E: 15 zirconia
E: 5 kaolin,EPK
E: 3 calcium carbonate
F: matte
G: potentially toxic
H: Alisa Clausen: a matt light honey yellow ground with white crystal like highlights. Edges are a toast brown. Smooth surface outside
test cup. Inside cup, glaze is very dry and cratered. Still feels smooth, interesting surface for decorative if one seeks a dry, thick glaze. I
could see these thickly applied properties on the inside of a large decorative bowl or on a relief.

A: Pike Oatmeal
B: similar oxides to Waxy Turquoise Green and Colemanite Pike Oatmeal
C: 6
E: 37.3 feldspar,Custer
E: 22.7 silica
E: 13.6 talc
E: 12.7 borate,Gerstley
E: 6.4 dolomite
E: 4.5 kaolin
E: 2.7 zinc oxide
F: Semimatte
H: Alisa Clausen: stable, smooth, semimatte glaze, yellowish on the clay body and some whitish pooling in the middle of test bowl.
Neutral.

A: Colemanite Pike Oatmeal
B: Alisa Clausen derived from Pike Oatmeal
B: similar oxides to Pike Satin Purple and Pike Oatmeal
C: 6
E: 37.3 feldspar,Custer
E: 22.7 silica
E: 13.6 talc
E: 12.7 Colemanite
E: 6.4 dolomite
E: 4.5 kaolin
E: 2.7 zinc oxide
F: semimatte
H: Alisa Clausen: very similar results to Pike Oatmeal, stable, semi matt, clear.

A: Pike Oatmeal Purple
C: 6
E: 100 Pike Oatmeal
E: 3.3 cobalt carbonate
F: Semigloss
H: Alisa Clausen: heather purple satin mat with some glossy patches.

A: Colemanite Pike Purple Oatmeal
B: Alisa Clausen
B: similar oxides to Pike Satin Purple
C: 6
E: 37.3 feldspar,Custer
E: 22.7 silica
E: 13.6 talc
E: 12.7 Colemanite
E: 6.4 dolomite
E: 4.5 kaolin
E: 3.3 cobalt oxide
E: 2.7 zinc oxide
F: semimatte
H: Alisa Clausen: very similar results to Pike Purple Oatmeal except more a grey blue than the original. Similar in amount of variation
in colour from thick to thin. Smooth, stable semi matt to matt glaze. Grey blue where thickest, lighter blue where thinnest.

A: Albany Dark Blue Flecks
B: Kendra Bogert
C: 6
E: 80 slip,Albany
E: 15 borate,Gerstley
E: 5 cobalt carbonate
F: gloss
H: Kendra Bogert: black base with dark blue flecks. Used it for 20 years. Runny with our newest Albany Slip.

A: Gerstley Green
B: Kendra Bogert
C: 6
E: 50 borate,Gerstley
E: 30 silica
E: 20 kaolin
E: 3 copper oxide,red
E: 3 rutile
F: gloss
H: Kendra Bogert: clear green, brighter green pools on texture and where thick. Used it for 20 years.

A: Iguana Green
B: Kendra Bogert
C: 6
E: 30 frit,Ferro 3110
E: 20 nepheline syenite
E: 15 borate,Gerstley
E: 12.5 tin dioxide
E: 2 copper carbonate
E: 1 Bentonite
F: gloss
H: Kendra Bogert: thin coat starts out orange, but two turns into a bright and shiny turquoise or green. Used it for 20 years. Crazes
where it is very, very thick.

A: Lewing Raspberry
B: Paul Lewing
C: 6
E: 27 feldspar,Custer
E: 9 kaolin,EPK
E: 21 calcium carbonate
E: 18 silica
E: 9 frit,Ferro 3134
E: 8 talc
E: 8 borate,Gerstley
F: gloss
H: Alisa Clausen: Clear, stable, shiny gloss. No noticeable differences where double dipped. Some crystals where especially thick
under rim. Nice. Same recipe tested with 8 Colemanite for Gerstley Borate, no discernable difference, except colemanite version had a
very small bluish pool in test bowl center. I think this sub. works.

A: Selsor Turquoise
B: Marcia Selsor
C: 6
E: 61.27 nepheline syenite
E: 31.94 strontium carbonate
E: 14.7 lithium carbonate
E: 2.85 copper carbonate
E: 2.47 silica
F: matte
H: Alisa Clausen: the original used barium carbonate and was for reduction. A hard, dry matt with colour nuances ranging from toast
brown on the edges and where thin. Over test vessel outer wall, colours are brown on high areas of throwing rings, grey turquoise in
lower areas, and a lighter grey turquoise under rim. Inside, glaze has all the same colours as outside, but with patches of bright
turquoise in the bottom under the rim. and scattered on the walls. This is the glaze in my pallet that makes all the tests worth the trying.

A: Emily Blue
C: 6
E: 34 feldspar,Custer
E: 18 borate,Gerstley
E: 14 talc
E: 11 ball clay
E: 10 silica
E: 6 dolomite
E: 4 zirconia
E: 3 cobalt carbonate
F: semigloss
H: Alisa Clausen: Stable, semi gloss, opaque toned down blue with an appealing purple/grey cast. Nice.

A: Colemanite Emily Blue
B: Alisa Clausen revision of Emily Blue
C: 6
E: 34 feldspar,Custer
E: 18 Colemanite
E: 14 talc
E: 11 ball clay
E: 10 silica
E: 6 dolomite
E: 4 zirconia
E: 3 cobalt carbonate
F: semigloss
H: Alisa Clausen: results very similar to G.B. version, stable, semigloss, opaque toned down blue with a appealing purple/grey cast.

A: Xavier Satin Matte
B: Gregory Lamont
B: similar oxides to Cushing Base 7 and Iron Blue Water
C: 6
E: 40 feldspar,Custer
E: 16 calcium carbonate
E: 16 silica
E: 10 kaolin,EPK
E: 9 frit,Ferro 3124
E: 9 talc
F: matte
H: Alisa Clausen: Clear satin matt, Stable and did not drip. Some white crystals where it was double dipped. With added 1% cobalt,
shiny blue with lavender crystals.

A: Colemanite Persimmon
B: Alisa Clausen
C: 6
E: 46.08 Colemanite
E: 29.41 silica
E: 22.55 kaolin,EPK
E: 9.8 iron oxide,red
E: 1.96 ash,soda
F: underfired
H: Alisa Clausen: the original used G.B. Substitution does not work. Glaze looks underfired, mud brown.

A: Colemanite Floating Blue
B: Alisa Clausen
C: 6
E: 47.3 nepheline syenite
E: 27,0 Colemanite
E: 20,3 silica
E: 5,4 kaolin
E: 4 rutile
E: 2 Bentonite
E: 2 iron oxide,red
E: 1 cobalt oxide
F: gloss
H: Alisa Clausen: an overall shiny, brownish test bowl, with a greenish pool in center, and spots with floating blue throughout
especially on the thinner edges.

A: Wolff Cream Gloss 1
B: Wolff Cream Gloss revised by Ron Roy
C: 6
E: 45.5 frit,Ferro 3134
E: 19 feldspar,Custer
E: 14.5 kaolin,EPK
E: 10.5 silica
E: 6 stone,Cornwall
E: 4.5 talc
F: gloss
H: Alisa Clausen: Replicated original recipe with no discernable difference.

A: Speckled Blue
B: similar oxides to Adam Clear and EZ Clear
C: 6
E: 50 borate,Gerstley
E: 35 silica
E: 30 kaolin,EPK
E: 2 cobalt oxide
F: gloss
H: Alisa Clausen: shiny, cobalt blue, stable.

A: Rodgers Wine Purple
B: John Rodgers
B: similar oxides to Wine Red, Edwards Red and Chrome Tin Red-Green
C: 5-6
E: 100 Wine Red
E: 1 cobalt oxide
F: Gloss
H: John Rodgers: a stunning solid purple ever so slightly on the lavender side. Colour and hue in the purple range can be varied by
varying the amount of cobalt.

A: Lewing Sana Green
B: Paul Lewing
C: 6
E: 24 feldspar,Custer
E: 8 calcium carbonate
E: 9.6 Colemanite
E: 6.4 strontium carbonate
E: 2.4 magnesium carbonate
E: 4 kaolin
E: 25.6 silica
E: 2.4 tin dioxide
E: 4 copper carbonate
E: 4 rutile
E: 1.6 Bentonite
F: gloss
H: Alisa Clausen: A smooth gloss, a bit brighter than pea green, sugar snap pea green. Stable, did not run or move. Greenest where
thickest, splotchy green where thinnest. One pinhole where very thick. Do not think it would be difficult to get an even layer with
correct dipping.

A: Blueberry
C: 6
E: 50 borate,Gerstley
E: 30 silica
E: 20 kaolin
E: 2.5 nickel oxide,black
E: 2.5 cobalt oxide
F: gloss
H: Alisa Clausen: glossy and semi opaque, black blue, stable glaze.

A: Greenberry
C: 6
E: 50 borate,Gerstley
E: 30 silica
E: 20 kaolin
E: 5 copper carbonate
E: 5 cobalt oxide
F: gloss
H: Alisa Clausen: very glossy almost black glaze with a blue pool in center of test bowl. On edges where thinnest, can almost make
out a green nuance. Very dark. This glaze dripped a lot where thickest.

A: Floating Red
C: 6
E: 55 borate,Gerstley
E: 30 silica
E: 22 iron oxide,red
E: 15 talc
F: gloss
H: Alisa Clausen: similar to Floating Blue with an iron coloured pool in test bowl where Floating Blue can often turn green. The glaze
moved a lot, without dripping. A lot of streaking with both iron reds and blues, dark brown over edges where thinnest.

A: Colemanite Floating Red
C: 6
E: 55 Colemanite
E: 30 silica
E: 22 iron oxide,red
E: 15 talc
F: gloss
H: Alisa Clausen: no real discernable difference in appearance from Floating Red. The G.B. version yielded more blue streaks mixed
with red, the Colemanite version more red streaks mixed with blue.

A: Colemanite Waxy White
B: Alisa Clausen
C: 6
E: 30 nepheline syenite
E: 20 Colemanite
E: 17.4 talc
E: 15 zirconia
E: 13.3 kaolin,EPK
E: 10 silica
E: 9.4 calcium carbonate
F: waxy
H: Alisa Clausen: very similar results to G.B. original, smooth, semi matt white with a nice feel, might be a bit glossier

A: Selsor Waxy Blue
B: Marcia Selsor
C: 6
E: 100 Selsor Waxy White
E: 3 rutile
E: 2 cobalt carbonate
F: waxy
H: Alisa Clausen: dark blue, with lighter streaking and some golden brown high spots, very varied colouration and same nice smooth
feel as Selsor Waxy White base.

A: Colemanite Waxy Blue
B: Alisa Clausen
C: 6
E: 100 Colemanite Waxy White
E: 3 rutile
E: 2 cobalt carbonate
F: waxy
H: Alisa Clausen: a brighter grey/teal blue than Selsor Waxy Blue where thinner, and same mottle dark blue with golden brown where
thickest. Also good feel.

A: Colemanite Cream Gloss
B: Ceramics Monthly, May 2000 replaced G.B. by Colemanite
C: 6
E: 35 feldspar,Custer
E: 30 Colemanite
E: 15 clay,Vitrox
E: 10 calcium carbonate
E: 10 silica
E: 3 rutile
E: 2 iron oxide,red
F: gloss
H: Alisa Clausen: used Cornwall stone for Vitrox. A golden brown, glossy, glaze. It pooled a lot in the center of the test bowl, but did
not drip on the outside. The pool is creamy, shiny opaque, with large floating crystals and an opalescent ring around the pool. Very
nice. In between the blue ring and the pool is a second ring of whiter, very small crystals.

A: Rosenrot Red 1
B: William Edwards with strontium replaced by barium
B: similar oxides to Jeannie Purple, Chrome Tin Base Raspberry and Chrome Tin Base Raspberry Blue
C: 6
E: 37 silica
E: 16 calcium carbonate
E: 15 frit,Ferro 3134
E: 15 nepheline syenite
E: 15 kaolin,EPK
E: 5 tin dioxide
E: 2.66 barium carbonate
E: .35 chrome oxide
F: gloss
H: Alisa Clausen: a wine red speckled glossy transparent, with a celery bluish green cast under the speckles where thickest. Stable and
very glossy.

A: Rosenrot Red 2
B: Alisa Clausen
C: 6
E: 34.4 Wollastonite
E: 20 silica
E: 15 frit,Ferro 3134
E: 15 nepheline syenite
E: 15 kaolin,EPK
E: 5 tin dioxide
E: 2.66 barium carbonate
E: .35 chrome oxide
F: gloss
H: Alisa Clausen: a very shiny clear base with a celery green cast overall. Some red speckling and wine red where thickest in throwing
rings.

A: Rosenrot Red 3
B: Alisa Clausen
C: 6
E: 34.4 Wollastonite
E: 20 silica
E: 15 frit,Ferro 3134
E: 15 nepheline syenite
E: 15 kaolin,EPK
E: 5 zinc oxide
E: 2.66 barium carbonate
E: .35 chrome oxide
F: gloss
H: Alisa Clausen: a very shiny clear base with wine red speckling, celery green cast where thickest, stable.

A: Rosenrot Red 4
B: Alisa Clausen revision of Rosenrot Red 2
B: similar oxides to Jeannie Purple, Chrome Tin Base Raspberry and Goodrich Cranberry
C: 6
E: 37 silica
E: 16 calcium carbonate
E: 15 frit,Ferro 3134
E: 15 nepheline syenite
E: 15 kaolin,EPK
E: 6 tin dioxide
E: 2 strontium carbonate
E: 0.5 chrome oxide
F: gloss
H: Alisa Clausen: smooth, shiny celadon green base with a lot of red on the edges of the thrown rings. Some red speckling on the
inside of bowl. Stable and slightly more red where thickest. Nice play of colour between the red striations on the green ground. Much
better results then revision 2. This glaze is a pseudo reduced celadon. Exciting effect for oxidation.

A: Adam Clear
B: Doug Adam
B: similar oxides to EZ Clear and Speckled Blue
C: 6
E: 48 borate,Gerstley
E: 30 silica
E: 22 kaolin
F: gloss
H: Alisa Clausen: shiny, stable.

A: Colemanite Yellow
B: Alisa Clausen revision of Adam Clear
C: 6
E: 48 Colemanite
E: 30 silica
E: 22 kaolin
F: matte
G: underfired
H: Alisa Clausen: yellow/brown, dry, underfired.

A: Randy Blue
B: similar oxides to Rita Schiavones Periwinkle, Touchstone Base and Annie Tan
C: 6
E: 31 borate,Gerstley
E: 30 silica
E: 20 feldspar,soda
E: 14 talc
E: 5 kaolin,EPK
E: 2% cobalt oxide
F: gloss
H: Alisa Clausen: a stable, dark blue gloss. It went semi matt with some light blue speckling where very thick.

A: Colemanite Randy Blue
C: 6
E: 31 Colemanite
E: 30 silica
E: 20 feldspar,soda
E: 14 talc
E: 5 kaolin,EPK
E: 2% cobalt oxide
F: semigloss
H: Alisa Clausen: almost identical results to G.B. version, more semi matt, lighter blue markings throughout glaze surface, both thick
and thin. Where thinnest, a dark blue gloss.

A: Clausen Ebony
B: Alisa Clausen
C: 6
E: 50 frit,Johnson Matthey 169
E: 50 slip,Barnard
F: gloss
H: Alisa Clausen: exciting to use only 2 ingredients, used local Oldenwalder clay for the original Barnard. Resulted in a highly glossy
brown and black glaze that moved, but did not drip. In center of test bowl, is a pool of deeply rich cognac coloured brownish red.
