Repository: a0082273/glaze_color_prediction

Data of this repository are from Grazy(http://help.glazy.org/about/#about-the-software)

File: database/glaze/glaze.html (part 4 of 7)
The Sankey Glaze Database
Pinholing where thickest. A lot of movement in the glaze surface over the lip of the test bowl. Varied greatly depending on thickness
of application from streaked brown gloss where thin, to deep, pinholed cognac colour where thickest.

A: Nelson Base
B: Marcia Selsor
C: 6
E: 64 feldspar,Custer
E: 18 calcium carbonate
E: 9 ball clay
E: 5 talc
F: gloss
H: Alisa Clausen: stable, glossy clear, milky where thickest.

A: Nelson Base Blue
C: 6
E: 100 Nelson Base
E: 2.8 cobalt carbonate
F: gloss
H: Alisa Clausen: opaque dark blue. Brown to gold spotting throughout. Stable, good, smooth feel.

A: Nelson Base Speckled Toad
C: 6
E: 100 Nelson Base
E: 8 iron oxide,red
F: gloss
H: Alisa Clausen: dark, glossy, opaque brown, with black and iron red and light spots throughout. A funny, nice glaze, good, smooth
feel. Has some light spot effects in a very dark ground not unsimilar to Wolff Plum.

A: Nelson Base Summer Toad
C: 6
E: 100 Nelson Base
E: 10 ochre
F: gloss
H: Alisa Clausen: spotted surface on a light ochre brown ground, good, smooth feel. Also funny and nice. Did not produce some of the
heavy streaking of oranges and whites some of the bases produced with 10% ochre in my trials. I prefer this more homogenized colour
ground to a lot of commotion on the surface. Darker where thinner, lighter where thicker. Good effect over throwing rings.

A: Charcoal Satin Matt
B: Ceramics Monthly September 2000 John Hesselberth and Ron Roy derived from Hansen Matte Base.
B: same oxides as Frogpond Green, similar to Frogpond Green 1
C: 6
E: 31.7 kaolin,EPK
E: 31 frit,Ferro 3124
E: 23.2 Wollastonite
E: 14 silica
E: 10 stain
E: 6 rutile
F: matte
H: Alisa Clausen: used local medium grey stain powder. Stable, matt grey with a bluish hue. Very attractive glaze with a good feel.

A: Easy White
B: Cindy Strnad
B: same oxides as Hansen 20Wx5 Base White, similar to John Post White
C: 6
E: 20 frit,Ferro 3134
E: 20 kaolin,EPK
E: 20 silica
E: 20 feldspar,Custer
E: 20 Wollastonite
E: 12 zirconia
F: gloss
H: Alisa Clausen: stable, smooth, white glaze. Good liner or gloss white.

A: Martens Matte 1
B: Lela Martens
C: 6
E: 16.8 silica
E: 56.4 calcium carbonate
E: 25.8 zinc oxide
E: 46.2 kaolin
F: matte
H: Alisa Clausen: smooth white ground with pale yellowish speckling throughout. Dry in some of the thickest areas.

A: Martens Matte 2
B: Lela Martens
C: 6
E: 56 feldspar,Custer
E: 20 calcium carbonate
E: 18 kaolin,EPK
E: 6 silica
matte
H: Alisa Clausen: Stable, silk matt white glaze. Nice feel and hard surface. Could be a nice liner.

A: Lubbock Black
C: 6-10
E: 52 feldspar,Custer
E: 20.7 Colemanite
E: 17.5 silica
E: 3.2 kaolin,EPK
E: 3.0 iron oxide,red
E: 1.5 calcium carbonate
E: 1.5 cobalt oxide
E: 1 chrome oxide
F: gloss
G: spitting
H: Alisa Clausen: Gloss black with some blue pooling in center of test bowl. Spit a halo on to shelf around test bowl.

A: Lubbock White
B: similar oxides to Robin Egg Blue
C: 6
E: 43 feldspar,soda
E: 23 Colemanite
E: 14 ball clay
E: 7 silica
E: 7 zirconia
E: 5 dolomite
F: gloss
H: Alisa Clausen: Stable, gloss white. No discernable difference where double dipped.

A: Clausen Dark Blue Gloss
B: Alisa Clausen
C: 6
E: 43 nepheline syenite
E: 22 silica
E: 18 calcium carbonate
E: 17 kaolin,EPK
E: 10 borate,Gerstley
E: 10 Colemanite
E: 1 cobalt carbonate
F: gloss
H: Alisa Clausen: Stable, blue gloss, a very nice medium to dark blue, bright in hue.

A: Tessha Brown
B: Ceramics Monthly 1991 Bold Black
C: 6
E: 40 clay,Barnard
E: 20.5 frit,Ferro 3134
E: 13.5 kaolin,EPK
E: 13 silica
E: 10 dolomite
E: 3 cobalt carbonate
E: 3 titanium dioxide
E: 2 lithium carbonate
E: 2 copper carbonate
E: 1 zinc oxide
E: 1 rutile
F: gloss
H: Alisa Clausen: used Oldenwalder clay for Barnard. Resulted in a stable, gloss, brown with green hue. More interesting around
thinner edges, with bluer cast. Not bold, not black. Has a nice smooth surface that sparkles like a tessha brown.

A: Red Gold Matte
B: Ceramics Monthly 1991
C: 6
E: 39 silica
E: 24 nepheline syenite
E: 17 iron oxide,red
E: 14 calcium carbonate
E: 11 lithium carbonate
E: 7 borate,Gerstley
E: 6 zirconia
E: 6 rutile
E: 3 magnesium carbonate
E: 2 barium carbonate
F: matte
H: Alisa Clausen: stable, silk matt rust brown with a golden sparkle on top surface. No discernable difference where double dipped.
Has a very beautiful golden shimmer to the surface. The surface is very much like Gibby Rose Tenmoku, if you know that one. Very
warm, appealing colour if you like those ochre and iron nuances.

A: Wolff Light Blue
B: Ceramics Monthly May, 2000
C: 6
E: 20 dolomite
E: 20 frit,Ferro 3134
E: 20 spodumene
E: 20 ball clay,OM-4
E: 20 silica
E: 5 tin dioxide
E: 4 rutile
E: 0.5 cobalt oxide
F: gloss
H: Alisa Clausen: CM says a speckled blue, produces a variety of blues and browns when used with Plum and Cream. A stable, gloss
bluish/grey even glaze for me. Over Wolff Plum, it did its thing as described in the Ceramics Monthly, with a lot of nice streaking and
opalescence like blues and pooling. The light blue on its own is a nice dove grey and it gives a very nice falling and streaking over the
plum.

A: Litman Red Brown
B: C. Litman
B: similar oxides to Touchstone Base Rust and Randy Red Revised
C: 6
E: 32 borate,Gerstley
E: 29 silica
E: 20 feldspar,Custer
E: 15 iron oxide,red
E: 14 talc
E: 5 kaolin,EPK
H: Alisa Clausen: A tessha like brown with black flecking and stripes in finger marks. Smooth, stable glaze with a slight pooling of
lighter brown in center of test bowl. Dry where very thick over double dipped lip. Where thickest, has a slight movement of blue/green
hues.

A: Lubbock Blue Green
C: 6
E: 42 feldspar,soda
E: 24 Colemanite
E: 14 ball clay
E: 7 silica
E: 7 zirconia
E: 5 dolomite
E: 5 cobalt oxide
E: 1 chrome oxide
F: gloss
G: spitting
H: Alisa Clausen: Dark blue to almost black, gloss. It spit all over like crazy, jumped over to a pot next to the test and left a huge halo
of blue on the shelf and on the adjacent wall. Turns out the recipe called for 0.5 cobalt, not 5!

A: Falls Creek Shino 1
B: Alisa Clausen
C: 6
E: 57 clay,Oldenwalder
E: 19 frit,Johnson Matthey 169
E: 9 silica
E: 7 lithium carbonate
E: 9 zirconia
E: 5 tin dioxide
F: gloss
H: Alisa Clausen: stable, gloss, medium brown, nothing to write home about.

A: Ball Base
B: Carlton Ball
C: 6
E: 36 feldspar,Custer
E: 17.8 calcium carbonate
E: 17.8 stone,Cornwall
E: 12.9 rutile
E: 9 ball clay
E: 6.5 zinc oxide
F: matte
H: Alisa Clausen: Stable, whitish matt with pink speckles. Painted over both iron and cobalt oxides, brought up the oxides nicely,
especially the cobalt, as it had a softer hue than cobalt under a regular gloss.

A: Frit EZ clear
B: revised EZ clear
B: similar oxides to Cone 04 Base
C: 6
E: 50 frit,Ferro 3134
E: 30 kaolin,EPK
E: 20 silica
F: gloss
H: Alisa Clausen: Resulted in same stable, clear, high gloss as recipe with 50 G.B. I tested it with Colemanite instead of G.B. and got a
very dry, underfired glaze.

A: Candle Satin Matte
C: 6
E: 42 feldspar,G-200
E: 15 kaolin,EPK
E: 19 talc
E: 9 dolomite
E: 6 silica
F: gloss
H: Alisa Clausen: Clear gloss with pool of white and blue opal in center in of test bowl. Cobalt and iron oxide washes underneath
showed from underneath glaze as they were painted.

A: Moss Black
B: Linda Moss
C: 6
E: 54 feldspar,F-4
E: 14.7 calcium carbonate
E: 11.6 silica
E: 8 iron oxide,red
E: 6 nepheline syenite
E: 6 rutile
E: 4 borate,Gerstley
E: 3.5 talc
E: 2.66 kaolin
E: 2.4 Bentonite
E: 2 zirconia
F: semigloss
H: Alisa Clausen: A very dark, black brown semi gloss, stable glaze. Good surface feel, with some lighter brown splotching
throughout. Same glaze with Frit 169 subbed for G.B. gave identical results.

A: Lubbock Honey Brown
C: 6
E: 30 spodumene
E: 20 silica
E: 14 Colemanite
E: 13 talc
E: 7 dolomite
E: 6 rutile
E: 5 kaolin,EPK
E: 3 Bentonite
E: 2 manganese dioxide
F: semigloss
G: running
H: Alisa Clausen: two tests of this glaze both produced a fluid to runny, light yellow to honey brown glaze. Pooled in the center of test
bowl to a glistening light yellowish glaze with a ring of darker browns. No signs of purple or opalescence as claimed in either test.

A: Cobbled Floating Blue
B: D. Gordon
B: similar oxides to Chappell Floating Blue and Slate Blue With Green Specks
C: 6
E: 43.26 nepheline syenite
E: 13.67 kaolin,EPK
E: 32.81 frit,Ferro 3134
E: 10.26 silica
E: 4 rutile
E: 2 Bentonite
E: 2 iron oxide,red
E: 1 cobalt oxide
F: gloss
H: Alisa Clausen: A medium brown glaze, high gloss, with green tinge throughout, and a green pool in the middle of the test bowl.
Exhibited all the worst characteristics that Floating Blue can exhibit when not fired in optimal (tricky? randomly lucky?) conditions
for the glaze. Overall dull brown with THAT green where it would be nice if it was blue. Extremely similar to the original Floating
Blue recipe with colemanite subbed for G.B.

A: Hansen Blue Brown
B: Tony Hansen Clear with colorants
C: 6
E: 36 frit,Ferro 3134
E: 35 kaolin,EPK
E: 27 Wollastonite
E: 5 silica
E: 5 rutile
E: 1 cobalt oxide
H: Alisa Clausen: a stable glaze with a myriad of variations in the surface and colour. Where thickest, surface was mattish, with a
greenish ground with almost lichen effect. Where application was dipped once, the surface is glossy, a dark brown, with light blue to
greenish flecks. Where it meets the double dipped surface, the flecking joins together to make the greenish overall ground. Iron oxide
painting underneath showed up under glaze. Inside the test bowl the surface is a dark brown with movement in the glaze causes some
blue streaking and pooling to bright cobalt blue gloss. I especially liked the merging of the matt surface to the gloss surface.

A: Clarke Simple Blue
B: Chris Clarke
B: similar oxides to Blatant Blue, Britt Blue Celadon, Behrens Stony Matte and Reduction New Blue
C: 6
E: 40 feldspar,Custer
E: 30 silica
E: 20 calcium carbonate
E: 10 kaolin
E: 2 cobalt oxide
E: 1 tin dioxide
F: gloss
H: Alisa Clausen: used titanium dioxide for tin. A stable, bright, medium blue gloss, like a Royal Blue velvet. Darker where double
dipped, covering but not opaque, with a single dip. Iron flecks showed up under glaze.

A: Ball Rust Orange
B: F. Carlton Ball
C: 6
E: 44 feldspar,potash
E: 19 Colemanite
E: 19 silica
E: 6 dolomite
E: 5 zinc oxide
E: 5 ball clay,Kentucky
E: 3.5 tin dioxide
E: 2.5 iron oxide,red
E: 2 calcium carbonate
F: gloss
H: Alisa Clausen: used local ball clay for Kentucky. A stable rust orange gloss with some lighter speckling. Nice feel on surface.

A: Roy Clear 1
B: Ron Roy
C: 6
E: 25 feldspar,G-200
E: 20 borate,Gerstley
E: 20 silica
E: 15 dolomite
E: 15 kaolin,EPK
E: 5 Wollastonite
F: semigloss
H: Alisa Clausen: clear, semi gloss, stable glaze. No discernable difference where double dipped.

A: Clausen Clear 1
B: Roy Clear 1 reformulated for frit
C: 6
E: 25 silica
E: 20 frit,Johnson Matthey 169
E: 19 dolomite
E: 6 Wollastonite
E: 4 feldspar,G-200
F: semigloss
H: Alisa Clausen: clear, semi gloss, stable glaze. Some white crystallization under lip and where glaze was thickest. Otherwise very
similar to original.

A: Hesselberth Floating Green
B: John Hesselberth
B: similar oxides to Edwards E-Z 5 Base and Martens Ultra Clear
C: 6
E: 31 silica
E: 30 nepheline syenite
E: 21 borate,Gerstley
E: 10 kaolin
E: 8 calcium carbonate
E: 2 chrome oxide
E: 1 cobalt oxide
F: gloss
H: Alisa Clausen: I use it in big batches, it is always consistent in cover and melt.

A: Chrome Tin Base
B: Clay Times Jan/Feb. 2005
B: similar oxides to Jeannie Purple and Hansen 20x5 Base
C: 6
E: 30 silica
E: 20 calcium carbonate
E: 18 nepheline syenite
E: 18 ball clay,OM-4
E: 14 frit,Ferro 3134
F: gloss

A: Chrome Tin Base Raspberry
B: Clay Times Jan/Feb. 2005
B: similar oxides to Goodrich Cranberry, Jeannie Purple, Rosenrot Red 4 and Rosenrot Red 1
C: 6
E: 100 Chrome Tin Base
E: 7.5 tin dioxide
E: 0.6 cobalt carbonate
E: 0.2 chrome oxide
F: gloss

A: Chrome Tin Base Raspberry Blue
B: similar oxides to Jeannie Purple
C: 6
E: 100 Chrome Tin Base
E: 1 cobalt carbonate
E: 0.25 iron oxide,red
F: gloss
H: Alisa Clausen: gloss blue with many variations on a smooth lush covering with streaking and movement. Thickened at bottom edge
but did not run.

A: Aventurine Brown
C: 6
E: 80 frit,Ferro 3134
E: 15 iron oxide,red
E: 10 kaolin
E: 1 Bentonite
F: gloss
G: running,pinholes
H: Alisa Clausen: a very fluid, runny dark cognac brown, with black stripping and black glossy pool in center of test bowl, interesting
effect when bowl was dipped from lip mid way down. Held well around outside surface from lip to mid way down bowl. Inside, sank
completely under inner lip, leaving a wide white band of under glaze, and then showed from midway down the bowl to a dark pool in
center. Large pinholes inside bowl many variations of colours from rusts, cognacs, medium browns to black gloss.

A: Aventurine Teadust
C: 6
E: 50 feldspar,potash
E: 15 kaolin
E: 15 calcium carbonate
E: 5 silica
E: 5 iron oxide,red
E: 5 manganese dioxide
E: 5 cobalt oxide
F: matte
H: Alisa Clausen: tested over a matt base. Fairly stable coffee brown to black, fairly matt and smooth in texture, with a lot of sparkling
in many areas. Effect is interesting, such a great contrast between matt base and the dark tea dust. Overall colour is very dark and
dense. The play comes from the smooth feel of the glaze and sparkling effect of areas.

A: Robin Egg Blue
B: similar oxides to Lubbock White
C: 6
E: 42 feldspar,soda
E: 24 Colemanite
E: 14 ball clay
E: 7 silica
E: 7 zirconia
E: 5 dolomite
E: 1 chrome oxide
E: 0.5 cobalt oxide
F: matte
H: Alisa Clausen: matt, stable, blue. Iron flecks came through glaze. The colour is close to a dark Robin egg blue. Borderline dry
surface where dipped once.

A: Butterscotch
B: Ababy Sharon revised by Ron Roy, food safe
C: 6
E: 26 ball clay
E: 25 silica
E: 25 frit,Ferro 3134
E: 12 dolomite
E: 10 feldspar,G-200
E: 9 titanium dioxide
E: 4 rutile
E: 2 lithium carbonate
F: gloss
H: Alisa Clausen: A stable yellow tan gloss glaze, with white frosting throughout. In the heaviest applied areas, frosting has a bluish
hue. Many nuances in glaze colour for a glaze with so little movement.

A: EZ Clear
B: same oxides as Adam Clear, similar to Speckled Blue, Mayan Blue and Willett Cobalt Green
C: 6
E: 48 borate,Gerstley
E: 30 silica
E: 22 kaolin,EPK
F: gloss
H: Alisa Clausen: gloss, clear, stable.

A: EZ Clear 1
B: EZ Clear reformulated by Ron Roy for frit 169
C: 6
E: 34 frit,Johnson Matthey 169
E: 12 Wollastonite
E: 24 kaolin,EPK
E: 30 silica
F: gloss
H: Alisa Clausen: gloss, clear, stable, underlying cobalt and iron wash remained stable under glaze.

A: NCECA Clear Base Soft Blue
C: 6
E: 100 NCECA Clear Base
E: 5 tin dioxide
E: 2 copper carbonate
E: 0.5 cobalt carbonate
F: gloss
H: Alisa Clausen: A very fluid, gloss glaze with colours throughout varying from greenish brown to opal blues and whites. A lot of
movement in the glaze and one big pinhole where thickest under lip. Streaking on inside of bowl led to a pool of aqua gloss in middle
of bowl. Bulging edge of glaze on foot, almost a drip. Goes more opal white where thickest.

A: Deboo Turquoise Yellow
B: J. Deboo
C: 6
E: 31 ball clay
E: 30 nepheline syenite
E: 21 silica
E: 10 frit,Ferro 3134
E: 8 calcium carbonate
E: 2 tin dioxide
E: 1 copper carbonate
F: semimatte
H: Alisa Clausen: semi matt turquoise on a yellow matt ground where thinnest. Nice surface. Might have to be applied thicker to get
more uniformity in blue colour.

A: Val Turquoise
C: 6
E: 27.60 feldspar,Custer
E: 21.30 silica
E: 16.90 borate,Gerstley
E: 8.80 calcium carbonate
E: 2.90 dolomite
E: 2.3 copper carbonate
E: 0.8 Bentonite
F: gloss
H: Alisa Clausen: A stable, smooth, bright and clear, gloss greenish turquoise glaze. Iron flecks came clearly though glaze. Slight,
slight streaking and pooling in bottom half of test bowl. Not a big colour or covering difference where double dipped. Replacing G.B.
with Colemanite produced the same results, as did replacing G.B. with a local frit.

A: Korean Crawl
C: 6
E: 60 feldspar,potash
E: 26 magnesium carbonate
E: 10 silica
E: 10 calcium carbonate
E: 7 tin dioxide
E: 4 lithium carbonate
F: matte
H: Alisa Clausen: result similar to Wilson Textured Crawl, but whiter in colour and all matt. No texture, extremely thick and covering.

A: Clarke Anthracite
B: Chris Clarke
C: 6
E: 35 feldspar,potash
E: 19 silica
E: 17 zinc oxide
E: 17 calcium carbonate
E: 12 ball clay
E: 10 iron oxide,red
E: 5 rutile
E: 1 cobalt oxide
F: semigloss
H: Alisa Clausen: very dark, smooth brown to black semi gloss, no discernable difference where dipped once or twice.

A: Martens Ultra Clear
B: Tony Martens
B: similar oxides to Edwards E-Z 5 Base and Hesselberth Floating Green
C: 6
E: 30 frit,Ferro 3134
E: 25 kaolin,EPK
E: 20 feldspar,Forshammer
E: 15 silica
E: 10 Wollastonite
F: gloss
H: Alisa Clausen: absolutely clear gloss, stable. Iron flecks showed through slightly streaking.

A: Edwards Dolomite Matte
B: William Edwards
C: 6
E: 40 frit,Ferro 3124
E: 30 kaolin,EPK
E: 20 dolomite
E: 10 silica
F: semigloss
H: Alisa Clausen: a stable semi gloss with a slightly greenish tinge throughout. Covering, although the iron flecks were visible and
slightly streaking.

A: Edwards Semigloss Base
B: William Edwards
C: 6
E: 40 frit,Ferro 3134
E: 30 kaolin
E: 20 Wollastonite
E: 10 ball clay,OM-4
E: 8 tin dioxide
F: semigloss
H: Alisa Clausen: used TWVD ball clay for OM4. A stable, white, semi gloss glaze. the edges are very orangey and toasty. The iron
flecks showed through the glaze with a lot of nice streaking and falling. Cobalt wash also showed through with indefinite borders.

A: Martens Oatmeal
B: Lela Martens
C: 6
E: 51.6 feldspar,Custer
E: 18.8 calcium carbonate
E: 15.4 kaolin
E: 10 dolomite
E: 8.6 zinc oxide
E: 5.6 silica
E: 2 rutile
E: 1.1 nickel oxide,black
F: semigloss
H: Alisa Clausen: A semi gloss to gloss, looks like two glazes over each other. There is a dolomite white ground with a brown, syrup
looking glaze over it that breaks and streaks. There are two brown gloss swells at the bottom edge of the glaze line that are almost
drips.

A: Martens Eggshell Matte
B: Lela Martens
C: 6
E: 47 feldspar,Custer
E: 19 kaolin
E: 14 calcium carbonate
E: 10 dolomite
E: 10 borate,Gerstley
F: semimatte
H: Alisa Clausen: A stable, covering, semi matt. Some areas are slightly more matt than the general surface and there are some glossy
spots where glaze is thickest. Nice feel.

A: Behrens Honey Brown
B: Richard Behrens Icy Blue Matte
C: 6
E: 52.8 feldspar,potash
E: 15.8 barium carbonate
E: 12.1 zinc oxide
E: 9.1 silica
E: 5.3 calcium carbonate
E: 4.9 kaolin
E: 3 nickel oxide,black
F: gloss
G: potentially toxic
H: Alisa Clausen: A stable, gloss, honey brown.

A: Behrens Satin Matte
B: Richard Behrens Glaze Projects
C: 6
E: 34.9 feldspar,potash
E: 25.8 zinc oxide
E: 22.6 silica
E: 12.6 calcium carbonate
E: 4.1 kaolin
F: matte
H: Alisa Clausen: A very matt, milky white, covering glaze. Resembles white sugar icing. Where extremely thick, a large drip and
bulb at the end left to fire, it ran. Otherwise it has a liquid porcelain look and feel.

A: Behrens Greenish Slip
B: Richard Behrens Glaze VII Ceramic Glazemaking
C: 6
E: 84.1 slip,Albany
E: 9.8 zinc oxide
E: 5.2 kaolin
E: 0.9 lithium carbonate
F: matte
H: Alisa Clausen: used Oldenwalder clay for Albany slip. A dry, bright matt glaze that is greenish tan in colour Where thickest, the
glaze breaks into small fractures, but not an exact crawl.

A: Behrens Barium Base
B: Richard Behrens Barium Glaze VI Glaze Projects
C: 6
E: 31.5 silica
E: 24.7 nepheline syenite
E: 21.5 barium carbonate
E: 12.4 strontium carbonate
E: 7.1 kaolin
E: 2.8 calcium carbonate
F: gloss
G: crazing,potentially toxic
H: Alisa Clausen: a bright glaze, crazed on my clay body.

A: Behrens Barium Base Green
C: 6
E: 100 Behrens Barium Base
E: 3 copper carbonate
F: gloss
G: crazing,potentially toxic
H: Alisa Clausen: a glossy medium to dark green, bright in colour. Shows signs of possible running where thickest. Crazed on my clay
body.

A: Behrens Barium Base Brown
C: 6
E: 100 Behrens Barium Base
E: 1.5 nickel oxide,black
F: gloss
G: crazing,potentially toxic
H: Alisa Clausen: a soft brown gloss that did not show any signs of movement on the tile where thickest. Crazed on my clay body.

A: Behrens Brown Slip
B: Richard Behrens Ceramic Glazemaking
B: similar oxides to Zakin Mouse Black Slip
C: 6
E: 87 slip,Albany
E: 9.8 Wollastonite
E: 3.2 frit,Hommel 14
E: 2.0 Bentonite
F: gloss
H: Alisa Clausen: used Oldenwalder clay for Albany slip. A glossy, tenmoku like glaze, with a brown ground and a lot of black
spotting and blotching. Stable on test tile, with a smooth surface.

A: Behrens Base 1
B: Richard Behrens Glaze XI Ceramic Glazemaking
C: 6
E: 39.7 feldspar,potash
E: 28.6 calcium carbonate
E: 17.9 silica
E: 13.8 kaolin
F: semigloss
H: Alisa Clausen: A satin semi gloss glaze, transparent, showed no movement on test tile in thick or thin areas.

A: Behrens Stony Matte
B: Richard Behrens Glaze 1 Ceramic Glazemaking
B: similar oxides to Blatant Blue, Britt Blue Celadon, Santerre Stable Blue, Clarke Simple Blue and Reduction New Blue
C: 6
E: 40 feldspar,potash
E: 30 silica
E: 20 calcium carbonate
E: 10 kaolin
F: matte
H: Alisa Clausen: a stony matt transparent glaze, milky in colour where thickest. Where thinner, the glaze is more glossy, completely
transparent. Looks stable on tile.

A: Behrens Base 5
B: Richard Behrens Barium Glaze V Glaze Projects
C: 6
E: 34.2 barium carbonate
E: 26.8 feldspar,potash
E: 21.7 silica
E: 9.5 kaolin
E: 7.8 zinc oxide
F: matte
G: potentially toxic

A: Behrens Base 5 Green
C: 6
E: 100 Behrens Base 5
E: 3 copper carbonate
F: matte
G: potentially toxic
H: Alisa Clausen: a green to turquoise matt glaze, with some blue streaking where thickest. Good to the touch, nice matt. Could see
signs of movement where very thick along bare margin on tile, but no running. Behrens notes that in high content Barium glazes with
2-3 copper can give a strong ultramarine colour. Could see traces of this in the thick blue streaking.

A: Behrens Base 5 Brown Blue
C: 6
E: 100 Behrens Base 5
E: 1.5 nickel oxide,black
F: matte
G: potentially toxic
H: Alisa Clausen: matt and smooth. Colour is a dark beige to brown with dark blue spotting. Where very thick, boarded pinholing, but
have an intense dark violet to black colour. Behrens notes that the addition of nickel to high barium glazes can sometimes result in a
dramatic midnight blue pooling. The blue spotting could possibly give this pool in a bowl.

A: Behrens Pearl White
B: Richard Behrens glaze XVI Ceramic Glazemaking
C: 6
E: 41.5 silica
E: 21.1 kaolin
E: 18.7 zinc oxide
E: 8.6 lithium carbonate
E: 6.2 titanium dioxide
E: 3.9 strontium carbonate
F: gloss
H: Alisa Clausen: a very lively mottled and streaking white glaze, with a pearl fluidness throughout. Although the glaze shows a lot of
movement, it did not run and is nicely understated in colour variations. Try this glaze on a wide rim of a bowl, over a more stable, matt
glaze, for an interesting contrast.

A: Behrens Reddish Brown Slip
B: Richard Behrens Glaze XVII Ceramic Glazemaking
C: 6
E: 83.1 slip,Albany
E: 10.7 lithium carbonate
E: 6.2 rutile
E: 2 Bentonite
F: matte
H: Alisa Clausen: used Oldenwalder clay for Albany slip. A brown colour more pleasing than chocolate, rather a reddish brown. A
satin matt surface, more matte where thinner. No movement in glaze.

A: Behrens Titanium White
B: Richard Behrens Titanium Glaze V Glaze Projects
C: 6
E: 41.3 feldspar,potash
E: 26.9 silica
E: 14.9 calcium carbonate
E: 12.0 zinc oxide
E: 5.0 titanium dioxide
E: 4.9 kaolin
F: gloss
H: Alisa Clausen: a gloss surface with a very hard white on top of a dark beige ground. Breaks very nicely over texture, giving a lot of
play between the white and the darker ground. Looks a bit fuzzy or hare-like in surface. Smooth surface.

A: Behrens Barium Matte
B: Richard Behrens Glaze IV Ceramic Glazemaking
C: 7
E: 33.2 silica
E: 29.2 nepheline syenite
E: 13 barium carbonate
E: 13 calcium carbonate
E: 4.8 strontium carbonate
E: 4.2 kaolin
E: 1.3 zinc oxide
E: 1.3 magnesium carbonate
F: matte
G: potentially toxic
H: Alisa Clausen: underfired at cone 6. At cone 7, a stony, flat matt white that has a nice surface texture, although no crackle to be
seen by the eye.

A: Behrens High Magnesia
B: Behrens Ceramic Glazemaking
C: 6
E: 54.5 spodumene
E: 45.5 talc
F: semimatte
H: Alisa Clausen: a dense, stony, light brown with a pale yellowish ground glaze. This could be something for large sculptural pieces,
as it shows texture through and clings very closely to the clay body with a truly earthy and neutral colour. Slightly rough surface.

A: Edwards Red
B: William Edwards Red #3
B: similar oxides to Wine Red, Rodgers Wine Purple and Chrome Tin Red-Green
C: 6
E: 26 silica
E: 24 frit,Ferro 3134
E: 20 calcium carbonate
E: 16 kaolin,EPK
E: 10 nepheline syenite
E: 5 tin dioxide
E: 2.5 talc
E: 1.5 feldspar,G-200
E: 0.35 chrome oxide
F: gloss
H: Alisa Clausen: A smooth gloss glaze, with an underlying grey to pink fluid colours under gloss shell. Some signs of burgundy
where thickest at top of tile. Stayed where dipped and no discernable difference where thicker. I believe, like the Rosenrot, I should let
this glaze soak longer before using to get the deep burgundy. However, it is quite understated and nice on this test.

A: Goodrich Cranberry
B: Don Goodrich
B: similar oxides to Chrome Tin Base Raspberry, Jeannie Purple and Rosenrot Red 4
C: 6
E: 36.5 silica
E: 25 nepheline syenite
E: 18.5 calcium carbonate
E: 10.5 borate,Gerstley
E: 9.5 kaolin,EPK
E: 7.5 tin dioxide
E: 0.325 chrome oxide
F: gloss
H: Alisa Clausen: A hazy pink gloss. No difference where double dipped. Iron flecks came through and glaze stayed where applied.
Adding 10 alumina hydrate matted it with a slightly dry texture.

A: Hamer Matte Brown
B: Hamer Lime matt orange-brown
C: 6
D: hold 1 hour at 900C
E: 46 stone,Cornwall
E: 28 calcium carbonate
E: 14 kaolin
E: 7 iron oxide,red
E: 5 tin dioxide
F: matte
H: Alisa Clausen: a mat brown glaze, with greenish black where thickest in lowest areas textured patterns. Stayed where applied and
has a good feel. Despite lower firing temperature than suggested, glaze is well melted and has a very flat, smooth surface.

A: Tyler Amber Slip
B: Richard Zakin
C: 6
E: 80 slip,Albany
E: 10 borate,Gerstley
E: 10 nepheline syenite
F: semigloss
H: Alisa Clausen: used Oldenwalder Clay for Albany Slip. A shiny matt rust brown glaze. Light orange where thin, dark sienna brown
where thickest. Stayed where applied.

A: Cooper Barium Pink Blue
B: Emmanuel Cooper, Hamer and Hamer, page 401
C: 6
D: soak at 900C for one hour
E: 40 barium carbonate
E: 35 feldspar,Forshammer
E: 15 zinc oxide
E: 5 kaolin
E: 5 silica
E: 2 nickel oxide,black
F: matte
G: potentially toxic
H: Alisa Clausen: an example of the blues, pinks and greens that Emmanuel Cooper says are possible with a glaze mix that has 1-3%
nickel, 20-50% barium carbonate and 10% zinc oxide. A never by me seen before tan matt with medium blue and moss green
speckling where once dipped, and a tan ground with larger pink, almost fuschia, pooling and speckling where double dipped. The
overall surface is flat and matt, and the pink speckling looks lichen like. Although this glaze is so high in barium, I would like to see it
on a bigger, textured pot. Stayed where it was applied.

A: Sharon Cobalt Blue
B: Ababi Sharon
B: same oxides as Violet Semigloss
C: 6
E: 41.4 nepheline syenite
E: 27 quartz
E: 11.7 dolomite
E: 10 borate,Gerstley
E: 5.4 magnesium carbonate
E: 4.5 calcium carbonate
E: 1 cobalt oxide
F: gloss
H: Alisa Clausen: Cobalt blue gloss.

A: Zakin Soft Tan Matte
B: Richard Zakin
C: 6
D: soak at 900C for one hour
E: 40 feldspar,soda
E: 22 zirconia
E: 14 dolomite
E: 14 spodumene
E: 10 ball clay
F: matte
H: Alisa Clausen: A smooth, Dolomite off-white matt. Nice surface.

A: Clarke Strontium Matte Base
B: Chris Clarke
C: 6
D: soak at 900C for one hour
E: 60 nepheline syenite
E: 20 strontium carbonate
E: 10 ball clay
E: 9 silica
E: 1 lithium carbonate
F: matte
H: Alisa Clausen: good base for textured work

A: Clarke Strontium Matte Base Bronze
B: similar oxides to Pinnell Weathered Bronze
C: 6
D: soak at 900C for one hour
E: 100 Clarke Strontium Matte Base
E: 5 titanium dioxide
E: 5 copper carbonate
F: matte
H: Alisa Clausen: a thick, matt patina green glaze, with movement and some black streaking. Looks like patinad bronze as Chris
suggests. Paint or dip thickly for strongest greens, otherwise it is browner. Stays where applied and opaque.

A: Clarke Strontium Matte Base Blue Green
C: 6
D: soak at 900C for one hour
E: 100 Clarke Strontium Matte Base
E: 4 rutile
E: 4 cobalt carbonate
E: 2 chrome oxide
F: matte
H: Alisa Clausen: a matt Blue and Green glaze. This glaze is interesting because it is not blue/green like a teal, it changes from blue to
green on the surface. Very subtle changes and a smooth matt surface.

A: Clarke Strontium Matte Base Graphite
C: 6
D: soak at 900C for one hour
E: 100 Clarke Strontium Matte Base
E: 8 copper carbonate
F: matte
H: Alisa Clausen: a dark grey matt where thickest, breaking a bit greener where thinner. Also a smooth surface with subtle colour
changes from grey to green grey.

A: Debrue Bronze
B: Mike Debrue
C: 6
E: 50 slip,Albany
E: 35 manganese dioxide
E: 15 copper oxide,black
E: 10 alumina hydrate
F: matte
H: Alisa Clausen: used Oldenwalder clay for Albany slip. A dark brown to black iron glaze with crystals typical of iron oversaturation.
Matt where thinner, crystalized and porous looking where thickest. Some movement in surface and could run.

A: Zirconia 50/50 Slip
B: Stephanie
C: 6
E: 50 borax
E: 50 zirconia
F: rough
G: splitting
H: Alisa Clausen: a soft looking, but hard as stone rough, textured but smooth to touch surface. This slip is very interesting, because
you can paint it on and then, if you choose to brush some off or scratch into it, the slip holds your markings. It can be applied very
thickly and I got some splitting in the surface, but is very well attached to pot. Looks rocky and porous where thickest and whiter and
more translucent where thinnest. I cannot describe all the variables and nuances of this slip. It is very exciting and gives a subtle but
screaming gorgeous surface over my orange clay body. It colours well and it is possible to colour with stains and paints after the
firings. It is porous in some areas where really thick and I am sure very receptive to that sort of after firing handling. Where it came in
contact with ToDo white matt, it fused well to give yet another surface, a matt, smooth hard surface. Excellent with colorants that are
fluxes. Cobalt gave it a slightly more melted surface, with a grey and blue colour, good feel, handsome, understated blue. Stains fire
more or less to the same colour they are in the slurry, but dry as the original surface.

A: Tenmoku Gold 2
B: same oxides as Red Brown Tenmoku
C: 6
D: soak at 900C for one hour
E: 59.8 stone,Cornwall
E: 9.8 iron oxide,red
E: 7.8 calcium carbonate
E: 6.9 dolomite
E: 5.4 silica
E: 5.4 lithium carbonate
E: 2.9 frit,Ferro 3134
E: 2.0 kaolin,EPK
F: matte
H: Alisa Clausen: used frit 623 for frit 3134. A semi mat tenmoku glaze. Stayed where applied. The glaze is matter and browner where
applied very thick. Where it is dipped once, it is a semi mat, lively black and brown glaze.

A: Barringer Super Dry Matte
B: Ceramics Monthly April, 2001
C: 6
D: soak at 900C for one hour
E: 60 nepheline syenite
E: 15 strontium carbonate
E: 8 kaolin,calcined
E: 6 silica
E: 6 lithium carbonate
E: 5 borate,Gerstley
F: matte
H: Alisa Clausen: a white mat glaze. Where very thick, it had grey, glassy streaking. Smooth surface. Iron spots from glaze visible in
glaze. Swelled but did not run on bottom edge of test.

A: Barringer Metallic Black
B: Ceramics Monthly April 2001
B: same oxides as Black Gloss, similar to Frogpond Metallic Black, Black Semigloss and Reed Glory Black
C: 6
E: 78.86 feldspar,potash
E: 10.75 borate,Gerstley
E: 5.48 calcium carbonate
E: 4.91 kaolin
E: 4.14 copper carbonate
E: 4.14 manganese dioxide
E: 2.07 cobalt oxide
F: metallic
H: Alisa Clausen: a thick and covering metallic black. The truest black grey metallic black I have tried. Very good covering and
smooth surface. Has blue iridescent spots (oil spots).

A: Barringer Yellow Oxide
B: similar oxides to Yellow Oxide
C: 6
D: soak at 900c for one hour
E: 31.52 kaolin
E: 28.26 frit,Ferro 3110
E: 18.48 zinc oxide
E: 17.39 silica
E: 4.35 tin dioxide
E: 4.35 lithium carbonate
E: 4.35 iron oxide,red
E: 0.54 ochre
E: 0.44 copper carbonate
F: semimatte
H: Alisa Clausen: used Frit 623 for 3110. A smooth semi matt that stayed where applied. There is a lot of movement and streaking in
the surface. Base colour of glaze is a dark mustard yellow with a lot of brown and rust streaking.

A: Barringer Slip
B: Ceramics Monthly April 2001 Mary Barringer RC slip
C: 6
D: soak at 900C for one hour
E: 40 clay,Redart
E: 30 calcium carbonate
E: 20 feldspar,F-4
E: 10 silica
F: matte
H: Alisa Clausen: A flat, dry slip with a toasty colour overall.

A: Barringer Glassy Slip
B: Ceramics Monthly, April 2001
C: 6
E: 80 lithium carbonate
E: 15 Bentonite
E: 5 borate,Gerstley
F: semigloss
G: very high expansion, may have crazing or adhesion problems
H: Alisa Clausen: a glassy white slip, white semi mat where thinner, greenish brown and glassy where thick.

A: Barringer White Slip
B: Ceramics Monthly April 2001 Barringer Dense White Engobe
C: 6
D: soak at 900C for one hour
E: 40 zirconia
E: 30 ball clay
E: 20 nepheline syenite
E: 10 frit,Ferro 3110
E: 2 Bentonite
F: matte
G: underfired
H: Alisa Clausen: used frit 623 for Frit 3110. A dry white slip.

A: Barringer Redart Slip
B: Ceramics Monthly April 2001
C: 6
E: 80 clay,Redart
E: 10 lithium carbonate
E: 10 spodumene
E: 2 iron oxide,red
F: cratered
H: Alisa Clausen: used Oldenwalder clay for Redart. A bubbling iron red slip with craters throughout.

A: Barringer Burlington Base
B: Ceramics Monthly April 2001
C: 6
D: soak at 900C for one hour
E: 25.43 ball clay
E: 22.38 slip,Albany
E: 20.35 feldspar,soda
E: 20.3 lithium carbonate
E: 12.21 calcium carbonate
E: 12.21 zirconia
E: 5.39 strontium carbonate
F: matte
H: Alisa Clausen: A dry, mat, light grey glaze.

A: Barringer Sheen-O
B: Ceramics Monthly April 2001
B: same oxides as Reduction Shino
C: 6
E: 54.5 nepheline syenite
E: 22.8 spodumene
E: 14.9 ball clay
E: 4.9 borate,Gerstley
E: 2.9 ash,soda
E: 0.5 chrome oxide
F: gloss
G: crazing
H: Alisa Clausen: a light orangey and white shino looking glaze, glossy but not glassy. Crazed on my clay body.

A: Edwards E-Z 5 Base
B: William Edwards
B: similar oxides to Martens Ultra Clear and Hesselberth Floating Green
C: 6
E: 30 frit,Ferro 3134
E: 25 feldspar,G-200
E: 20 kaolin,EPK
E: 14 silica
E: 10 Wollastonite
F: gloss
H: Alisa Clausen: used Frit 623 for Frit 3134, Forshammer feldspar for G-200. Clear gloss glaze

A: Edwards E-Z 5 Base Black Majick
C: 6
E: 100 Edwards E-Z 5 Base
E: 10.5 iron oxide,red
E: 2.5 cobalt carbonate
F: gloss
H: Alisa Clausen: a glossy black glaze, semi mat where thinner, glossy where thick.

A: Edwards E-Z 5 Base White Majick
C: 6
E: 100 Edwards E-Z 5 Base
E: 8 tin dioxide
F: gloss
H: Alisa Clausen: a white glossy glaze, that broke clear over the texture on test.

A: Edwards E-Z 5 Base Blue Monkey
C: 6
E: 100 Edwards E-Z 5 Base
E: 3 cobalt oxide
E: 3 rutile
F: gloss
H: Alisa Clausen: glossy bluish glaze with green and black variations overall. Where thickest, glaze is green like a thick and overfired
floating blue, but green is a pleasant green. A lot of colour play in surface. Some high spots of bright blue.

A: Cast Iron
C: 6
E: 50 frit,Ferro 3134
E: 25 kaolin,EPK
E: 25 silica
E: 25 iron oxide,red
E: 5 rutile
G: bubbling
H: Alisa Clausen: used frit 623 for 3134. A dark brown iron glaze with some bubbling and iron crystallization seen typically with iron
oversaturation.

A: Golden Fake Ash
B: similar oxides to Sharon Golden Ash
C: 6
E: 28 clay,Redart
E: 25 dolomite
E: 21 ball clay,OM-4
E: 10 borate,Gerstley
E: 9 strontium carbonate
E: 5 ash,bone
E: 2 lithium carbonate
F: semigloss
H: Alisa Clausen: used local ball clay for OM4. A dry, mattish light brown glaze with some gloss where thickest.

A: Zinc 50/50
C: 6
E: 50 borax
E: 50 zinc oxide
F: matte
H: Alisa Clausen: a smooth, hard, semi mat glaze. Base colour is white, with some yellow spotting. Coloured with ochre resulted in
same with more of a yellow colour.

A: Ball Clay 50/50 Slip
C: 6
E: 50 borax
E: 50 ball clay
F: matte
H: Alisa Clausen: a dry slip, with small pebbling in surface. Raw white colour with some orange. Coloured with ochre resulted in the
same with a dark orange colour.

A: Clay 50/50 Slip
C: 6
E: 50 borax
E: 50 kaolin
F: matte
H: Alisa Clausen: a super dry slip with a hard and rough surface. Raw white in colour. Coloured with ochre resulted in the same but
with a very orange and toasty colour.

A: Tin 50/50 Slip
C: 6
E: 50 borax
E: 50 tin dioxide
F: matte
H: Alisa Clausen: very similar to Clay 50/50 Slip, but deep richer in colour. Surface is smoother.

A: Magnesia 50/50 Slip
C: 6
E: 50 borax
E: 50 magnesium carbonate
F: matte
H: Alisa Clausen: a dry glaze with surface that has a sparkle where thicker. Some small bubbling where very thickly applied. Base
colour is raw white with toasty nuances. Coloured with ochre resulted in similar to the above but overall toasty brown.

A: Dolomite 50/50 Slip
C: 6
E: 50 borax
E: 50 dolomite
F: matte
H: Alisa Clausen: a dry slip that is raw white and toasty in colour. Coloured with ochre resulted in a dark toasty brown semi mat.

A: Calcium carbonate 50/50 Slip
C: 6
E: 50 borax
E: 50 calcium carbonate
F: matte
H: Alisa Clausen: a very dry slip toasty in colour. Coloured with ochre resulted in similar to Dolomite 50/50 Slip but darker in colour.

A: Titania 50/50 Slip
C: 6
E: 50 borax
E: 50 titanium dioxide
F: matte
H: Alisa Clausen: a dry slip that is pebbly and smooth. Base colour is raw white with toasty nuances. Coloured with rutile resulted in
same but darker overall.

A: Iron Slip
C: 6
E: 50 ball clay
E: 25 borax
E: 25 iron oxide,red
F: matte
H: Alisa Clausen: a dry, oversaturated iron brown slip. Very dry with some pebbling where very thick.

A: Wilson Borax Slip
B: Lana Wilson
C: 6
E: 57 kaolin
E: 29 silica
E: 14 borax
F: matte
H: Alisa Clausen: a mat, dry, white slip.

A: Clausen Snowflake
B: Chris Clarke Snowflake, revised
C: 6
E: 35 feldspar,Forshammer
E: 20 Wollastonite
E: 17 zinc oxide
E: 16 silica
E: 12 ball clay
E: 3 copper carbonate
E: 2 rutile
E: 1 zirconia
F: gloss
H: Alisa Clausen: Streaking and movement in a gloss surface. Pools to attractive medium, bright blue. Stayed where glazed.

A: Peacock Blue 1
B: Peacock Blue revised by Alisa Clausen
C: 6
E: 40 feldspar,Feldshammer
E: 18 Wollastonite
E: 15 ball clay
E: 15 zinc oxide
E: 12 silica
E: 10 titanium dioxide
E: 1 cobalt oxide
E: 1 copper oxide,black
F: gloss
H: Alisa Clausen: same greenish brown background as Peacock Blue. However, this version produced pools of light blue instead of the
originals deeper blues. Much more contrast in the greens, blues and browns. On a slightly textured surface looks very much like its
name. Glaze stayed where dipped. Glossier surface than original semi matt.

A: Peacock Blue
C: 6
E: 40 feldspar,potash
E: 20 silica
E: 15 ball clay
E: 15 calcium carbonate
E: 15 zinc oxide
E: 10 titanium dioxide
E: 1 copper oxide,black
E: 0.75 cobalt oxide
F: semimatte
H: Alisa Clausen: greenish brown background with pools of deep blue.

A: Bailey Orange
B: Mike Bailey
B: similar oxides to Penland Red Orange and Bailey Red Orange
C: 6
E: 46.7 feldspar,potash
E: 16.9 talc
E: 15 ash,bone
E: 11.4 silica
E: 10 iron oxide,red
E: 4 kaolin
E: 4 lithium carbonate
E: 2 Bentonite
F: gloss
H: Alisa Clausen: Gloss surface glaze that covered well. No discernable difference where dipped twice. It is a rich, medium brown
