Repository: a0082273/glaze_color_prediction

Data of this repository are from Grazy(http://help.glazy.org/about/#about-the-software)

File: database/glaze/glaze.html (part 5 of 7)
The Sankey Glaze Database
with very vivid orange streaking throughout. Surface is fluid but not runny. The oranges are very bright. With 10 ochre, same base
colour, but no orange streaking. Instead the glaze has a creamy yellow cast where thickest.

A: ToDo Slip
B: Alisa Clausen derived from ToDo White
C: 6
E: 50 nepheline syenite
E: 25 kaolin
E: 19 ball clay
E: 12 zirconia
E: 6 Wollastonite
F: matte
H: Alisa Clausen: a very dry white glaze or a white slip with additives.

A: Clausen Simple Blue
B: Clarke Simple Blue revised
C: 6
E: 38 feldspar,Forshammer
E: 29 silica
E: 23 Wollastonite
E: 10 kaolin
E: 2 cobalt oxide
E: 1 tin dioxide
F: gloss
H: Alisa Clausen: a shiny but not glassy, cobalt blue glaze, medium blue in colour and even covering. Stayed where glazed. Slightly
darker and slightly less glossy than original recipe.

A: Black Friday
B: Jeff Zamek
C: 6
E: 20 nepheline syenite
E: 15 calcium carbonate
E: 18 kaolin,EPK
E: 20 frit,Ferro 3134
E: 17 silica
E: 10 ash,bone
E: 12 stain
F: semimatte
H: Alisa Clausen: Jeff used Mason 6600 stain. Semi matt black glaze. Stayed where put and no discernable difference where double
dipped. Very smooth surface.

A: Hansen 20Wx5 Base Cream Orange Green
B: colorants from Karen Starshine Aqua
C: 6
E: 100 Hansen 20Wx5 Base
E: 4 rutile
E: 5 copper carbonate
F: gloss
H: Alisa Clausen: fluid but not runny, cream coloured base with streaking of orange and greenish hues. Could be a good over glaze.
Gloss surface. Pooled cream and went transparent over high parts of texture. Orange speckling is interesting.

A: Hansen 20Wx5 Base Metallic Black
B: colorants from M.B. Metallic Black
C: 6
E: 100 Hansen 20Wx5 Base
E: 4 copper carbonate
E: 4 manganese dioxide
E: 2 cobalt oxide
F: metallic
H: Alisa Clausen: metallic black surface, but not as dense as original glaze. No movement. A good black.

A: Hansen 20Wx5 Base Cobalt Blue
C: 6
E: 100 Hansen 20Wx5 Base
E: 3 cobalt carbonate
E: 2 rutile
E: 1 zirconia
F: gloss
G: runs
H: Alisa Clausen: very glossy cobalt blue, runny. No good.

A: Hansen 20Wx5 Base Bottle Green
C: 6
E: 100 Hansen 20Wx5 Base
E: 3 copper carbonate
F: gloss
H: Alisa Clausen: light green, glassy, gloss. Moved, but did not run. Looks like it could. Bottle glass green.

A: Hansen 20Wx5 Base Green Brown Streaks
C: 6
E: 100 Hansen 20Wx5 Base
E: 5 copper carbonate
E: 4 rutile
F: gloss
G: crazing
H: Alisa Clausen: streaky, fluid. slightly runny gloss, with green and brownish streaks. Some cream mottling in overall background
colour. Crazed where very, very thick.

A: Hansen 20Wx5 Base Greenish Brown
B: colorants from Chris Wolffs Cream Gloss
C: 6
E: 100 Hansen 20Wx5 Base
E: 3 rutile
E: 2 iron oxide,red
F: semimatte
H: Alisa Clausen: semi matt surface, with brown ground. Thickest areas creamy and also greenish brown. A nice surface. with
movement, but stayed where put.

A: Hansen 20Wx5 Base Greenish Black
B: colorants from Shiny Soft Green with Pink Specs
C: 6
E: 100 Hansen 20Wx5 Base
E: 6 zinc oxide
E: 3 copper carbonate
F: semimatte
H: Alisa Clausen: a semi matt hard surface with an overall greyish black ground. Green streaking and pooling. The edges of the
streaking are fuzzy and undefined. Has a slightly metallic look. A patina like glaze that is not dry like Pete Pinnels great bronze glaze,
but instead has a smooth, waxy feel.

A: Zakin Mouse Black Slip
B: Richard Zakin
B: similar oxides to Behrens Brown Slip
C: 6
E: 85 slip,Albany
E: 10 Wollastonite
E: 5 nepheline syenite
F: semimatte
H: Alisa Clausen: used Oldenwalder clay for Albany slip. Semi matt, super smooth surface. Very dense black glaze. No movement.
Very opaque.

A: Rosie Rust Brown
B: Rosie Red
B: similar oxides to Litman Red Brown and Randy Red Revised
C: 6
E: 31.7 borate,Gerstley
E: 29.7 silica
E: 19.8 feldspar,F-4
E: 15 iron oxide,red
E: 13.9 talc
E: 5.0 kaolin
F: gloss
H: Alisa Clausen: Dark brown gloss with rust coloured spots where glaze lay lowest and thickest. Black gloss where glaze went over
high spots and where thinnest. Will re-fire in bisque to see if it goes redder.

A: Render Satin Matte
B: Heino Render
B: similar oxides to Stonehenge Blue
C: 6
D: cool 100C per hour to 900C
E: 30 feldspar,potash
E: 20 nepheline syenite
E: 17 calcium carbonate
E: 14 kaolin
E: 9 zinc oxide
E: 5 silica
E: 4 borate,Gerstley
E: 4 rutile
E: 2 Bentonite
F: matte
H: Alisa Clausen: Covering white satin matt, with yellow running streaks throughout. Pooled slightly at bottom of tile with a yellow
glassy glaze. Burgundy stain, cobalt oxide and RIO stripes all showed through the base with very soft edges. The cobalt turned green
where very saturated in the middle of the stripe. Over the both the cobalt and RIO, the streaking of this glaze is very apparent. It pulled
a lot of the oxide stripes right down to the bottom of the test tile.

A: Purple Mauve Pink
B: Ababi Sharon
C: 6
E: 30 kaolin
E: 29 feldspar,Custer
E: 18 calcium carbonate
E: 12 silica
E: 11 frit,Ferro 3134
E: 7.5 tin dioxide
E: 0.32 chrome oxide
F: semimatte
H: Alisa Clausen: Semi matt light, burgundy pink, with glossy areas where thicker. A covering glaze where the iron spots came
through the glaze noticeably, speckled but not blotchy.

A: Purple Mauve Pink 1
B: modified Purple Mauve Pink
C: 6
E: 30 kaolin
E: 29 feldspar,Custer
E: 18 borax
E: 12 silica
E: 11 frit,Ferro 3134
E: 7.5 tin dioxide
E: 0.32 chrome oxide
F: semimatte
H: Alisa Clausen: A glossier glaze than Purple Mauve Pink, with a distinctly celedon green ground, with very dark burgundy red areas
where thickest.

A: Chappell Clear Semigloss
B: similar oxides to Alfred White
C: 6
E: 45.7 feldspar,F-4
E: 15.2 silica
E: 12.9 borate,Gerstley
E: 12.7 talc
E: 9 dolomite
E: 4.5 kaolin,EPK
E: 1 Bentonite
F: semigloss
H: Alisa Clausen: Clear semi gloss. Lines of burgundy stain, RIO and cobalt oxide all came well through the glaze, with stable edges.
Has a satiny feel.

A: Broken Blue
B: www.frogpondpottery.com
B: similar oxides to Mayan Blue
C: 6
E: 50 borate,Gerstley
E: 35 silica
E: 15 kaolin,EPK
E: 3 copper carbonate
E: 1.5 cobalt carbonate
E: 1 rutile
F: gloss
H: Alisa Clausen: a well covering medium to dark blue gloss glaze. Has a very nice fuzzy or hazy texture under the surface of the
gloss. Where thicker, it fuzzes up more under the surface to give entire areas of breaking lighter blues. A lot of changing nuances over
the entire surface. Stayed where glazed.

A: Red Brown Tenmoku
B: www.frogpondpottery.com
B: similar oxides to Tenmoku Gold 2 and Tenmoku Gold
C: 6
E: 61 stone,Cornwall
E: 10 iron oxide,red
E: 8 calcium carbonate
E: 7 dolomite
E: 5.5 lithium carbonate
E: 5.5 silica
E: 3 borate,Gerstley
F: matte
H: Alisa Clausen: a red brown tenmoku glaze. Is lighter and brighter than Gibby Rose Tenmoku. Has some lighter yellowish streaking
with black spotting where thickest. Stayed where glazed.

A: Gibby Wild Rose Persimmon
B: www.frogpondpottery.com
B: similar oxides to MacMillian Wild Rose Tenmoku
C: 6
E: 61.5 nepheline syenite
E: 17.5 kaolin,EPK
E: 10.5 lithium carbonate
E: 10.5 ash,bone
E: 10.5 iron oxide,red
F: gloss
H: Alisa Clausen: a red brown gloss glaze, redder where thickest.

A: Xavier Warm Jade Green 1
B: www.Frogpondpottery.com revision by Ron Roy
C: 6
E: 22 feldspar,Custer
E: 21 silica
E: 20 kaolin,EPK
E: 16 frit,Ferro 3134
E: 12 calcium carbonate
E: 9 talc
E: 5 rutile
E: 1 copper carbonate
F: gloss
H: Alisa Clausen: A fluid but not dripping, glossy light jade green glaze that is transparent. Where thickest, the glaze moved and
streaked with lighter a celedon like green. A single whitish streak where very thick.
H: John Hesselberth: an extremely stable glaze, should be excellent for functional or decorative work.

A: Roy Black 3
B: Ron Roy
C: 6
E: 26 frit,Ferro 3134
E: 26 silica
E: 22 feldspar,Custer
E: 17 kaolin,EPK
E: 9 iron oxide,red
E: 5 talc
E: 4 calcium carbonate
E: 2 Bentonite
E: 2 cobalt carbonate
F: gloss
H: Alisa Clausen: Very smooth and glossy black glaze.

A: Roy Black 2
B: Ron Roy
C: 6
E: 27 silica
E: 26 frit,Ferro 3134
E: 21 feldspar,F-4
E: 17 kaolin,EPK
E: 9 iron oxide,red
E: 6 calcium carbonate
E: 3 talc
E: 1 cobalt carbonate
F: gloss
H: Alisa Clausen: A very glossy black, but slightly more lush and covering than Roy Black 3. Where it pooled in the crevices of the
tiles it has a very tiny bluish streaks.

A: Roy Black 1
B: Ceramics Monthly, Oct. 2003
C: 6
D: cool maximum rate to 800C hold 1 hour
E: 27 silica
E: 26 frit,Ferro 3134
E: 21 feldspar,F-4
E: 17 kaolin,EPK
E: 9 iron oxide,red
E: 6 calcium carbonate
E: 3 talc
E: 1 cobalt carbonate
F: gloss
H: Alisa Clausen: gloss black, breaks dark brown, very black where thick and shows no pooling of blue, brown or other. Very slight,
small iron brown crystals in a small area of test tile.

A: Frogpond Grey Green Matte
B: www.frogpondpottery.com
C: 6
E: 40.5 feldspar,Custer
E: 20 talc
E: 14.8 calcium carbonate
E: 12.4 borate,Gerstley
E: 12.3 kaolin,EPK
E: 7.9 zirconia
E: 4.8 copper carbonate
E: 1.2 Bentonite
F: matte
H: Alisa Clausen: A grayish green mat, with a well covering surface. Where very, very thick in the crevices of the tile, it dripped.
Otherwise it looks like a light olive green mat glaze that stayed above the line where it was dipped on the tile. This glaze is very mat
but not dry.

A: Frogpond Copper Green
B: www.frogpondpottery.com
C: 6
E: 33 silica
E: 28 feldspar,Custer
E: 19 calcium carbonate
E: 13 ball clay
E: 7 frit,Ferro 3195
E: 4.5 copper carbonate
F: semimatte
H: Alisa Clausen: A semi matt glaze that is well covering and stayed where glazed. A fine copper green colour, with a smooth surface.
A glaze I would like to test on larger ware.

A: Cream Breaking Red 1
C: 6
D: cool 100C per hour to 900C
E: 35 borate,Gerstley
E: 13 tin dioxide
E: 15 feldspar,Forshammer
E: 10 calcium carbonate
E: 10 silica
E: 5 barium carbonate
E: 2 iron oxide,red
F: semigloss
H: Alisa Clausen: a creamy white semi gloss glaze with small, very tight crystals throughout. It breaks red, just like the name. It is a
pinkish red, and in some areas a very pale rust red. Smooth surface and stayed where glazed.

A: Cream Breaking Red 2
C: 6
D: cool 100C per hour to 900C
E: 35 borate,Gerstley
E: 13 tin dioxide
E: 15 feldspar,Forshammer
E: 10 calcium carbonate
E: 10 silica
E: 5 strontium carbonate
E: 2 iron oxide,red
F: semigloss
H: Alisa Clausen: Very similar to Cream Breaking Red 1 in surface, but overall background colour is slightly more yellowish than
whitish cream.

A: Cream Breaking Red 3
C: 6
D: cool 100C per hour to 900C
E: 35 frit,Johnson Matthey 623
E: 13 tin dioxide
E: 15 feldspar,Forshammer
E: 10 calcium carbonate
E: 10 silica
E: 5 barium carbonate
E: 2 iron oxide,red
F: semigloss
H: Alisa Clausen: very similar to Cream Breaking Red 1, except it ran where very thick at one edge of test tile. Small tight crystal
formation very attractive. Has a surface like curdled milk, but very smooth. More ground between the tiny crystals, giving a slightly
grayer tone to overall glaze colour. CBR 1 had more red breaking than this tile.

A: Cream Breaking Red 4
C: 6
D: cool 100C per hour to 900C
E: 35 frit,Johnson Matthey 623
E: 13 tin dioxide
E: 15 feldspar,Forshammer
E: 10 calcium carbonate
E: 10 silica
E: 5 strontium carbonate
E: 2 iron oxide,red
F: semigloss
H: Alisa Clausen: a well covering cream white semi gloss glaze, with small tight crystals throughout. No red breaking on this tile and a
single drip where very thick on one edge of tile. Similar to CBR 3.

A: Frogpond Sapphire Blue
B: www.frogpondpottery.com
B: similar oxides to Sapphire Blue
C: 6
E: 42.6 frit,Ferro 3134
E: 25.5 kaolin,EPK
E: 25.5 feldspar,Custer
E: 15 silica
E: 4.3 rutile
E: 2.1 cobalt oxide
F: gloss
H: Alisa Clausen: Well covering light blue gloss, breaking darker blue with slightly greenish cast. A lot of movement in glaze, but
stayed where glazed. The thickest areas are light to medium cornflower blue and the thinnest areas are dark greenish in colour.

A: Clausen Glittering Brown
B: Alisa Clausen
C: 6
E: 55 frit,Johnson Matthey 169
E: 30 silica
E: 22 iron oxide,red
E: 15 talc
F: gloss
H: Alisa Clausen: a very glittery brown glaze that looks like fools gold in natural light. I have not often seen such a sparkle in a glaze
surface. It has a dark background surface with a copper sparkle. Looks like a Disney version of Tenmoku.

A: Deboos Teal Blue
B: Jane Deboos
C: 6
E: 35 nepheline syenite
E: 30 silica
E: 18 calcium carbonate
E: 12 frit,Ferro 3134
E: 8 tin dioxide
E: 5 ball clay,OM-4
E: 4 copper carbonate
F: gloss
H: Alisa Clausen: used local ball clay for OM4. A well covering gray toned teal blue gloss.

A: MacMillian Wild Rose Tenmoku
B: Ceramics Monthly 20 May 2000 Ian MacMillian
B: many versions in Clayart archives
B: same oxides as Gibby Wild Rose Persimmon and Gibby Wild Rose
C: 6
E: 55.7 nepheline syenite
E: 15.8 kaolin
E: 9.5 iron oxide,red
E: 9.5 lithium carbonate
E: 9.5 ash,bone
F: gloss
H: Alisa Clausen: red-brown, breaking black, smooth gloss tenmoku glaze. Very marked black edges on test tile.

A: Frogpond Green
B: www.frogpondpottery.com
B: same oxides as Charcoal Satin Matt
C: 6
D: cool 100C per hour to 900C
E: 31.7 kaolin,EPK
E: 31 frit,Ferro 3124
E: 23.2 Wollastonite
E: 14.1 silica
E: 5.5 rutile
F: gloss
H: Alisa Clausen: with 0.5 copper carbonate, light green smooth gloss with slightly pearly texture showing underneath the gloss, glaze
moved, and pooled around boarder where glaze was dipped up to on test tile. 1 copper, same as above, but slightly greener, the glaze
has larger streaks and shows pearly edges outlining the streaks, also pooled around glaze edge on tile. 2 copper, same as above. 5
copper, dark green gloss, from fine streaks can see glaze moved straight down tile and dripped off tile. I did not get a mat.

A: Frogpond Metallic Black
B: www.frogpondpottery.com
B: same oxides as Black Semigloss, similar to Barringer Metallic Black, Black Gloss and Reed Glory Black
C: 6
E: 78.9 feldspar,Custer
E: 10.7 borate,Gerstley
E: 5.5 calcium carbonate
E: 5 kaolin,EPK
E: 4 copper carbonate
E: 4 manganese dioxide
E: 3 cobalt carbonate
F: metallic
H: Alisa Clausen: a well covering black metallic glaze with a very smooth surface. This recipe and result is very similar to Mary
Barringer Metallic Black published in Ceramics Monthly.

A: Roy Berry Rust
B: Ron Roy revision of Berry Rust
B: similar oxides to Berry Rust 1
C: 6
E: 31 ball clay,OM-4
E: 19.5 frit,Ferro 3134
E: 18 silica
E: 14.5 talc
E: 9 ash,bone
E: 8.5 iron oxide,red
E: 8 nepheline syenite
F: gloss
H: Alisa Clausen: rust red brown covering gloss glaze. The glaze is a lighter brown where thickest and pools, and breaks a bright rust
red. Tenmoku like with some black speckling in the rust red ground. Smoothly melted.

A: Chappel Smooth Alkaline Base
B: James Chappel
C: 6
D: cool to 1020C then 80C per hour to 800C
E: 47.6 frit,Fusion 75
E: 30 kaolin,EPK
E: 13.6 silica
E: 7.7 Wollastonite
E: 2.0 Bentonite
F: gloss
G: crazing
H: Alisa Clausen: used frit 623 for Fusion 75. Clear gloss glaze that crazed where thickest at base of tile.

A: Chappel Smooth Alkaline Base Blue
C: 6
D: cool to 1020C then 80C per hour to 800C
E: 100 Chappel Smooth Alkaline Base
E: 0.85 copper carbonate
E: 0.5 cobalt oxide
E: 0.5 iron oxide,red
F: gloss
G: pinholing
H: Alisa Clausen: a dark cobalt gloss glaze that pinholed considerably.

A: Zamek Clear
B: Jeff Zamek
B: similar oxides to Strnad Crystal Matte
C: 6
E: 20 nepheline syenite
E: 20 calcium carbonate
E: 20 kaolin
E: 20 silica
E: 20 frit,Ferro 3124
F: gloss
G: crazing
H: Alisa Clausen: clear gloss base glaze that crazed at base of test tile.

A: Chun Green
C: 6
E: 38 ash,soda
E: 30 silica
E: 14 calcium carbonate
E: 12 zinc oxide
E: 6 ball clay
E: 2 Bentonite
E: 2 copper carbonate
F: matte
G: excessive soluble material (soda ash)
H: Alisa Clausen: The recipe I copied did not say copper oxide or carbonate. Dry turquoise matte glaze. Using 4 copper carbonate gave
a smooth semi gloss medium green to turquoise glaze.

A: Stonyearth Brown
B: Richard Behrens
C: 6
E: 32.5 strontium carbonate
E: 18.7 nepheline syenite
E: 15.3 kaolin
E: 11.8 clay,Oldenwalder
E: 8.9 Wollastonite
E: 8.4 ash,bone
E: 5.6 tin dioxide
E: 3 copper oxide,black
E: 2.5 silica
E: 2 magnesium carbonate
F: matte
H: Alisa Clausen: the original specified Earth, I used a local clay; the kaolin specified was English Kaolin CC31. Medium brown
matte glaze with slightly purple cast. Very smooth surface. No sign of green as claimed.

A: Straw Yellow
C: 6
E: 46.7 feldspar,potash
E: 16.9 talc
E: 15 ash,bone
E: 11.9 silica
E: 4 kaolin
E: 4 lithium carbonate
E: 3 iron oxide,red
E: 2 Bentonite
F: semigloss
H: Alisa Clausen: A smooth, semi gloss glaze that is well melted. Overall colour is a yellow brown. Where thickest, glaze becomes
lighter with a green pooling. Nice feel.

A: Cream of Mushroom
C: 6
E: 40.67 nepheline syenite
E: 23.34 silica
E: 10.66 spodumene
E: 10.15 zirconia
E: 9.62 calcium carbonate
E: 7.55 borate,Gerstley
E: 4.81 dolomite
E: 4 rutile
E: 3.35 zinc oxide
E: 1 iron oxide,red
E: 1.52 Bentonite
F: gloss
H: Alisa Clausen: used Frit 623 for G.B. A very shiny gloss, smooth with an overall yellow rutile colour. The entire test tile has a
glassy shell of very opalescent blues and whites, with streaking and fuzzing, but no dripping. This test resembles Wolff Cream Gloss
in effect. I think it will be a good glaze for layering over others, like the Cream Gloss is. I have found almost any glossy base with 5%
Rutile makes for a good over glaze on rims for a streaking and opalescent effect.

A: Black Gloss
B: original name Oil Spot
B: same oxides as Barringer Metallic Black, similar to Frogpond Metallic Black and Reed Glory Black
C: 6
E: 78.86 feldspar,potash
E: 10.75 borate,Gerstley
E: 5.48 calcium carbonate
E: 4.91 kaolin,EPK
E: 4.13 copper carbonate
E: 4.13 manganese dioxide
E: 2.07 cobalt oxide
F: gloss
H: Alisa Clausen: used Frit 623 for G.B. A black, glossy, smooth glaze, but no oil (blue iridescent) spots as claimed.

A: Oil Spot Daly
B: John Britt
C: 6
E: 35 feldspar,Custer
E: 26 silica
E: 15 frit,Ferro 3195
E: 9 calcium carbonate
E: 9 talc
E: 9 kaolin,EPK
E: 9 iron oxide,red
E: 2 cobalt carbonate
F: semimatte
H: Alisa Clausen: a blue ground with a brown shell, showing tea dust like spots scattered overall.

A: Oil Spot Candace Black
B: John Britt
C: 6
E: 65 feldspar,NC-4
E: 20 silica
E: 5 calcium carbonate
E: 5 kaolin,EPK
E: 5 dolomite
E: 5 frit,Ferro 3110
F: semimatte
H: Alisa Clausen: black, semimatte glaze with both spots and craters where very, very thick. Application is important and must be
thick, but too thick gives shallow craters. Has an overall Metallic appearance.

A: John and Amy Oil Spot
B: John Britt
C: 6
E: 20 feldspar,Custer
E: 20 kaolin,EPK
E: 20 frit,Ferro 3110
E: 18.5 silica
E: 11.5 talc
E: 10 Wollastonite
E: 9 iron oxide,red
E: 2 titanium dioxide
F: semimatte
H: Alisa Clausen: black with brown gloss with a slight tea dust effect overall. Tenmoku like with a tea dust giving a slightly green
nuance. With added 2% Cobalt, glaze is brown with black edges, and a greenish blue where thickest. More patches than tea dust effect.

A: Oil Spot Rust Brown Underglaze
B: John Britt
C: 6
E: 48 feldspar,G-200
E: 24 silica
E: 17 calcium carbonate
E: 11 kaolin,EPK
E: 10 iron oxide,red
H: Alisa Clausen: gloss, rust brown, some micro spots, designed as underglaze for Oil Spot Brown-White Overglaze

A: Oil Spot Brown-White Overglaze
B: John Britt
C: 6
E: 30 feldspar,G-200
E: 30 borate,Gerstley
E: 25 silica
E: 10 zirconia
E: 5 kaolin,EPK
F: semigloss
H: Alisa Clausen: As above and with subs of both Frit 3134 and local Boron Frit 169, all showed a good amount of spotting. The
colorants all showed well with the subs. The Frit 3134 revealed slightly brighter colours than the G.B. and the Frit 169. Smooth surface
with many spots and a flat lichen appearance. Still could see Rust brown #1 glaze under cover glazes. All have a good contrast
between both glazes.
with 4 copper carbonate light green tint to cover glaze
with 4 cobalt carbonate strong blue colour to cover glaze; frit 3134 revealed a stronger blue
with 10 iron oxide,red added brown to cover glaze

A: Icing Pink
B: Paul Lewing
B: similar oxides to Crystalline Aqua Icing
C: 6
E: 41.5 silica
E: 23.6 nepheline syenite
E: 12.4 calcium carbonate
E: 11.2 lithium carbonate
E: 6.5 borate,Gerstley
E: 3.5 rutile
E: 3.0 tin dioxide
E: 2.8 magnesium carbonate
E: 2.0 barium carbonate
F: semimatte
H: Alisa Clausen: used Frit 623 for G.B. Smooth, well melted semi matte glaze, a ballerina tutu pink. It showed a white glaze where
very thick and a pink glaze where it broke thinner over the texture on test tile.

A: Mocha White-Gray
B: original name Crystal Mocha/Gray
C: 6
E: 48.5 frit,Johnson Matthey 169
E: 28.5 zinc oxide
E: 22 silica
E: 8 rutile
E: 2 iron oxide,red
E: 1 kaolin
E: 0.5 cobalt carbonate
F: gloss
H: Alisa Clausen: A fluid gloss glaze with a mocha ground with white and grey streaking. Pooling has deeper brown colour with
streaking. Did not produce crystals in this test but otherwise a very decorative glaze for rims or bowl interiors.

A: Crystal Green
C: 6
E: 52 frit,Johnson Matthey 169
E: 26 zinc oxide
E: 21 silica
E: 2 rutile
E: 1 kaolin
E: 1 copper carbonate
E: 0.5 nickel oxide,black
F: gloss
H: Alisa Clausen: fluid gloss glaze with a light green to turquoise ground. Blue/grey crystals and milky white grounds where thicker.
Pooled in a clear grass green glass.

A: Crystal Light Green-Blue
C: 6
D: cool max. 1100C, 80C per hour to 800C
E: 36 feldspar,potash
E: 24 zinc oxide
E: 15 silica
E: 13 calcium carbonate
E: 7 lithium carbonate
E: 5 kaolin
E: 5 rutile
E: 1 copper carbonate
F: crystalline
H: Alisa Clausen: fluid gloss glaze with turquoise ground and large green crystals. Where glaze pooled, looks like an aerial view of the
Caribbean islands. The crystals have clear structures like precious gems.

A: Crystal Orange-Blue
C: 6
D: cool max. 1100C, 80C per hour to 800C
E: 36 feldspar,potash
E: 24 zinc oxide
E: 15 silica
E: 13 calcium carbonate
E: 7 lithium carbonate
E: 5 kaolin
E: 1 nickel oxide,black
F: crystalline
H: Alisa Clausen: orange to rust transparent ground with large light blue crystals with dark blue crystals inside. The crystals have clear
structures like precious gems.

A: Black Semigloss
B: same oxides as Frogpond Metallic Black, similar to Barringer Metallic Black and Reed Glory Black
C: 6
D: cool max. 1100C, 80C per hour to 800C
E: 78.81 feldspar,K-200
E: 10.76 borate,Gerstley
E: 5.46 calcium carbonate
E: 4.97 kaolin,EPK
E: 4.14 manganese dioxide
E: 3.31 copper carbonate
E: 2 cobalt carbonate
F: semigloss
H: Alisa Clausen: Lush, covering, even black semi gloss glaze. Black, black, black and slightly gun metal. Totally covering where
thinner and thicker.

A: Brown Persimmon
C: 6
E: 37.63 silica
E: 21.51 nepheline syenite
E: 16.13 calcium carbonate
E: 16.13 iron oxide,red
E: 13.98 kaolin,EPK
E: 10.75 borate,Gerstley
F: gloss
H: Alisa Clausen: Reddish brown covering gloss glaze. Dark and even in colour, very smooth feel. More brown than red, a brown
gloss with a rust tinge. Glaze was applied thickly in areas and did not move. Very even melt and colour is very rich and warm. One of
the nicest I have tested in the persimmon families.

A: Clear Gloss
C: 6
E: 30 nepheline syenite
E: 21 borate,Gerstley
E: 10 kaolin,EPK
E: 8 Wollastonite
F: gloss
G: crazing
H: Alisa Clausen: Clear gloss, crazed on my clay body.

A: Clausen Shino
B: modified Malcolm Davis Shino
C: 6
E: 40.91 nepheline syenite
E: 18.18 kaolin,EPK
E: 17.27 ash,soda
E: 13.82 ball clay,OM-4
E: 10 frit,Johnson Matthey 169
E: 9.82 feldspar,F-4
F: gloss
G: crazing, excessive soluble material (soda ash)
H: Alisa Clausen: all white, thick, covering shino glaze. Crazed.

A: Reduction Turquoise
B: similar oxides to Moceri Blue Matte
C: 6R
E: 61.54 nepheline syenite
E: 20.88 strontium carbonate
E: 7.69 silica
E: 6.59 ball clay
E: 4 Bentonite
E: 3.5 copper carbonate
E: 3.3 lithium carbonate
E: 1 Epsom salts
F: matte
H: Alisa Clausen: fired oxidizing. Covering, smooth, well melted turquoise matte glaze. Where thickest, there are tiny white crystals.
A very bright Turkish blue matte. Replacing lithium carbonate by talc makes the colour slightly greener.

A: Reduction Shino
B: same oxides as Barringer Sheen-O
C: 6R
E: 54.5 nepheline syenite
E: 22.8 spodumene
E: 14.9 ball clay
E: 4.9 borate,Gerstley
E: 2.9 ash,soda
F: gloss
G: crazing
H: Alisa Clausen: fired oxidizing. White, covering Shino glaze, crazed.

A: Reduction Woo Yellow
C: 6R
E: 35.64 nepheline syenite
E: 20.06 strontium carbonate
E: 16.16 zirconia
E: 12.95 dolomite
E: 7.59 silica
E: 7.59 kaolin
E: 4 Bentonite
E: 3 iron oxide,red
E: 1 Epsom salts
F: matte
H: Alisa Clausen: fired oxidizing. Smooth, well melted, matte glaze. Soft yellow/white where thickest, darker yellow where thinner.
Overall light in colour and very smooth.

A: Reduction Matte White
B: same oxides as Bates Matte
C: 6R
E: 38.7 nepheline syenite
E: 15.2 Wollastonite
E: 15.2 barium carbonate
E: 10.5 silica
E: 10.2 kaolin,EPK
E: 10.2 borate,Gerstley
F: matte
H: Alisa Clausen: White matte, covering glaze. Slightly dry, very matte, can mark with spoon scraping.

A: Reduction Phila Green
C: 6R
E: 58 nepheline syenite
E: 26 strontium carbonate
E: 10 ball clay
E: 5 silica
E: 4 rutile
E: 4 Bentonite
E: 1 lithium carbonate
E: 1 Epsom salts
F: matte
H: Alisa Clausen: fired oxidizing. Smooth, dark mint green matte glaze, covering. Shows some purple fur on surface. Good feel and
lovely colour contrasts throughout. Replacing lithium carbonate by talc gives more purple red on surface.

A: Reduction Oxblood
B: similar oxides to Perry Reduction Base
C: 6R
E: 54.58 nepheline syenite
E: 12.44 borate,Gerstley
E: 10.44 calcium carbonate
E: 21.06 silica
E: 0.98 tin dioxide
E: 0.38 copper oxide,black
F: gloss
G: crazing
H: Alisa Clausen: fired oxidizing. Clear gloss with red under surface. Crazed.

A: Reduction Satin Spodumene
C: 6R
E: 28.57 spodumene
E: 22.86 dolomite
E: 20.0 feldspar,Custer
E: 11.43 silica
E: 8.57 kaolin
E: 4.76 zirconia
E: 3.81 borate,Gerstley
F: semimatte
H: Alisa Clausen: fired oxidizing. White semi matte glaze with some glossier streaking. Covering.

A: Reduction Tan Satin Matte
C: 6R
E: 42 feldspar,F-4
E: 14 silica
E: 11 barium carbonate
E: 10 calcium carbonate
E: 8.3 kaolin,EPK
E: 8 ball clay
E: 5 rutile
E: 4.5 zinc oxide
E: 2.1 talc
F: matte
H: Alisa Clausen: fired oxidizing. Smooth, covering, waxy, beige tan matte glaze with tiny white crystals.

A: Dry White 1
B: original name Crawl Glaze 1
B: similar oxides to Wilson Textured Crawl
C: 6
D: cool max. to 1100C, 80C per hour to 800C
E: 57 nepheline syenite
E: 22 ball clay
E: 21 magnesium carbonate
F: matte
H: Alisa Clausen: Dry, white glaze that bubbled, but did not crawl. Application was thick, but may need to be beastly thick to crawl.
Smooth to the touch, with a textured surface. Oxides Cobalt, RIO, black stain, Chrome and Ochre showed through the glaze with
straight edges as painted. Chrome turned dark pinkish beige.

A: Dry White 2
B: original name Crawl Glaze 2
C: 6-9
D: cool max. to 1100C, 80C per hour to 800C
E: 30 magnesium carbonate
E: 30 feldspar,soda
E: 15 kaolin
E: 10 frit,Johnson Matthey 169
E: 10 dolomite
E: 5 zinc oxide
F: waxy
G: bubbled surface
H: Alisa Clausen: dry, white glaze that is slightly waxier than Crawl Glaze 1. The surface is rough with bubbles, but has a smooth feel
overall. No crawling but may need to apply very thickly. Oxides cobalt, RIO, black stain, chrome and ochre showed through with
straight edges as painted. Chrome turned dark pinkish beige.

A: Le Matte
B: Lela Martens
B: same oxides as White Semigloss, similar to New Blue
C: 6
E: 51.6 feldspar,potash
E: 18.8 calcium carbonate
E: 15.4 kaolin
E: 8.6 zinc oxide
E: 5.6 silica
F:: matte
H: Alisa Clausen: Smooth, satin matte glaze, white and even covering. Oxides cobalt, RIO, black stain, chrome and ochre all showed
through the glaze. The edges are sharp as painted. The chrome turned a medium pinkish beige.

A: Hansen 20Wx5 White
B: same oxides as Easy White, similar to John Post White
C: 6
E: 100 Hansen 20Wx5 Base
E: 10 zirconia
F: gloss
H: Alisa Clausen: Oxides showed well under this white, gloss glaze. Oxides cobalt, RIO, black stain, chrome and ochre showed well
under glaze. Chrome stayed green, slightly muted in colour by the opacifier. The coloured oxides all have sharp edges and stayed
exactly as painted. This glaze is the glossiest of all of these tests and the oxides showed the clearest under this glaze.

A: Hansen Matte
C: 6
E: 36 frit,Ferro 3134
E: 35 kaolin,EPK
E: 27 Wollastonite
E: 5 silica
G: crazing
H: Alisa Clausen: Oxides cobalt, RIO, black stain, chrome and ochre all showed through glaze. Slight movement of edges, except for
black stain. Chrome looks brown. Crazed on my clay body.

A: Chappel Semigloss
B: www.frogpondpottery.com
B: similar oxides to Alfred White
C: 6
E: 45.7 feldspar,F-4
E: 15.2 silica
E: 12.9 borate,Gerstley
E: 12.7 talc
E: 9 dolomite
E: 4.5 kaolin,EPK
E: 1 Bentonite
F: semimatte
H: Alisa Clausen: Clear semimatte glaze with a satin feel, looks like vellum. Turned slightly yellow on my clay body. All oxides,
cobalt, RIO, black stain, chrome and ochre, showed straight edges as painted. However, glaze covered the oxides enough to let the
painting show through, but the colours were virtually indistinguishable from each other. Otherwise a well covering, good feel,
semimatte glaze.

A: Lamont Iron Red
B: Greg Lamont
C: 6
D: cool 80C per hour to 800C
E: 15 frit,Ferro 3134
E: 15 spodumene
E: 15 ball clay,OM-4
E: 15 silica
E: 11.25 iron oxide,red
E: 7.5 dolomite
E: 3.75 talc
E: 1.5 Bentonite
F: gloss
H: Alisa Clausen: used local ball clay for OM-4. Gloss iron brown glaze with some black speckling in an overall medium brown
ground. Where thickest, became slightly fluid with a single red speck.

A: Chrome Tin Red-Green
B: similar oxides to Edwards Red, Rodgers Wine Purple and Wine Red
C: 6
E: 32.32 silica
E: 21.21 borate,Gerstley
E: 20.02 calcium carbonate
E: 17.17 nepheline syenite
E: 8.08 kaolin,EPK
E: 5.05 tin dioxide
E: 1 talc
E: 0.15 chrome oxide
F: gloss
H: Alisa Clausen: used Frit 623 for G.B. Gloss green glaze with dark red undertones. Lighter, covering green where thickest. I suspect
my Chrome was too high, due to my new and bad scale. However, the glaze is smooth and a green I would hope to achieve again.

A: Wags Waxy White
C: 6
E: 24 Wollastonite
E: 23 kaolin,EPK
E: 19 silica
E: 14 feldspar,Custer
E: 10 frit,Ferro 3134
E: 10 borate,Gerstley
E: 7.5 zirconia
F: gloss
H: Alisa Clausen: added 15 ball clay to try to matte it. Got a white gloss glaze, smooth but not waxy.

A: Wags Waxy White 1
B: Ron Roy reformulation to replace G.B.
C: 6
E: 28 kaolin,EPK
E: 23 frit,Ferro 3134
E: 23 Wollastonite
E: 17.5 silica
E: 11.34 talc
E: 7.6 feldspar,Custer
F: gloss
H: Alisa Clausen: A clear gloss, yellow tinged. Stripes of oxides under glaze, top recipe, all showed well through and true to colour.
Chrome stayed green, but slightly browner than in raw form.

A: Violet Semigloss
B: same oxides as Sharon Cobalt Blue
C: 6
E: 41.4 nepheline syenite
E: 27 quartz
E: 11.7 dolomite
E: 10 borate,Gerstley
E: 5.4 magnesium carbonate
E: 4.5 calcium carbonate
E: 2 cobalt carbonate
F: semigloss
H: Alisa Clausen: A semi gloss light blue to violet glaze. Better covering where thicker and smooth.

A: Tortoise Shell Brown
C: 6
E: 30 silica
E: 27.59 frit,Ferro 3124
E: 22.18 kaolin,EPK
E: 13.05 dolomite
E: 11.75 iron oxide,red
E: 3.91 calcium carbonate
E: 3.26 lithium carbonate
E: 2 Bentonite
F: gloss
H: Alisa Clausen: used Frit 623 for 3124. A gloss iron brown glaze. Variations in a smooth surface of dark brown and lighter brown
streaking best visible on inside of test tile. A few red specks.

A: Maria Blue
B: PMI May/June 03 specified G.B. or frit 3134
C: 6
E: 43 nepheline syenite
E: 24 borate,Gerstley
E: 19 silica
E: 9 zinc oxide
E: 5 kaolin
E: 5 rutile
E: 1 cobalt carbonate
F: gloss
H: Alisa Clausen: a glossy bluish/light green glaze with a lot of opalescence overall. Fluid where thickest, but did not drip. With Frit
3134 shows a similar glaze, glossy and deeper blues where opalescent The deeper opalescence gives the glaze, in general, a bluer cast.
The overall colour of the glaze is slightly deeper than the above. With local frit 623 is glossy and is overall a yellowish green. There is
no opalescence and the colour is more uniform.

A: Burke Celedon Turquoise
C: 6
E: 58 feldspar,Custer
E: 17 calcium carbonate
E: 14 silica
E: 6 ball clay,OM-4
E: 5 zinc oxide
E: 0.25 copper carbonate
F: gloss
H: Alisa Clausen: A gloss glaze that has a clear shell over pale turquoise ground. The overall glaze has a pale aqua colour. Stayed
where it was dipped. Deeper aqua where thickest. Using 1 copper carbonate resulted in a deep turquoise green gloss glaze. Mottling
and fuzzing with both richer and lighter tones. Deeper colour where thickest.

A: Berry Rust 1
B: similar oxides to Roy Berry Rust
C: 6
E: 27 kaolin,EPK
E: 26 silica
E: 18 frit,Ferro 3134
E: 13 talc
E: 12 iron oxide,red
E: 9 ash,bone
E: 7 nepheline syenite
F: gloss
H: Alisa Clausen: Gloss iron red glaze. Well covering and smooth. Darker where thinner or breaking, lusher red iron red colour where
thickest.

A: Annie Tan
B: same oxides as Touchstone Base, similar to Randy Blue, Rita Schiavones Periwinkle and Rhoades White Satin Matte
C: 6
E: 32 borate,Gerstley
E: 30 silica
E: 20 feldspar,potash
E: 14 talc
E: 5 kaolin,EPK
F: gloss
H: Alisa Clausen: used frit 623 for G.B. Gloss caramel brown coloured glaze. Some streaking and moving but did not drip. Rivulets
with a slight greenish cast.

A: Nutmeg Semimatte
B: same oxides as Rust Nutmeg, similar to Schran Orange Brown
C: 6
E: 23.3 dolomite
E: 23.3 spodumene
E: 23.3 ball clay,OM-4
E: 23.3 silica
E: 6.8 frit,Ferro 3134
E: 4.85 tin dioxide
E: 3.24 ochre
E: 1.94 Bentonite
E: 1 iron oxide,red
F: semimatte
H: Alisa Clausen: Semi matte, smooth glaze that has a orange red ground. Glaze surface is spotted and speckled with tan and white,
giving the overall appearance of a mottled, light red-brown glaze. Light yellow-tan where thickest. Smooth to the feel.

A: Frosty Black
B: PMI May/June 03
C: 6
E: 32 nepheline syenite
E: 23 silica
E: 23 calcium carbonate
E: 13 kaolin
E: 9 zinc oxide
E: 5 iron oxide,black
E: 3 cobalt oxide
E: 2 copper oxide,black
E: 1 manganese dioxide
F: semigloss
H: Alisa Clausen: used Red Iron Oxide for Black. Semi gloss covering black ground with matte black frost on surface. Uniform
covering from thinnest to thickest application. Smooth to touch. Breaking areas are matte. Overall appearance is a lush, covering black
glaze. Using 26.7 Wollastonite for 23 calcium carbonate resulted in a glaze that was as covering, but slightly glossier in general.
Overall, still a semi gloss glaze. Depth of black colour is the same. Reduced matte frost on surface.

A: White Semigloss
B: same oxides as Le Matte, similar to New Blue
C: 6
E: 51.6 feldspar,potash
E: 18.8 calcium carbonate
E: 15.4 kaolin,EPK
E: 8.6 zinc oxide
E: 5.6 silica
F: semigloss
H: Alisa Clausen: White, covering semi gloss glaze. Waxy to the feel. Covering was uniform from thinnest to thickest application.
With 21.8 Wollastonite subbed for 18.8 calcium carbonate, no visible difference or feel in glaze.

A: Alfred White
B: similar oxides to Chappell Clear Semigloss, Chappel Semigloss and Textured Blue
C: 6
E: 46.7 feldspar,F-4
E: 15.3 silica
E: 13.7 talc
E: 11.6 borate,Gerstley
E: 8 dolomite
E: 4.5 kaolin,EPK
F: underfired
H: Alisa Clausen: remained very high on the test tile, as to say, melted but not mature. It is thick and white, with areas of separation in
the surface, where the glaze began to melt, but not enough to smooth out. Overall soft white colour. Replacing G.B. with local borax
Frit 623 showed a similar glaze result.

A: Blue Overglaze
B: Cardew, Pioneer Pottery
C: 6
E: 20 cobalt carbonate
E: 20 tin dioxide
E: 20 kaolin
E: 15 clay,Redart
E: 10 manganese dioxide
E: 10 talc
E: 5 iron oxide,red
H: Alisa Clausen: used Oldenwalder red clay for Redart. On Hansen 20x5 clear base, showed a gloss, dark cobalt blue overglaze. The
paint strokes on top of the glaze did not move or feather. On ToDo White matte glaze, showed a brown matte overglaze. The paint
strokes did not move or feather.

A: Chalke Black Matte
B: John Chalke
C: 6
D: hold 1 hour at 800C
E: 49.2 feldspar,potash
E: 19.9 kaolin
E: 17.9 calcium carbonate
E: 8 zinc oxide
E: 6.7 iron oxide,red
E: 5.0 silica
E: 1.3 cobalt oxide
F: matte
H: Alisa Clausen: Black matte glaze that is covering and has a smooth surface.

A: Burboe Mustard
C: 6
E: 27.3 ball clay,OM-4
E: 22.7 slip,Albany
E: 22.7 feldspar,F-4
E: 11.4 dolomite
E: 9.1 zirconia
E: 6.8 ash,bone
E: 6.8 barium carbonate
E: 4.5 zinc oxide
E: 2.3 iron oxide,red
E: 2.3 rutile
E: 2.3 lithium carbonate
F: matte
H: Alisa Clausen: used Oldenwalder clay for Albany. A mustard brown glaze with a variegated surface. Areas of matte under a
glossier surface with yellow speckling. Well covering glaze that is smooth to the touch. Stiff around bottom edge of tile even where
thick.

A: Whinnie White
B: Hal Whinnie
C: 6
E: 54 feldspar,A-3
E: 14 kaolin,EPK
E: 14 calcium carbonate
E: 6 barium carbonate
E: 5 silica
E: 4 zinc oxide
E: 2 magnesium carbonate
F: semimatte
H: Alisa Clausen: A smooth, semi matte, white glaze. Opaque where thickest, and milky where thinner. Soft white all over with an
even surface. Close to a waxy surface, a little drier.

A: Golden Celadon
C: 6
E: 70 feldspar,F-4
E: 16 calcium carbonate
E: 12 silica
E: 5 Epsom salts
E: 3 Bentonite
E: 3 iron oxide,red
F: gloss
H: Alisa Clausen: omitted both Bentonite and Epson salts. Transparent, gloss glaze with an ochre brown. Even surface and colour.

A: Lamont Caramel Apple
B: Chris Schafale
C: 6
E: 32 silica
E: 19 ball clay,OM-4
E: 16 frit,Ferro 3134
E: 16 spodumene
E: 15 iron oxide,red
E: 8 dolomite
E: 5 ash,bone
E: 4 talc
F: semigloss
H: Alisa Clausen: used local ball clay for OM-4. Covering iron red brown semi gloss glaze. The underlying darker colour of a brown
to black is muted by a variegated shell surface with a greenish cast. Where the glaze is thickest, the colour becomes a warmer toffee
brown. Where thinnest, the glaze is more even in colour, which is a dark tenmoku-like brown, with black edges. This glaze will could
give a good play of colour with two different applications on the same work. Without RIO, a fat, semi-gloss white glaze. Milky where
thinner, opaque and white where thicker. Surface is smooth with some very small crystals. Pooled around edge where thickest but did
not drip.

A: Pinnell Strontium Matte White
B: Peter Pinnell
C: 6
E: 60 nepheline syenite
E: 20 strontium carbonate
E: 10 ball clay
E: 9 silica
E: 5 titanium dioxide
E: 1 lithium carbonate
F: matte
H: Alisa Clausen: White mat glaze that is covering. Semi mat where thickest and thoroughly melted. Drier, rougher surface and
immature looking where thinnest.

A: Roy Strontium Matte White
B: revised Pinnell Strontium Matte White
C: 6
E: 40 spodumene
E: 20 strontium carbonate
E: 20 nepheline syenite
E: 10 ball clay
E: 9 silica
E: 5 titanium dioxide
E: 2 Bentonite
E: 1 lithium carbonate
F: matte
H: Alisa Clausen: White covering glaze that is dry and pebbly. In both thick and thin areas, glaze appears to be immature at cone 6.
The revision was made to help with a crazing problem of the original recipe. Neither glaze crazed on my clay body.

A: Randy Red Revised
B: Clay Times Sep/Oct 2002 Toni Smith
B: similar oxides to Litman Red Brown and Rosie Rust Brown
C: 6
D: hold 1 hour at 800C
E: 31 borate,Gerstley
E: 30 silica
E: 20 feldspar,F-4
E: 15 iron oxide,red
E: 14 talc
E: 5 kaolin,EPK
E: 2 Bentonite
F: gloss
H: Alisa Clausen: used Frit J for G.B., ball clay for F-4 feldspar. A gloss glaze that is dark brown. It is slightly less glassy on the
surface than the typical recipe of 50 G.B. 30 Kaolin and 20 Silica.
